Repository: davidsmarx/Matlab

File: Thin Film toolbox/for Hanh/glass data toolbox/Handbook of Optical Constants/ascii tables/ADP.ASC
ADP.ASC: Values of n for tetragonal ammonium dihydrogen phophate
(NH2PO4) at 24.8 C and 33.0 C from various references in
HOCII (pg. 1014).  References are 1, 4. 

From HANDBOOK OF OPTICAL CONSTANTS IN SOLIDS II edited by Edward D.
Palik. Copyright (c) 1991 by Academic Press, Inc. Reproduced by
permission of the publisher.
---------------------------------------------------------------
                                   24.8 C             33.0 C 
---------------------------------------------------------------
  eV          cm-1    æm        n(o)      n(e)     n(o)      n(e)
---------------------------------------------------------------:
5.636:45455:0.220:1.6186:1.5609:
5.167:41667:0.240:1.5981:1.5429:
4.769:38462:0.260:1.5827:1.5293:
4.429:35714:0.280:1.5715:1.5193:
4.133:33333:0.300:1.5630:1.5119:
3.875:31250:0.320:1.5565:1.5062:
3.647:29412:0.340:1.5513:1.5016:
3.444:27778:0.360:1.5470:1.4979:
3.263:26316:0.380:1.5435:1.4949:
3.100:25000:0.400:1.5405:1.4923:1.5396:1.4920
2.952:23810:0.420:1.5379:1.4901:1.5368:1.4897
2.818:22727:0.440:1.5357:1.4882:1.5344:1.4877
2.696:21739:0.460:1.5337:1.4865:1.5324:1.4860
2.583:20833:0.480:1.5319:1.4851:1.5306:1.4845
2.480:20000:0.500:1.5303:1.4837:1.5290:1.4832
2.385:19231:0.520:1.5288:1.4825:1.5276:1.4820
2.296:18519:0.540:1.5274:1.4814:1.5263:1.4810
2.214:17857:0.560:1.5261:1.4804:1.5251:1.4800
2.138:17241:0.580:1.5249:1.4795:1.5240:1.4791
2.067:16667:0.600:1.5238:1.4786:1.5229:1.4783
2.000:16129:0.620:1.5227:1.4778:1.5219:1.4776
1.938:15625:0.640:1.5217:1.4770:1.5209:1.4769
1.879:15152:0.660:1.5207:1.4763:1.5200:1.4763
1.824:14706:0.680:1.5197:1.4756:1.5191:1.4757
1.771:14286:0.700:1.5188:1.4749:1.5183:1.4751
1.722:13889:0.720:1.5179:1.4743:1.5175:1.4746
1.676:13514:0.740:1.5170:1.4737:1.5167:1.4741
1.632:13158:0.760:1.5162:1.4732:1.5159:1.4736
1.590:12821:0.780:1.5154:1.4726:1.5152:1.4731
1.550:12500:0.800:1.5146:1.4721:1.5145:1.4727
1.512:12195:0.820:1.5138:1.4716:1.5139:1.4722
1.476:11905:0.840:1.5131:1.4712:1.5132:1.4718
1.442:11628:0.860:1.5123:1.4707:1.5126:1.4714
1.409:11364:0.880:1.5116:1.4703:1.5121:1.4710
1.378:11111:0.900:1.5109:1.4699:1.5115:1.4707
1.348:10870:0.920:1.5103:1.4695:1.5110:1.4703
1.319:10638:0.940:1.5096:1.4692:1.5106:1.4700
1.292:10417:0.960:1.5090:1.4688:1.5101:1.4696
1.265:10204:0.980:1.5084:1.4685:1.5100:1.4693
1.240:10000:1.000:1.5078:1.4683:1.5094:1.4689
1.216:9804:1.020:1.5072:1.4680:1.5091:1.4686
1.192:9615:1.040:1.5067:1.4678:1.5089:1.4683
1.170:9434:1.060:1.5061:1.4676:1.5087:1.4680
1.148:9259:1.080:1.5056:1.4674:
1.127:9091:1.100:1.5052:1.4673:
1.107:8929:1.120:1.5047:1.4672:
1.088:8772:1.140:1.5043:1.4671:
1.069:8621:1.160:1.5039:1.4670:



File: Thin Film toolbox/for Hanh/glass data toolbox/Handbook of Optical Constants/ascii tables/AL2GA8AS.ASC
Al2Ga8As.ASC:  Values of n and k for cubic aluminum gallium
arsenide (Al0.2Ga0.8As) from various references in HOCII
(pg. 530).  Reference is 1. 

From HANDBOOK OF OPTICAL CONSTANTS IN SOLIDS II edited by Edward D.
Palik. Copyright (c) 1991 by Academic Press, Inc. Reproduced by
permission of the publisher.
---------------------------------------------------------- 
     eV   cm-1      æm             n         k 
----------------------------------------------------------:
1.6:12905:0.7749:3.603:
1.5:12098:0.8266:3.516:
1.4:11292:0.8856:3.464:
1.3:10485:0.9537:3.428:
1.2:9679:1.033:3.400:
1.1:8872:1.127:3.377:
1.0:8065:1.240:3.359:
0.9:7259:1.378:3.345:
0.8:6452:1.550:3.333:
0.7:5646:1.771:3.323:
0.6:4839:2.066:3.314:
0.5:4033:2.480:3.308:



File: Thin Film toolbox/for Hanh/glass data toolbox/Handbook of Optical Constants/ascii tables/AL2O3-A.ASC
Al2O3-A.ASC:  Values of n and k for trigonal aluminum oxide from
various references in HOCII (pg. 769).  References are 8, 9, 10,
11.  
From HANDBOOK OF OPTICAL CONSTANTS IN SOLIDS II edited by Edward D.
Palik. Copyright (c) 1991 by Academic Press, Inc. Reproduced by
permission of the publisher.
-----------------------------------------------------------------
-------
 eV    cm-1   æm    n(o)   k(o) n(o)  k(o)  n(e)   k(e)   n(e)  
k(e)
-----------------------------------------------------------------
-------
6.0:48387:0.2067:1.834::::::
5.9:47581:0.2102:1.834::::::
5.8:46774:0.2138:1.834::::::
5.7:45968:0.2175:1.834::::::
5.6:45161:0.2214:1.834::::::
5.5:44355:0.2255:1.834::::::
5.4:43548:0.2296:1.834::::::
5.3:42742:0.2340:1.834::::::
5.2:41935:0.2385:1.834::::::
5.1:41129:0.2431:1.834::::::
5.0:40323:0.2480:1.834::::::
4.9:39516:0.2531:1.834::::::
4.8:38710:0.2583:1.834::::::
4.7:37903:0.2638:1.834::::::
4.6:37097:0.2696:1.831::::::
4.5:36290:0.2756:1.827::::::
4.4:35484:0.2818:1.823::::::
4.3:34677:0.2884:1.820::::::
4.2:33871:0.2952:1.817::::::
4.1:33065:0.3024:1.813::::::
4.0:32258:0.3100:1.810::::::
3.9:31452:0.3179:1.807::::::
3.8:30645:0.3263:1.804::::::
3.7:29839:0.3351:1.801::::::
3.6:29032:0.3444:1.799::::::
3.5:28226:0.3543:1.796::::::
3.4:27419:0.3647:1.794::::::
3.3:26613:0.3758:1.791::::::
3.2:25806:0.3875:1.789::::::
3.1:25000:0.4000:1.787::::::
3.0:24194:0.4133:1.784::::::
2.9:23387:0.4276:1.782::::::
2.8:22581:0.4429:1.780::::::
2.7:21774:0.4593:1.779::::::
2.6:20968:0.4769:1.777::::::
2.5:20161:0.4960:1.775::::::
2.4:19355:0.5167:1.773::::::
2.3:18548:0.5391:1.771::::::
2.2:17742:0.5636:1.770::::::
2.1:16935:0.5905:1.768::::::
2.0:16129:0.6200:1.767::::::
1.9:15323:0.6526:1.765::::::
1.8:14516:0.6889:1.764::::::
1.7:13710:0.7294:1.762::::::
1.6:12903:0.7750:1.761::::::
1.5:12097:0.8267:1.759::::::
1.4:11290:0.8857:1.758::::::
1.3:10484:0.9538:1.757::::::
1.2:9677:1.033:1.755::::::
1.1:8871:1.127:1.753::::::
1.0:8065:1.240:1.751::::::
0.9:7258:1.378:1.749::::::
0.8:6452:1.550:1.746::::::
0.7:5645:1.771:1.742::::::
0.6:4839:2.067:1.736::::::
0.5:4032:2.480:1.726::::::
0.4836:3900:2.564:1.723::::::
0.4712:3800:2.632:1.721::::::
0.4588:3700:2.703:1.719::::::
0.4464:3600:2.778:1.716::::::
0.4340:3500:2.857:1.714::::::
0.4216:3400:2.941:1.712::::::
0.4092:3300:3.030:1.709::::::
0.3968:3200:3.125:1.707::::::
0.3844:3100:3.226:1.705::::::
0.3720:3000:3.333:1.701::::::
0.3596:2900:3.448:1.697::::::
0.3472:2800:3.571:1.692::::::
0.3348:2700:3.704:1.687::::::
0.3224:2600:3.846:1.681::::::
0.3100:2500:4.000:1.674::::::
0.2976:2400:4.167:1.667::::::
0.2852:2300:4.348:1.658::::::
0.2728:2200:4.545:1.647::::::
0.2604:2100:4.762:1.636::::::
0.2480:2000:5.000:1.624::::::
0.2356:1900:5.263:1.607::::::
::::::::
0.2232:1800:5.556:1.624:0.002:::1.594:0.002::
0.2108:1700:5.882:1.600:0.002:::1.571:0.003::
0.1984:1600:6.250:1.571:0.003:::1.542:0.004::
0.1860:1500:6.667:1.534:0.004:::1.506:0.004::
0.1736:1400:7.143:1.485:0.005:::1.459:0.006::
0.1612:1300:7.692:1.419:0.007:::1.396:0.008::
0.1488:1200:8.333:1.325:0.011:::1.307:0.011::
0.1364:1100:9.091:1.181:0.017:::1.174:0.018::
::::::::
0.1240:1000:10.00:0.925:0.034:0.877:0.053:0.950:0.033:0.935:0.037
0.1228:990:10.10:0.888:0.037:0.839:0.057:0.918:0.035:0.904:0.039
0.1215:980:10.20:0.847:0.041:0.796:0.062:0.884:0.038:0.869:0.042
0.1203:970:10.31:0.801:0.045:0.749:0.068:0.846:0.042:0.832:0.045
0.1190:960:10.42:0.750:0.051:0.696:0.075:0.805:0.046:0.791:0.049:
0.1178:950:10.53:0.693:0.058:0.636:0.084:0.759:0.051:0.745:0.054
0.1166:940:10.64:0.627:0.067:0.566:0.097:0.709:0.057:0.694:0.061
0.1153:930:10.75:0.550:0.081:0.484:0.117:0.651:0.066:0.636:0.069
0.1141:920:10.87:0.456:0.103:0.384:0.153:0.585:0.077:0.569:0.081
0.1128:910:10.99:0.340:0.147:0.270:0.224:0.507:0.093:0.489:0.098
0.1116:900:11.11:0.213:0.249:0.182:0.344:0.413:0.121:0.392:0.128
0.1104:890:11.24:0.143:0.393:0.138:0.468:0.298:0.176:0.276:0.192
0.1091:880:11.36:0.115:0.522:0.116:0.579:0.193:0.288:0.181:0.312
0.1079:870:11.49:0.101:0.634:0.103:0.680:0.140:0.419:0.136:0.440
0.1066:860:11.63:0.093:0.737:0.094:0.774:0.117:0.535:0.116:0.553
0.1054:850:11.76:0.088:0.834:0.087:0.864:0.104:0.639:0.106:0.655
0.1042:840:11.90:0.085:0.927:0.083:0.951:0.096:0.734:0.101:0.750
0.1029:830:12.05:0.083:1.017:0.079:1.037:0.092:0.825:0.099:0.840
0.1017:820:12.20:0.083:1.107:0.077:1.122:0.089:0.912:0.100:0.927
0.1004:810:12.35:0.083:1.197:0.075:1.208:0.087:0.998:0.103:1.011
0.09920:800:12.50:0.084:1.287:0.074:1.294:0.086:1.083:0.108:1.095
0.09796:790:12.66:0.085:1.379:0.073:1.383:0.086:1.167:0.115:1.177
0.09672:780:12.82:0.088:1.473:0.072:1.473:0.087:1.253:0.124:1.258
0.09548:770:12.99:0.090:1.571:0.072:1.567:0.089:1.340:0.134:1.338
0.09424:760:13.16:0.094:1.672:0.072:1.664:0.091:1.430:0.143:1.417
0.09300:750:13.33:0.099:1.778:0.073:1.766:0.094:1.523:0.152:1.495
0.09176:740:13.51:0.104:1.890:0.074:1.873:0.098:1.620:0.157:1.575
0.09052:730:13.70:0.111:2.010:0.076:1.988:0.102:1.721:0.159:1.659
0.08928:720:13.89:0.120:2.138:0.078:2.110:0.108:1.830:0.159:1.749
0.08804:710:14.08:0.131:2.278:0.080:2.243:0.016:1.946:0.156:1.848
0.08680:700:14.29:0.145:2.433:0.083:2.389:0.127:2.073:0.154:1.958
0.08556:690:14.49:0.165:2.607:0.088:2.552:0.141:2.214:0.153:2.080
0.08432:680:14.71:0.192:2.807:0.094:2.739:0.164:2.375:0.153:2.216
0.08308:670:14.92:0.236:3.047:0.102:2.961:0.211:2.568:0.156:2.371
0.08184:660:15.15:0.317:3.350:0.118:3.243:0.358:2.782:0.163:2.547
0.08060:650:15.38:0.516:3.761:0.164:3.657:0.465:2.722:0.175:2.754
0.07936:640:15.62:1.222:4.181:0.580:4.557:0.329:2.951:0.194:3.004
0.07812:630:15.87:1.718:3.157:1.482:2.767:0.350:3.298:0.227:3.319
0.07688:620:16.13:0.852:3.306:0.474:3.564:0.449:3.720:0.286:3.740
0.07564:610:16.39:0.698:4.006:0.410:4.284:0.662:4.287:0.405:4.359
0.07440:600:16.67:0.841:4.789:0.491:5.099:1.178:5.123:0.725:5.428
0.07316:590:16.95:1.298:5.810:0.747:6.301:2.818:6.198:2.371:7.855
0.07192:580:17.24:2.636:7.240:1.690:8.614:5.915:4.426:8.501:3.269
0.07068:570:17.54:6.570:7.320:10.26:11.28:5.185:1.755:5.363:0.678
0.06944:560:17.86:7.683:3.150:9.100:1.534:4.066:0.949:3.959:0.313
0.06820:550:18.18:6.256:1.432:6.548:0.507:3.265:0.673:3.106:0.206
0.06696:540:18.52:5.206:0.865:5.280:0.255:2.631:0.580:2.449:0.174
0.06572:530:18.87:4.455:0.635:4.456:0.158:2.061:0.595:1.837:0.186
0.06448:520:19.23:3.856:0.545:3.817:0.115:1.488:0.738:1.126:0.278
0.06324:510:19.61:3.318:0.544:3.243:0.099:0.959:1.121:0.342:0.932
0.06200:500:20.00:2.774:0.642:2.636:0.106:0.680:1.660:0.213:1.644
0.06076:490:20.41:2.170:0.930:1.830:0.163:0.582:2.161:0.187:2.168
0.05952:480:20.83:1.620:1.635:0.380:1.028:0.563:2.627:0.186:2.636
0.05828:470:21.28:1.521:2.697:0.241:2.622:0.591:3.091:0.201:3.103
0.05704:460:21.74:1.989:3.903:0.323:4.155:0.663:3.586:0.229:3.606
0.05580:450:22.22:3.501:5.065:0.730:6.677:0.792:4.145:0.279:4.186
0.05456:440:22.73:6.125:4.255:10.08:14.01:1.016:4.813:0.363:4.906
0.05332:430:23.26:6.386:2.025:8.570:0.764:1.422:5.654:0.522:5.881
0.05208:420:23.81:5.683:1.057:6.356:0.257:2.247:6.738:0.889:7.382
0.05084:410:24.39:5.102:0.699:5.356:0.152:4.148:7.894:2.161:10.22
0.04960:400:25.00:4.677:0.612:4.635:0.156:7.599:7.167:11.82:12.96
0.04836:390:25.64:4.482:0.719:3.533:0.732:8.708:3.874:11.36:2.261
0.04712:380:26.32:4.589:0.634:5.644:0.552:7.807:1.991:8.541:0.804
0.04588:370:27.03:4.485:0.378:4.774:0.097:6.927:1.180:7.178:0.422
0.04464:360:27.78:4.302:0.245:4.438:0.045:6.279:0.782:6.364:0.264
0.04340:350:28.57:4.144:0.178:4.229:0.028:5.800:0.560:5.816:0.182
0.04216:340:29.41:4.015:0.139:4.075:0.020:5.436:0.422:5.417:0.133
0.04092:330:30.30:3.908:0.113:3.953:0.015:5.149:0.331:5.112:0.101
0.03968:320:31.25:3.818:0.095:3.852:0.011:4.918:0.267:4.871:0.080
0.03844:310:32.26:3.740:0.082:3.767:0.009:4.727:0.221:4.674:0.064
0.03720:300:33.33:3.672:0.071:3.693:0.007:4.568:0.185:4.510:0.053
0.03596:290:34.48:3.611:0.062:3.629::4.431:0.158:4.371:0.044
0.03472:280:35.71:3.558:0.055:3.572::4.314:0.136:4.253:0.037
0.03348:270:37.04:3.510:0.049:3.521::4.212:0.119:4.150:0.032
0.03224:260:38.46:3.467:0.044:3.475::4.123:0.104:4.060:0.027
0.03100:250:40.00:3.428:0.040:3.434::4.044:0.092:3.980:0.024
0.02976:240:41.67:3.393:0.036:3.397::3.973:0.082:3.910:0.021
0.02852:230:43.48:3.361:0.033:3.363::3.911:0.073:3.847:0.018
0.02728:220:45.45:3.331:0.030:3.332::3.854:0.066:3.791:0.016
0.02604:210:47.62:3.304:0.027:3.304::3.804:0.059:3.741:0.014
0.02480:200:50.00:3.280:0.025:3.279::3.758:0.053:3.695:0.012
0.02356:190:52.63:3.258:0.023:3.255::3.717:0.048:3.654:0.011
0.02232:180:55.56:3.237:0.021:3.234::3.680:0.043:3.617:0.010
0.02108:170:58.82:3.218:0.019:3.214::3.646:0.039:3.583:0.009
0.01984:160:62.50:3.201:0.017:3.196::3.615:0.036:3.553:0.008
0.01860:150:66.67:3.185:0.016:3.180::3.588:0.032:3.525:0.007
0.01736:140:71.43:3.171:0.014:3.165::3.562:0.029:3.501:0.006
0.01612:130:76.92:3.158:0.013:3.151::3.540:0.026:3.478:0.006
0.01488:120:83.33:3.146:0.012:3.139::3.519:0.023:3.458:0.005
0.01364:110:90.91:3.135:0.011:3.128::3.501:0.021:3.440:0.004
0.01240:100:100.0:3.126:0.009:3.118::3.485:0.019:3.424:0.004
0.01116:90:111.1:3.117:0.008:3.109::3.470:0.016:3.409:0.003
0.00992:80:125.0:3.110:0.007:3.101::3.458:0.014:3.397:0.003
0.00868:70:142.9:3.103:0.006:3.095::3.447:0.012:3.386:0.002
0.00744:60:166.7:3.097:0.005:3.089::3.437:0.010:3.376:0.002
0.00620:50:200.0:3.093:0.004:3.084::3.429:0.009:3.369:0.002
0.00496:40:250.0:3.089:0.004:3.080::3.423:0.007:3.362:0.001
0.00372:30:333.3:3.086:0.003:3.077::3.418:0.005:3.357:0.001
0.00248:20:500.0:3.084:0.002:3.075::3.415:0.003:3.354:0.001
0.00124:10:1000:3.083:0.001:3.073::3.412:0.002:3.352:



File: Thin Film toolbox/for Hanh/glass data toolbox/Handbook of Optical Constants/ascii tables/AL2O3-B.ASC
Al2O3-B.ASC: Values of n and k for trigonal aluminum oxide from
additional references (based on model fitting by M. E. Thomas et
al.).  References are I, II, III, IV, V, VI, VII, VIII, IX, X, XI,
XII.  T = 295 K for (o), 20 C for (e).

From HANDBOOK OF OPTICAL CONSTANTS IN SOLIDS II edited by Edward D.
Palik. Copyright (c) 1991 by Academic Press, Inc. Reproduced by
permission of the publisher.
-----------------------------------------------------------------
------
     eV    cm-1    æm         n(o)      k(o)      n(e) 
-----------------------------------------------------------------
------
8.9269:72000:0.13889:2.3356:1.6645E-2:
8.8029:71000:0.14084:2.2925:4.4037E-4:
8.6789:70000:0.14286:2.2545:1.5938E-5:
8.5550:69000:0.14493:2.2208:4.2095E-6:
8.4310:68000:0.14706:2.1905:3.3633E-6:
8.3070:67000:0.14925:2.1631:2.8802E-6:
8.1830:66000:0.15151:2.1382:2.4717E-6:
8.0590:65000:0.15385:2.1155:2.1217E-6:
7.9350:64000:0.15625:2.0945:1.8216E-6:
7.8110:63000:0.15873:2.0753:1.5650E-6:
7.6871:62000:0.16129:2.0574:1.3438E-6:
7.5631:61000:0.16393:2.0408:1.1552E-6:
7.4391:60000:0.16667:2.0253:9.9299E-7:
7.3151:59000:0.16949:2.0108:8.5377E-7:
7.1911:58000:0.17241:1.9972:7.3431E-7:
7.0671:57000:0.17544:1.9845:6.3173E-7:
6.9431:56000:0.17857:1.9724:5.4354E-7:
6.8192:55000:0.18182:1.9611:4.6792E-7:
6.6952:54000:0.18518:1.9504:4.0290E-7:
6.5712:53000:0.18868:1.9402:3.4714E-7:
6.4472:52000:0.19231:1.9306:2.9918E-7:
6.3232:51000:0.19608:1.9215:2.5792E-7:
6.1992:50000:0.20000:1.9127:2.2234E-7:1.9016
6.0753:49000:0.20408:1.9044:1.9180E-7:1.8935
5.9513:48000:0.20833:1.8966:1.6557E-7:1.8858
5.8273:47000:0.21277:1.8891:1.4297E-7:1.8784
5.7033:46000:0.21739:1.8819:1.2350E-7:1.8714
5.5793:45000:0.22222:1.8751:1.0674E-7:1.8647
5.4553:44000:0.22727:1.8686:9.2292E-8:1.8583
5.3313:43000:0.23256:1.8623:7.9837E-8:1.8522
5.2074:42000:0.23809:1.8564:6.9119E-8:1.8464
5.0834:41000:0.24390:1.8507:5.9858E-8:1.8408
4.9594:40000:0.25000:1.8452:5.1865E-8:1.8355
4.8354:39000:0.25641:1.8400:4.4971E-8:1.8304
4.7114:38000:0.26316:1.8350:3.9035E-8:1.8255
4.5874:37000:0.27027:1.8302:3.3896E-8:1.8208
4.4635:36000:0.27778:1.8256:2.9444E-8:1.8163
4.3395:35000:0.28571:1.8213:2.5601E-8:1.8120
4.2155:34000:0.29412:1.8171:2.2289E-8:1.8079
4.0915:33000:0.30303:1.8130:1.9414E-8:1.8040
3.9675:32000:0.31250:1.8092:1.6928E-8:1.8002
3.8435:31000:0.32258:1.8055:1.4773E-8:1.7966
3.7195:30000:0.33333:1.8020:1.2907E-8:1.7932
3.5956:29000:0.34483:1.7986:1.1289E-8:1.7899
3.4716:28000:0.35714:1.7954:9.8847E-9:1.7867
3.3476:27000:0.37037:1.7923:8.6680E-9:1.7837
3.2236:26000:0.38461:1.7893:7.6088E-9:1.7808
3.0996:25000:0.40000:1.7865:6.6909E-9:1.7781
2.9756:24000:0.41667:1.7838:5.8920E-9:1.7754
2.8516:23000:0.43478:1.7813:5.2002E-9:1.7729
2.7277:22000:0.45454:1.7788:4.5938E-9:1.7705
2.6037:21000:0.47619:1.7765:4.0698E-9:1.7682
2.4797:20000:0.50000:1.7742:3.6128E-9:1.7660
2.3557:19000:0.52632:1.7721:3.2153E-9:1.7640
2.2317:18000:0.55556:1.7701:2.8696E-9:1.7620
2.1077:17000:0.58823:1.7681:2.5689E-9:1.7601
1.9838:16000:0.62500:1.7663:2.3077E-9:1.7582
1.8598:15000:0.66667:1.7645:2.0812E-9:1.7565
1.7358:14000:0.71429:1.7627:1.8848E-9:1.7547
1.6118:13000:0.76923:1.7610:1.7164E-9:1.7530
1.4878:12000:0.83333:1.7593:1.5723E-9:1.7514
1.3638:11000:0.90909:1.7575:1.4498E-9:1.7496
1.2398:10000:1.0000:1.7556:1.3488E-9:1.7478
1.2274:9900:1.0101:1.7555:1.3391E-9:1.7476
1.2150:9800:1.0204:1.7553:1.3309E-9:1.7474
1.2026:9700:1.0309:1.7551:1.3216E-9:1.7472
1.1902:9600:1.0417:1.7549:1.3130E-9:1.7470
1.1779:9500:1.0526:1.7547:1.3051E-9:1.7468
1.1655:9400:1.0638:1.7545:1.2969E-9:1.7466
1.1531:9300:1.0753:1.7543:1.2895E-9:1.7464
1.1407:9200:1.0870:1.7541:1.2819E-9:1.7462
1.1283:9100:1.0989:1.7539:1.2741E-9:1.7460
1.1159:9000:1.1111:1.7536:1.2670E-9:1.7458
1.1035:8900:1.1236:1.7534:1.2598E-9:1.7456
1.0911:8800:1.1364:1.7532:1.2524E-9:1.7454
1.0787:8700:1.1494:1.7530:1.2458E-9:1.7451
1.0663:8600:1.1628:1.7527:1.2399E-9:1.7449
1.0539:8500:1.1765:1.7525:1.2330E-9:1.7447
1.0415:8400:1.1905:1.7523:1.2268E-9:1.7444
1.0291:8300:1.2048:1.7520:1.2215E-9:1.7442
1.0167:8200:1.2195:1.7518:1.2160E-9:1.7439
1.0043:8100:1.2346:1.7515:1.2104E-9:1.7537
0.99188:8000:1.2500:1.7513:1.2046E-9:1.7434
0.97948:7900:1.2658:1.7510:1.1997E-9:1.7432
0.96708:7800:1.2820:1.7507:1.1947E-9:1.7429
0.95468:7700:1.2987:1.7504:1.1906E-9:1.7426
0.94228:7600:1.3158:1.7502:1.1863E-9:1.7423
0.92989:7500:1.3333:1.7499:1.1820E-9:1.7420
0.91749:7400:1.3513:1.7496:1.1775E-9:1.7417
0.90509:7300:1.3699:1.7492:1.1740E-9:1.7414
0.89269:7200:1.3889:1.7489:1.1704E-9:1.7411
0.88029:7100:1.4084:1.7486:1.1668E-9:1.7408
0.86789:7000:1.4286:1.7483:1.1641E-9:1.7405
0.85550:6900:1.4493:1.7479:1.1614E-9:1.7401
0.84310:6800:1.4706:1.7475:1.1589E-9:1.7397
0.83070:6700:1.4925:1.7472:1.1566E-9:1.7394
0.81830:6600:1.5151:1.7468:1.1546E-9:1.7390
0.80590:6500:1.5385:1.7464:1.1528E-9:1.7386
0.79350:6400:1.5625:1.7460:1.1514E-9:1.7382
0.78110:6300:1.5873:1.7455:1.1502E-9:1.7377
0.76871:6200:1.6129:1.7451:1.1492E-9:1.7373
0.75631:6100:1.6393:1.7446:1.1487E-9:1.7368
0.74391:6000:1.6667:1.7441:1.1483E-9:1.7363
0.73151:5900:1.6949:1.7436:1.1483E-9:1.7358
0.71911:5800:1.7241:1.7431:1.1487E-9:1.7353
0.70671:5700:1.7544:1.7425:1.1494E-9:1.7347
0.69431:5600:1.7857:1.7419:1.1505E-9:1.7341
0.68192:5500:1.8182:1.7413:1.1518E-9:1.7335
0.66952:5400:1.8518:1.7406:1.1539E-9:1.7329
0.65712:5300:1.8868:1.7400:1.1563E-9:1.7322
0.64472:5200:1.9231:1.7392:1.1592E-9:1.7315
0.63232:5100:1.9608:1.7385:1.1629E-9:1.7307
0.61992:5000:2.0000:1.7377:1.1676E-9:1.7299
0.60753:4900:2.0408:1.7368:1.1735E-9:1.7291
0.59513:4800:2.0833:1.7359:1.1812E-9:1.7282
0.58273:4700:2.1277:1.7350:1.1915E-9:1.7272
0.57033:4600:2.1739:1.7340:1.2054E-9:1.7262
0.55793:4500:2.2222:1.7329:1.2253E-9:1.7252
0.54553:4400:2.2727:1.7317:1.2541E-9:1.7240
0.53313:4300:2.3256:1.7305:1.2973E-9:1.7228
0.52074:4200:2.3809:1.7292:1.3642E-9:1.7215
0.50834:4100:2.4390:1.7277:1.4697E-9:1.7201
0.49594:4000:2.5000:1.7262:1.6391E-9:1.7185
0.48354:3900:2.5641:1.7246:1.9137E-9:1.7169
0.47114:3800:2.6316:1.7228:2.3622E-9:1.7151
0.45874:3700:2.7027:1.7209:3.1100E-9:1.7132
0.44635:3600:2.7778:1.7188:4.3812E-9:1.7112
0.43395:3500:2.8571:1.7165:6.5685E-9:1.7089
0.42155:3400:2.9412:1.7140:1.0340E-8:1.7064
0.40915:3300:3.0303:1.7113:1.6805E-8:1.7037
0.39675:3200:3.1250:1.7083:2.7852E-8:1.7008
0.38435:3100:3.2258:1.7049:4.6925E-8:1.6975
0.37195:3000:3.3333:1.7013:8.0904E-8:1.6939
0.35956:2900:3.4483:1.6972:1.4313E-7:1.6898
0.34716:2800:3.5714:1.6926:2.5772E-7:1.6854
0.33476:2700:3.7037:1.6875:4.6744E-7:1.6803
0.32236:2600:3.8461:1.6818:8.3709E-7:1.6747
0.30996:2500:4.0000:1.6752:1.4871E-6:1.6682
0.29756:2400:4.1667:1.6678:2.6758E-6:1.6609
0.28516:2300:4.3478:1.6592:5.0099E-6:1.6527
0.27277:2200:4.5454:1.6493:9.8133E-6:1.6429
0.26037:2100:4.7619:1.6377:1.9538E-5:1.6316
0.24797:2000:5.0000:1.6240:3.7927E-5:1.6184
0.23557:1900:5.2632:1.6077:6.9274E-5:1.6027
0.22317:1800:5.5556:1.5881:1.2905E-4:
0.21077:1700:5.8823:1.5640:2.4407E-4:
0.19838:1600:6.2500:1.5339:5.2173E-4:
0.18598:1500:6.6667:1.4952:1.2324E-3:
0.17358:1400:7.1429:1.4444:2.8966E-3:
0.16118:1300:7.6923:1.3761:6.2560E-3:
0.14878:1200:8.3333:1.2814:1.1956E-2:
0.13638:1100:9.0909:1.1406:1.9952E-2:
0.12398:1000:10.000:0.89384:3.2714E-2:
0.12274:990:10.101:0.85729:3.5022E-2:
0.12150:980:10.204:0.81715:3.7815E-2:
0.12026:970:10.309:0.77275:4.1257E-2:
0.11902:960:10.417:0.72321:4.5624E-2:
0.11779:950:10.526:0.66725:5.1306E-2:
0.11655:940:10.638:0.60299:5.8980E-2:
0.11531:930:10.753:0.52738:6.9994E-2:
0.11407:920:10.870:0.43485:8.7708E-2:
0.11283:910:10.989:0.31224:1.2313E-1:
0.11159:900:11.111:0.16292:2.3422E-1:
0.11035:890:11.236:0.10315:3.9646E-1:
0.10911:880:11.364:0.08557:5.2575E-1:
0.10787:870:11.494:0.07816:6.3506E-1:
0.10663:860:11.628:0.07457:7.3332E-1:
0.10539:850:11.765:0.07277:8.2470E-1:
0.10415:840:11.905:0.07184:9.1173E-1:
0.10291:830:12.048:0.07125:9.9616E-1:
0.10167:820:12.195:0.07069:1.0791:
0.10043:810:12.346:0.06995:1.1622:
0.099188:800:12.500:0.06893:1.2454:
0.097948:790:12.658:0.06765:1.3307:
0.096708:780:12.820:0.06621:1.4181:
0.095468:770:12.987:0.06476:1.5078:
0.094228:760:13.158:0.06348:1.6031:
0.092989:750:13.333:0.06253:1.7019:
0.091749:740:13.513:0.06206:1.8066:
0.090509:730:13.699:0.06217:1.9175:
0.089269:720:13.889:0.06300:2.0359:
0.088029:710:14.084:0.06470:2.1654:
0.086789:700:14.286:0.06748:2.3055:
0.085550:690:14.493:0.07174:2.4611:
0.084310:680:14.706:0.07825:2.6378:
0.083070:670:14.925:0.08872:2.8434:
0.081830:660:15.151:0.10815:3.0975:
0.080590:650:15.385:0.15813:3.4488:
0.079350:640:15.625:0.46230:4.1194:
0.078110:630:15.873:1.2152:2.6399:
0.076871:620:16.129:0.26282:3.5399:
0.075631:610:16.393:0.23435:4.2293:
0.074391:600:16.667:0.30271:5.0054:
0.073151:590:16.949:0.49387:6.1463:
0.071911:580:17.241:1.1743:8.3405:
0.070671:570:17.544:8.5328:13.070:
0.069431:560:17.857:9.4692:1.7066:
0.068192:550:18.182:6.6361:5.8222E-1:
0.066952:540:18.518:5.3048:3.2008E-1:
0.065712:530:18.868:4.4571:2.1771E-1:
0.064472:520:19.231:3.8070:1.7017E-1:
0.063232:510:19.608:3.2250:1.5059E-1:
0.061992:500:20.000:2.6105:1.5535E-1:
0.060753:490:20.408:1.7919:2.1307E-1:
0.059513:480:20.833:0.3829:1.1166:
0.058273:470:21.277:0.2214:2.6565:
0.057033:460:21.739:0.2546:4.1761:
0.055793:450:22.222:0.5122:6.7093:
0.054553:440:22.727:9.8813:17.581:
0.053313:430:23.256:8.6924:5.2410E-1:
0.052074:420:23.809:6.3929:1.7990E-1:
0.050834:410:24.390:5.3811:1.1182E-1:
0.049594:400:25.000:4.6641:1.1974E-1:
0.048354:390:25.641:3.5297:5.8275E-1:
0.047114:380:26.316:5.6596:4.9003E-1:
0.045874:370:27.027:4.7522:8.6632E-2:
0.044635:360:27.778:4.4205:4.4718E-2:
0.043395:350:28.571:4.2140:3.0785E-2:
0.042155:340:29.412:4.0617:2.3803E-2:
0.040915:330:30.303:3.9408:1.9506E-2:
0.039675:320:31.250:3.8408:1.6545E-2:
0.038435:310:32.258:3.7559:1.4352E-2:
0.037195:300:33.333:3.6826:1.2621E-2:
0.035956:290:34.483:3.6183:1.1242E-2:
0.034716:280:35.714:3.5615:1.0078E-2:
0.033476:270:37.037:3.5109:9.1101E-3:
0.032236:260:38.461:3.4655:8.2852E-3:
0.030996:250:40.000:3.4246:7.5344E-3:
0.029756:240:41.667:3.3875:6.9067E-3:
0.028516:230:43.478:3.3539::
0.027277:220:45.454:3.3233::
0.026037:210:47.619:3.2953::
0.024797:200:50.000:3.2698::
0.023557:190:52.632:3.2465::
0.022317:180:55.556:3.2251::
0.021077:170:58.823:3.2056::
0.019838:160:62.500:3.1878::
0.018598:150:66.667:3.1715::
0.017358:140:71.429:3.1566::
0.016118:130:76.923:3.1431::
0.014878:120:83.333:3.1308::
0.013638:110:90.909:3.1198::
0.012398:100:100.00:3.1099::
0.011902:96:104.17:3.0977::
0.011283:91:109.89:3.0935::
0.010663:86:116.28:3.0895::
0.010043:81:123.46:3.0856::
0.0094228:76:131.58:3.0822::
0.0088029:71:140.84:3.0788::
0.0081830:66:151.51:3.0757::
0.0075631:61:163.93:3.0729:4.4416E-3:
0.0069431:56:178.57:3.0703:4.0775E-3:
0.0063232:51:196.08:3.0681:3.7135E-3:
0.0057033:46:217.39:3.0659:3.3494E-3:
0.0050834:41:243.90:3.0640:2.9853E-3:
0.0044635:36:277.78:3.0623:2.6213E-3:
0.0038435:31:322.58:3.0609:2.2572E-3:
0.0032236:26:384.61:3.0596:1.8931E-3:
0.0026037:21:476.19:3.0586:1.5291E-3:
0.0019838:16:625.00:3.0578:1.1650E-3:
0.0013638:11:909.09:3.0573:8.0095E-4:
0.00074391:6:1666.7:3.0570:4.3688E-4:
0.00012398:1:10000:3.0568:7.2813E-5:



File: Thin Film toolbox/for Hanh/glass data toolbox/Handbook of Optical Constants/ascii tables/AL4GA6AS.ASC
Al4Ga6As.ASC:  Values of n and k for cubic aluminum gallium
arsenide (Al0.4Ga0.6As) from various references in HOCII
(pg. 530).  Reference is 1. 

From HANDBOOK OF OPTICAL CONSTANTS IN SOLIDS II edited by Edward D.
Palik. Copyright (c) 1991 by Academic Press, Inc. Reproduced by
permission of the publisher.
----------------------------------------------------------- 
     eV      cm-1           æm        n           k
-----------------------------------------------------------
1.9:15324:0.6526:3.693:
1.8:14518:0.6888:3.554:
1.7:13711:0.7293:3.475:
1.6:12905:0.7749:3.420:
1.5:12098:0.8266:3.377:
1.4:11292:0.8856:3.343:
1.3:10485:0.9537:3.315:
1.2:9679:1.033:3.292:
1.1:8872:1.127:3.273:
1.0:8065:1.240:3.256:
0.9:7259:1.378:3.242:
0.8:6452:1.550:3.230:
0.7:5646:1.771:3.220:
0.6:4839:2.066:3.212:
0.5:4033:2.480:3.205:



File: Thin Film toolbox/for Hanh/glass data toolbox/Handbook of Optical Constants/ascii tables/AL6GA4AS.ASC
Al6Ga4As.ASC:  Values of n and k for cubic aluminum gallium
arsenide (Al0.6Ga0.4AS) from various references in HOCII
(pg. 531).  Reference is 1. 

From HANDBOOK OF OPTICAL CONSTANTS IN SOLIDS II edited by Edward D.
Palik. Copyright (c) 1991 by Academic Press, Inc. Reproduced by
permission of the publisher.
----------------------------------------------------------- 
     eV   cm-1      æm             n         k
-----------------------------------------------------------
2.2:17744:0.5636:3.749:
2.1:16938:0.5904:3.585:
2.0:16131:0.6199:3.489:
1.9:15324:0.6526:3.419:
1.8:14518:0.6888:3.365:
1.7:13711:0.7293:3.320:
1.6:12905:0.7749:3.284:
1.5:12098:0.8266:3.252:
1.4:11292:0.8856:3.226:
1.3:10485:0.9537:3.202:
1.2:9679:1.033:3.182:
1.1:8872:1.127:3.165:
1.0:8065:1.240:3.150:
0.9:7259:1.378:3.137:
0.8:6452:1.550:3.125:
0.7:5646:1.771:3.116:
0.6:4839:2.066:3.107:
0.5:4033:2.480:3.101:


File: Thin Film toolbox/for Hanh/glass data toolbox/Handbook of Optical Constants/ascii tables/AL8GA2AS.ASC
Al8Ga2As.ASC:  Values of n and k for cubic aluminum gallium
arsenide (Al0.8Ga0.2As) from various references in HOCII
(pg. 532).  Reference is 1.

From HANDBOOK OF OPTICAL CONSTANTS IN SOLIDS II edited by Edward D.
Palik. Copyright (c) 1991 by Academic Press, Inc. Reproduced by
permission of the publisher.
---------------------------------------------------------- 
    eV    cm-1      æm             n         k
----------------------------------------------------------
2.5:20164:0.4959:3.746:
2.4:19357:0.5166:3.592:
2.3:18551:0.5391:3.490:
2.2:17744:0.5636:3.413:
2.1:16938:0.5904:3.351:
2.0:16131:0.6199:3.299:
1.9:15324:0.6526:3.256:
1.8:14518:0.6888:3.218:
1.7:13711:0.7293:3.185:
1.6:12905:0.7749:3.156:
1.5:12098:0.8266:3.131:
1.4:11292:0.8856:3.108:
1.3:10485:0.9537:3.088:
1.2:9679:1.033:3.071:
1.1:8872:1.127:3.055:
1.0:8065:1.240:3.041:
0.9:7259:1.378:3.029:
0.8:6452:1.550:3.018:
0.7:5646:1.771:3.009:
0.6:4839:2.066:3.002:
0.5:4033:2.480:2.995:



File: Thin Film toolbox/for Hanh/glass data toolbox/Handbook of Optical Constants/ascii tables/ALAS.ASC
AlAs.ASC: Values of n and k for cubic aluminum arsenide from
various references in HOCII (pg. 494). References are 1, 3, 4,
6, 8, 13, 14.

From HANDBOOK OF OPTICAL CONSTANTS IN SOLIDS II edited by Edward D.
Palik. Copyright (c) 1991 by Academic Press, Inc. Reproduced by
permission of the publisher.
--------------------------------------------------------------
      eV    cm-1         æm           n             k 
--------------------------------------------------------------
10000.:80655000.:0.0001240:0.99999320:1.33E-07
9772.:78816000.:0.0001269:0.99999280:1.45E-07
9331.:75259000.:0.0001329:0.99999210:1.73E-07
8909.:71855000.:0.0001392:0.99999130:2.07E-07
8507.:68613000.:0.0001458:0.99999050:2.47E-07
8123.:65516000.:0.0001526:0.9999895:2.94E-07
7756.:62556000.:0.0001599:0.9999884:3.50E-07
7406.:59733000.:0.0001674:0.9999873:4.18E-07
7072.:57039000.:0.0001753:0.9999861:4.97E-07
6752.:54458000.:0.0001836:0.9999846:5.92E-07
6447.:51998000.:0.0001923:0.9999831:7.05E-07
6156.:49651000.:0.0002014:0.9999815:8.40E-07
5878.:47409000.:0.0002109:0.9999796:9.99E-07
5613.:45272000.:0.0002209:0.9999776:1.19E-06
5359.:43223000.:0.0002314:0.9999754:1.41E-06
5117.:41271000.:0.0002423:0.9999730:1.68E-06
4886.:39408000.:0.0002538:0.9999703:2.00E-06
4665.:37625000.:0.0002658:0.9999674:2.38E-06
4455.:35932000.:0.0002783:0.9999642:2.83E-06
4254.:34311000.:0.0002915:0.9999607:3.36E-06
4062.:32762000.:0.0003053:0.9999568:3.99E-06
3878.:31278000.:0.0003197:0.9999526:4.74E-06
3703.:29866000.:0.0003348:0.9999480:5.63E-06
3536.:28520000.:0.0003506:0.9999429:6.67E-06
3376.:27229000.:0.0003672:0.9999374:7.92E-06
3224.:26003000.:0.0003846:0.9999313:9.39E-06
3078.:24826000.:0.0004028:0.9999248:1.11E-05
2939.:23704000.:0.0004218:0.9999176:1.32E-05
2807.:22640000.:0.0004418:0.9999099:1.56E-05
2680.:21615000.:0.0004627:0.9999015:1.84E-05
2559.:20640000.:0.0004846:0.999893:2.18E-05
2443.:19704000.:0.0005075:0.999883:2.58E-05
2333.:18817000.:0.0005315:0.999872:3.04E-05
2228.:17970000.:0.0005566:0.999861:3.59E-05
2127.:17155000.:0.0005829:0.999850:4.22E-05
2031.:16381000.:0.0006105:0.999838:4.97E-05
1939.:15639000.:0.0006394:0.999825:5.83E-05
1852.:14937000.:0.0006696:0.999813:6.85E-05
1768.:14260000.:0.0007013:0.999802:8.03E-05
1688.:13615000.:0.0007344:0.999792:9.40E-05
1650.:13308000.:0.0007516:0.999789:1.02E-04
1612.:13002000.:0.0007691:0.999788:1.10E-04
1575.:12703000.:0.0007871:0.999796:1.19E-04
1539.:12413000.:0.0008055:0.999794:1.03E-04
1504.:12130000.:0.0008244:0.999782:9.80E-05
1470.:11856000.:0.0008436:0.999771:1.06E-04
1436.:11582000.:0.0008633:0.999766:1.14E-04
1403.:11316000.:0.0008835:0.999765:1.22E-04
1371.:11058000.:0.0009041:0.999772:1.32E-04
1340.:10808000.:0.0009253:0.999811:1.42E-04
1309.:10558000.:0.0009469:0.999801:2.76E-05
1280.:10324000.:0.0009690:0.999749:2.99E-05
1250.:10082000.:0.0009917:0.999716:3.23E-05
1222.:9856000.:0.001015:0.999688:3.50E-05
1167.:9412400.:0.001063:0.999639:4.10E-05
1114.:8984900.:0.001113:0.999590:4.80E-05
1064.:8581700.:0.001166:0.999539:5.62E-05
1016.:8194500.:0.001221:0.999486:6.58E-05
969.7:7821100.:0.001279:0.999429:7.70E-05
925.9:7467800.:0.001339:0.999367:9.01E-05
884.1:7130700.:0.001402:0.999299:1.05E-04
844.2:6808900.:0.001469:0.999226:1.23E-04
806.0:6500800.:0.001538:0.999147:1.44E-04
769.7:6208000.:0.001611:0.999060:1.68E-04
734.9:5927300.:0.001687:0.99897:1.95E-04
701.7:5659500.:0.001767:0.99886:2.27E-04
670.0:5403900.:0.001851:0.99875:2.63E-04
639.8:5160300.:0.001938:0.99863:3.08E-04
610.9:4927200.:0.002030:0.99850:3.58E-04
583.3:4704600.:0.002126:0.99836:4.16E-04
557.0:4492500.:0.002226:0.99820:4.83E-04
531.8:4289200.:0.002331:0.99803:5.59E-04
507.8:4095700.:0.002442:0.99785:6.47E-04
484.9:3911000.:0.002557:0.99766:7.47E-04
463.0:3734300.:0.002678:0.99745:8.63E-04
442.1:3565700.:0.002805:0.99722:9.95E-04
422.1:3404400.:0.002937:0.99699:1.14E-03
403.0:3250400.:0.003076:0.99673:1.32E-03
384.8:3103600.:0.003222:0.99646:1.51E-03
367.5:2964100.:0.003374:0.99617:1.71E-03
350.9:2830200.:0.003534:0.99585:1.96E-03
335.0:2701900.:0.003701:0.99552:2.23E-03
319.9:2580100.:0.003876:0.99516:2.55E-03
305.5:2464000.:0.004059:0.99479:2.92E-03
291.7:2352700.:0.004251:0.99441:3.34E-03
278.5:2246200.:0.004452:0.99404:3.81E-03
265.9:2144600.:0.004663:0.99368:4.33E-03
253.9:2047800.:0.004883:0.99330:4.87E-03
242.5:1955900.:0.005114:0.99289:5.48E-03
231.5:1867200.:0.005356:0.99250:6.16E-03
221.1:1783300.:0.005609:0.99210:6.95E-03
211.1:1702600.:0.005874:0.99182:7.83E-03
201.5:1625200.:0.006152:0.99156:8.65E-03
192.4:1551800.:0.006443:0.99126:9.58E-03
183.7:1481600.:0.006748:0.99106:1.06E-02
175.5:1415500.:0.007067:0.99101:1.17E-02
167.5:1351000.:0.007401:0.99093:1.26E-02
160.0:1290500.:0.007751:0.99087:1.37E-02
152.7:1231600.:0.008117:0.99086:1.48E-02
149.3:1204200.:0.008307:0.99092:1.54E-02
145.8:1175900.:0.008501:0.99102:1.60E-02
142.5:1149300.:0.008700:0.99112:1.65E-02
139.3:1123500.:0.008903:0.99119:1.71E-02
136.1:1097700.:0.009111:0.99128:1.76E-02
133.0:1072700.:0.009324:0.99139:1.82E-02
129.9:1047700.:0.009542:0.99153:1.88E-02
127.0:1024300.:0.009766:0.99176:1.94E-02
124.1:1000900.:0.009994:0.99212:2.00E-02
121.2:977540.:0.01023:0.99248:2.04E-02
118.5:955760.:0.01047:0.99273:2.07E-02
115.8:933980.:0.01071:0.99294:2.10E-02
113.1:912210.:0.01096:0.99312:2.14E-02
110.5:891240.:0.01122:0.99330:2.17E-02
108.0:871070.:0.01148:0.99349:2.20E-02
105.5:850910.:0.01175:0.99368:2.24E-02
103.1:831550.:0.01202:0.99389:2.27E-02
100.8:813000.:0.01230:0.99411:2.30E-02
98.47:794210.:0.01259:0.99435:2.33E-02
96.22:776060.:0.01289:0.99461:2.36E-02
94.03:758400.:0.01319:0.99484:2.38E-02
91.88:741060.:0.01349:0.99506:2.40E-02
89.78:724120.:0.01381:0.99532:2.42E-02
87.73:707580.:0.01413:0.99567:2.44E-02
85.73:691450.:0.01446:0.99627:2.44E-02
83.77:675650.:0.01480:0.99664:2.41E-02
81.85:660160.:0.01515:0.99686:2.38E-02
79.99:645160.:0.01550:0.99704:2.35E-02
78.16:630400.:0.01586:0.99726:2.32E-02
76.37:615960.:0.01623:0.99762:2.29E-02
74.63:601930.:0.01661:0.99847:2.26E-02
72.92:588130.:0.01700:1.00073:2.23E-02
71.26:574750.:0.01740:0.99803:1.43E-02
69.63:561600.:0.01781:0.99493:1.43E-02
68.04:548780.:0.01822:0.99292:1.42E-02
66.49:536270.:0.01865:0.99125:1.41E-02
64.97:524010.:0.01908:0.98960:1.39E-02
63.49:512080.:0.01953:0.98799:1.37E-02
62.04:500380.:0.01999:0.98635:1.35E-02
60.62:488930.:0.02045:0.98469:1.32E-02
59.24:477800.:0.02093:0.98292:1.30E-02
57.88:466830.:0.02142:0.98103:1.27E-02
56.56:456180.:0.02192:0.97903:1.25E-02
55.27:445780.:0.02243:0.97692:1.23E-02
54.01:435620.:0.02296:0.97470:1.21E-02
52.77:425620.:0.02349:0.97236:1.20E-02
51.57:415940.:0.02404:0.96977:1.18E-02

5.6:45167.:0.2214:1.36:2.75
5.5:44360.:0.2254:1.36:2.89
5.4:43554.:0.2296:1.36:3.12
5.3:42747.:0.2339:1.53:3.40
5.2:41940.:0.2384:1.77:3.65
5.1:41134.:0.2431:2.16:3.86
5.0:40327.:0.2480:2.48:3.95
4.9:39521.:0.2530:2.92:4.04
4.8:38714.:0.2583:3.48:4.02
4.7:37908.:0.2638:3.96:3.70
4.6:37101.:0.2695:4.22:3.09
4.5:36295.:0.2755:4.18:2.63
4.4:35088.:0.2818:4.04:2.52
4.3:34682.:0.2883:4.01:2.52
4.2:33875.:0.2952:4.11:2.63
4.1:33068.:0.3024:4.47:2.68
4.0:32262.:0.3100:4.92:2.49
3.9:31455.:0.3179:5.35:2.15
3.8:30649.:0.3263:5.39:1.30
3.7:29842.:0.3351:4.99:0.752
3.6:29036.:0.3444:4.72:0.519
3.5:28229.:0.3542:4.48:0.334
3.4:27423.:0.3647:4.30:0.233
3.3:26616.:0.3757:4.13:0.139
3.2:25810.:0.3875:3.93:0.115
3.1:25003.:0.4000:3.77:0.113
3.0:24196.:0.4133:3.77:5.3E-02

3.15:25406.:0.3936::0.119
3.12:25205.:0.3968::0.115
3.10:25003.:0.4000::0.113
3.075:24801.:0.4032::0.110
3.05:24600.:0.4065::0.106
3.025:24398.:0.4099::9.98E-02
3.00:24196.:0.4133::6.38E-02
2.975:23995.:0.4168::3.15E-02
2.95:23793.:0.4203::1.89E-02
2.925:23592.:0.4239::1.18E-02
2.90:23390.:0.4275::1.05E-02
2.875:23188.:0.4313::1.03E-02
2.85:22987.:0.4305::9.93E-03

3.35:27019.:0.3701::1.38E-02
3.3:26616.:0.3757::3.81E-03
3.25:26213.:0.3815::3.21E-03
3.2:25810.:0.3875::2.43E-03
3.1:25003.:0.4000::1.94E-03
3.0:24196.:0.4133::1.79E-03
2.9:23390.:0.4275:3.919:1.67E-03
2.8:22583.:0.4428:3.703:1.61E-03
2.7:21777.:0.4592:3.570:1.56E-03
2.6:20970.:0.4769:3.472:1.53E-03
2.5:20164.:0.4959:3.394:1.25E-03
2.4:19357.:0.5166:3.329:6.82E-04
2.3:18551.:0.5391:3.273:2.75E-04
2.2:17744.:0.5636:3.225:4.04E-05
2.1:16938.:0.5904:3.183:2.30E-06
2.0:16131.:0.6199:3.145:
1.9:15324.:0.6526:3.112:
1.8:14518.:0.6888:3.082:
1.7:13711.:0.7293:3.056:
1.6:12905.:0.7749:3.032:
1.5:12098.:0.8266:3.010:
1.4:11292.:0.8856:2.990:
1.3:10485.:0.9537:2.973:
1.2:9679.:1.033:2.957:
1.1:8872.:1.127:2.943:
1.0:8065.:1.157:2.930:
0.9:7259.:1.378:2.919:
0.8:6452.:1.550:2.909:
0.7:5646.:1.771:2.901:
0.6:4839.:2.066:2.894:
0.5:4033.:2.480:2.888:

2.218:17889.:0.5590:3.201:
2.187:17639.:0.5669:3.189:
2.053:16558.:0.6039:3.139:
1.934:15599.:0.6411:3.102:
1.831:14768.:0.6771:3.072:
1.741:14042.:0.7121:3.049:
1.660:13389.:0.7469:3.029:
1.583:12768.:0.7832:3.012:
1.573:12687.:0.7882:3.009:
1.550:12501.:0.7999:3.005:
1.517:12235.:0.8173:2.999:
1.506:12147.:0.8233:2.995:
1.447:11671.:0.8568:2.983:
1.374:11082.:0.9024:2.970:
1.312:10582.:0.9450:2.960:
1.256:10130.:0.9871:2.951:
1.240:10001.:0.9999:2.948:
1.192:9614.:1.040:2.942:
1.033:8332.:1.200:2.919:
0.775:6251.:1.600:2.892:
0.620:5001.:2.000:2.876:
0.564:4549.:2.198:2.875:
0.2480:2000.:5.000:2.85:
0.1860:1500.:6.667:2.84:
0.1240:1000.:10.00:2.81:
0.1116:900.:11.11:2.80:
0.09919:800.:12.50:2.78:
0.08679:700.:14.29:2.74:2.0E-03
0.07439:600.:16.67:2.67:4.3E-03
0.06199:500.:20.00:2.47:1.4E-02
0.05579:450.:22.22:2.18:4.0E-02
0.05331:430.:23.26:1.90:7.7E-02
0.05207:420.:23.81:1.67:0.12
0.05145:415.:24.10:1.50:0.16
0.05083:410.:24.39:1.27:0.23
0.05021:405.:24.69:0.95:0.38
0.04959:400.:25.00:0.60:0.78
0.04897:395.:25.32:0.46:1.33
0.04835:390.:25.64:0.45:1.87
0.04773:385.:25.97:0.51:2.44
0.04711:380.:26.32:0.63:3.12
0.04649:375.:26.67:0.90:4.00
0.04587:370.:27.03:1.57:5.25
0.04525:365.:27.40:3.78:6.90
0.04486:361.8:27.64:6.87:6.25
0.04463:360.:27.78:7.84:4.57
0.04401:355.:28.17:6.99:1.59
0.04339:350.:28.57:5.95:0.75
0.04215:340.:29.41:4.90:0.29
0.04092:330.:30.30:4.40:0.15
0.03968:320.:31.25:4.11:9.5E-02
0.03844:310.:32.26:3.91:6.5E-02
0.03720:300.:33.33:3.78:4.7E-02
0.03100:250.:40.00:3.44:1.5E-02
0.02480:200.:50.00:3.31:7.3E-03



File: Thin Film toolbox/for Hanh/glass data toolbox/Handbook of Optical Constants/ascii tables/AS2S3-M.ASC
As2S3-m.ASC: Values of n and k for monoclinic arsenic sulfide
from various references in HOCI (pg. 647). References are 2, 3,
4, 5, 7. 

From HANDBOOK OF OPTICAL CONSTANTS IN SOLIDS edited by Edward D.
Palik. Copyright (c) 1985 by Academic Press, Inc. Reproduced by
permission of the publisher.
------------------------------------------------------------------ 
 eV     cm-1    æm    na    nb    nc       ka       kb       kc 
------------------------------------------------------------------:
2.914:23500:0.4255:3.92::3.60::::
2.852:23000:0.4348:3.84::3.51:9.8E-2::
2.790:22500:0.4444:3.77::3.43:3.5E-2::0.32
2.728:22000:0.4545:3.70::3.36:1.2E-2::9.4E-2
2.666:21500:0.4651:3.64:3.02:3.29:3.7E-3::2.6E-2
2.604:21000:0.4762:3.58:2.79:3.24:1.0E-3::6.1E-3
2.542:20500:0.4878:3.53:2.69:3.18:2.5E-4::8.5E-4
2.480:20000:0.5000:3.48:2.64:3.13:4.8E-5::1.4E-4
2.418:19500:0.5128:3.44:2.62:3.08:2.4E-5::1.9E-5
2.356:19000:0.5263:3.39:2.60:3.04:1.2E-5::1.3E-5
2.294:18500:0.5405:3.35:2.58:3.00:7.3E-6::9.4E-6
2.232:18000:0.5556:3.32:2.57:2.96:6.8E-6::8.2E-6
2.170:17500:0.5714:3.28:2.56:2.93:5.9E-6::7.3E-6
2.108:17000:0.5882:3.25:2.55:2.90::::6.7E-6
2.046:16500:0.6061:3.22:2.54:2.87::::6.4E-6
1.984:16000:0.6250:3.19:2.53:2.84::::6.2E-6
1.922:15500:0.6452:3.16:2.52:2.81::::
1.860:15000:0.6667:3.14:2.51:2.79::::
1.798:14500:0.6897:3.11::2.76::::
1.736:14000:0.7143:3.09::2.74::::
1.674:13500:0.7407:3.07::2.72::::
1.612:13000:0.7692:3.05::2.70::::
1.550:12500:0.8000:3.03::2.68::::
1.488:12000:0.8333:3.01::2.67::::
1.426:11500:0.8696:2.99::2.65::::
1.364:11000:0.9091:2.98::2.64::::
1.302:10500:0.9524:2.98::2.64::::
1.240:10000:1.000:2.98::2.64::::
1.178:9500:1.053:2.98::2.64::::
1.116:9000:1.111:2.98::2.64::::
1.054:8500:1.177:2.98::2.64::::
0.9919:8000:1.250:2.98::2.64::::
0.9299:7500:1.333:2.98::2.64::::
0.8679:7000:1.429:2.98::2.64::::
0.8059:6500:1.539:2.98::2.64::::
0.7439:6000:1.667:2.98::2.64::::
0.6819:5500:1.818:2.98::2.64::::
0.6199:5000:2.000:2.98::2.64::::
0.1327:1070:9.346::::2.4E-4::1.6E-4
0.1314:1060:9.434::::2.6E-4::1.9E-4
0.1302:1050:9.524::::2.6E-4::1.7E-4
0.1289:1040:9.615::::2.9E-4::1.9E-4
0.1277:1030:9.709::::3.0E-4::1.9E-4
0.1265:1020:9.804::::3.2E-4:3.1E-4:2.0E-4
0.1252:1010:9.901::::3.2E-4:3.2E-4:2.0E-4
0.1240:1000:10.00::::3.4E-4:3.2E-4:2.3E-4
0.1227:990:10.10::::2.6E-4:3.2E-4:1.8E-4
0.1215:980:10.20::::2.8E-4:3.2E-4:1.8E-4
0.1203:970:10.31::::2.7E-4:3.3E-4:1.9E-4
0.1190:960:10.42::::2.6E-4:3.3E-4:3.4E-4
0.1178:950:10.53::::2.7E-4:3.3E-4:1.9E-4
0.1165:940:10.64::::2.8E-4:3.4E-4:1.9E-4
0.1153:930:10.75::::2.9E-4:3.4E-4:2.1E-4
0.1141:920:10.87::::3.5E-4:3.5E-4:2.6E-4
0.1128:910:10.99::::4.2E-4:3.5E-4:3.2E-4
0.1116:900:11.11::::3.3E-4:3.5E-4:1.9E-4
0.1103:890:11.24::::4.4E-4:3.6E-4:2.5E-4
0.1091:880:11.36::::4.7E-4:3.6E-4:2.5E-4
0.1079:870:11.49::::4.6E-4:3.7E-4:2.5E-4
0.1066:860:11.63::::4.5E-4:3.7E-4:2.6E-4
0.1054:850:11.76::::4.6E-4:3.8E-4:2.9E-4
0.1041:840:11.90::::4.6E-4:3.8E-4:3.0E-4
0.1029:830:12.05::::4.7E-4:3.8E-4:2.9E-4
0.1017:820:12.20::::5.1E-4:3.8E-4:3.1E-4
0.1004:810:12.35::::7.3E-4:3.9E-4:3.6E-4
0.09919:800:12.50::::8.0E-4:4.0E-4:6.8E-4
0.09869:796:12.56::::9.0E-4:5.0E-4:6.0E-4
0.09795:790:12.66::::1.0E-3:6.1E-4:8.1E-4
0.09720:784:12.76::::1.1E-3:7.1E-4:1.0E-3
0.09646:778:12.85::::1.4E-3:9.2E-4:1.3E-3
0.09571:772:12.95::::1.6E-3:9.3E-4:2.1E-3
0.09497:766:13.05::::1.8E-3:1.3E-3:2.6E-3
0.09423:760:13.16::::2.1E-3:1.4E-3:3.2E-3
0.09348:754:13.26::::3.5E-3:1.7E-3:3.6E-3
0.09274:748:13.37::::4.7E-3:1.7E-3:4.1E-3
0.09199:742:13.48::::4.8E-3:1.6E-3:4.6E-3
0.09125:736:13.59::::5.0E-3:1.7E-3:4.9E-3
0.09051:730:13.70::::4.9E-3:1.7E-3:5.2E-3
0.08976:724:13.81::::5.2E-3:1.6E-3:5.5E-3
0.08902:718:13.93::::5.8E-3:1.8E-3:6.2E-3
0.08828:712:14.04::::5.9E-3:1.8E-3:7.0E-3
0.08753:706:14.16::::7.1E-3:2.3E-3:7.5E-3
0.08679:700:14.29::::8.3E-3:2.5E-3:7.7E-3
0.08617:695:14.39::::8.7E-3:2.4E-3:5.5E-3
0.08555:690:14.49::::0.013:2.3E-3:4.5E-3
0.08493:685:14.60::::0.013:2.4E-3:2.9E-3
0.08431:680:14.71::::0.013:2.3E-3:2.9E-3
0.08369:675:14.81::::0.013:2.1E-3:1.9E-3
0.08307:670:14.93::::0.012:1.9E-3:2.5E-3
0.08245:665:15.04::::0.013:1.7E-3:2.6E-3
0.08183:660:15.15::::0.015:1.6E-3:3.6E-3
0.08121:655:15.27::::0.016:1.8E-3:4.4E-3
0.08059:650:15.38::::0.017:1.8E-3:5.6E-3
0.07997:645:15.50::::0.018:1.7E-3:6.7E-3
0.07935:640:15.63::::0.017:1.6E-3:5.8E-3
0.07873:635:15.75::::0.012:1.5E-3:4.4E-3
0.07811:630:15.87::::8.2E-3:1.3E-3:3.3E-3
0.07749:625:16.00::::6.7E-3:1.0E-3:2.9E-3
0.07687:620:16.13::::4.5E-3:9.0E-4:2.3E-3
0.07625:615:16.26::::1.9E-3:9.0E-4:1.7E-3
0.07563:610:16.39::::1.7E-3:6.5E-4:2.3E-3
0.07501:605:16.53::::1.5E-3:5.3E-4:2.9E-3
0.07439:600:16.67::::1.3E-3:5.3E-4:3.5E-3
0.07377:595:16.81::::1.5E-3:6.7E-4:3.9E-3
0.07315:590:16.95::::1.7E-3:8.1E-4:4.8E-3
0.07253:585:17.09::::1.8E-3:8.1E-4:5.7E-3
0.07191:580:17.24::::1.6E-3:6.8E-4:5.9E-3
0.07129:575:17.39::::1.7E-3:8.3E-4:5.4E-3
0.07067:570:17.54::::1.8E-3:9.7E-4:4.5E-3
0.07005:565:17.70::::2.1E-3:1.4E-3:3.7E-3
0.06943:560:17.86::::2.4E-3:1.7E-3:2.8E-3
0.06881:555:18.02::::2.7E-3:2.1E-3:2.6E-3
0.06819:550:18.18::::3.0E-3:2.6E-3:2.9E-3
0.06757:545:18.35::::3.2E-3:2.9E-3:3.1E-3
0.06695:540:18.52::::3.1E-3:3.1E-3:3.5E-3
0.06633:535:18.69::::3.3E-3:2.7E-3:4.0E-3
0.06571:530:18.87::::4.8E-3:2.6E-3:5.1E-3
0.06509:525:19.05::::5.3E-3:2.7E-3:6.5E-3
0.06447:520:19.23::::5.2E-3:2.9E-3:7.6E-3
0.06385:515:19.42::::4.8E-3:3.4E-3:8.0E-3
0.06323:510:19.61::::5.3E-3:3.3E-3:8.9E-3
0.06261:505:19.80::::5.7E-3:2.8E-3:8.5E-3
0.06199:500:20.00::::5.9E-3:2.9E-3:7.2E-3
0.06150:496:20.16::::5.8E-3:3.2E-3:6.3E-3
0.06075:490:20.41::::6.5E-3:3.4E-3:6.2E-3
0.06001:484:20.66::::7.1E-3:3.5E-3:5.9E-3
0.05926:478:20.92::::7.5E-3:3.2E-3:5.5E-3
0.05852:472:21.19::::8.1E-3:3.0E-3:4.7E-3
0.05778:466:21.46::2.1::9.9E-3:3.1E-3:5.5E-3
0.05703:460:21.74::2.1::0.011:3.3E-3:6.0E-3
0.05636:454.6:22.0:2.9:2.0:2.4:0.013:7.7E-3:0.011
0.05510:444.4:22.5:2.9:2.0:2.4:0.016:0.011:0.017
0.05391:434.8:23.0:2.9:2.0:2.3:0.019:0.016:0.023
0.05276:425.5:23.5:2.8:1.9:2.3:0.023:0.024:0.031
0.05166:416.7:24.0:2.8:1.9:2.2:0.029:0.042:0.041
0.05060:408.2:24.5:2.7:1.7:2.1:0.050:0.080:0.057
0.04959:400.0:25.0:2.6:1.5:2.0:0.053:0.24:0.089
0.04862:392.2:25.5:2.5:1.3:1.9:0.087:1.1:0.18
0.04769:384.6:26.0:2.3:3.1:1.9:0.20:1.4:0.44
0.04679:377.4:26.5:2.3:2.9:2.0:0.84:0.30:0.37
0.04592:370.4:27.0:2.9:2.7:1.6:0.41:0.11:0.42
0.04508:363.6:27.5:2.5:2.5:1.4:0.19:0.057:1.0
0.04428:357.1:28.0:2.2:2.5:2.0:0.20:0.036:2.0
0.04350:350.9:28.5:1.6:2.4:3.1:0.50:0.024:1.3
0.04275:344.8:29.0:2.9:2.4:2.8:1.8:0.018:0.54
0.04203:339.0:29.5:2.4:2.4:2.4:0.39:0.014:0.39
0.04133:333.3:30.0:1.8:2.3:2.1:0.45:0.011:0.43
0.04065:327.9:30.5:1.2:2.3:1.6:1.4:9.4E-3:0.75
0.03999:322.6:31.0:0.83:2.3:1.3:1.7:8.0E-3:1.6
0.03936:317.5:31.5:0.86:2.3:1.8:2.6:6.9E-3:2.7
0.03874:312.5:32.0:1.1:2.3:3.5:3.6:6.0E-3:3.4
0.03815:307.7:32.5:1.8:2.3:4.8:4.9:5.3E-3:1.9
0.03757:303.0:33.0:3.5:2.3:4.5:6.3:4.7E-3:0.79
0.03701:298.5:33.5:7.0:2.3:4.1:5.5:4.3E-3:0.43
0.03647:294.1:34.0:7.6:2.3:3.8:2.4:3.9E-3:0.28
0.03594:289.9:34.5:6.7:2.3:3.6:1.2:3.6E-3:0.20
0.03542:285.7:35.0:6.0:2.3:3.5:0.69:3.3E-3:0.16
0.03492:281.7:35.5:5.6:2.3:3.3:0.48:3.1E-3:0.15
0.03459:279.0:35.9::::0.55:::
0.03444:277.8:36.0:5.3:2.3:3.3:0.38:2.9E-3:0.26
0.03397:274.0:36.5:5.1:2.3:3.3:0.26:2.7E-3:0.11
0.03351:270.2:37.0:4.9:2.3:3.2:0.20:2.5E-3:0.094
0.03306:266.7:37.5:4.7:2.2:3.1:0.16:2.4E-3:0.087
0.03263:263.2:38.0:4.6:2.2:3.1:0.14:2.3E-3:0.084
0.03220:259.7:38.5:4.5:2.2:3.0:0.12:2.2E-3:0.082
0.03179:256.4:39.0:4.4:2.2:3.0:0.10:2.1E-3:0.083
0.03139:253.2:39.5:4.4:2.2:3.0:0.094:2.1E-3:0.084
0.03100:250.0:40.0:4.3:2.2:2.9:0.087:2.0E-3:0.087
0.03061:246.9:40.5:4.2:2.2:2.9:0.094:1.9E-3:0.092
0.03024:243.9:41.0:4.2:2.2:2.9:0.19:1.9E-3:0.097
0.02988:241.0:41.5:4.2:2.2:2.8:0.080:1.9E-3:0.10
0.02952:238.1:42.0:4.1:2.2:2.8:0.063:1.9E-3:0.11
0.02917:235.3:42.5:4.1:2.2:2.8:0.058:1.9E-3:0.12
0.02883:232.6:43.0:4.1:2.2:2.7:0.054:1.9E-3:0.14
0.02850:229.9:43.5:4.0:2.2:2.7:0.052:1.9E-3:0.15
0.02818:227.3:44.0:4.0:2.2:2.7:0.050:1.9E-3:0.17
0.02786:224.7:44.5:4.0:2.2:2.6:0.048:2.0E-3:0.19
0.02755:222.2:45.0:3.9:2.2:2.6:0.048:2.0E-3:0.21
0.02725:219.8:45.5:3.9:2.2:2.6:0.048:2.1E-3:0.24
0.02695:217.4:46.0:3.9:2.2:2.6:0.048:2.3E-3:0.28
0.02666:215.1:46.5:3.8:2.2:2.5:0.049:2.5E-3:0.31
0.02638:212.8:47.0:3.8:2.2:2.5:0.051:2.6E-3:0.36
0.02610:210.5:47.5:3.8:2.2:2.5:0.053:2.9E-3:0.40
0.02583:208.3:48.0:3.7:2.2:2.5:0.056:3.3E-3:0.46
0.02556:206.2:48.5:3.7:2.2:2.5:0.061:3.8E-3:0.50
0.02530:204.1:49.0:3.6:2.2:2.6:0.068:4.5E-3:0.55
0.02505:202.0:49.5:3.5:2.2:2.6:0.076:5.4E-3:0.58
0.02480:200.0:50.0:3.5:2.2:2.6:0.088:6.8E-3:0.60
0.02455:198.0:50.5:3.5:2.2:2.7:0.11:8.9E-3:0.61
0.02431:196.1:51.0:3.4:2.2:2.7:0.13:0.012:0.60
0.02407:194.2:51.5:3.3:2.2:2.7:0.16:0.018:0.59
0.02384:192.3:52.0:3.2:2.1:2.8:0.21:0.029:0.56
0.02362:190.5:52.5:3.1:2.1:2.8:0.31:0.054:0.53
0.02339:188.7:53.0:2.9:2.1:2.8:0.47:0.12:0.51
0.02317:186.9:53.5:2.7:2.4:2.8:0.79:0.28:0.48
0.02296:185.2:54.0:2.6:2.4:2.7:1.4:0.27:0.46
0.02275:183.5:54.5:2.9:2.4:2.7:2.2:0.11:0.44
0.02254:181.8:55.0:4.0:2.3:2.7:2.7:0.054:0.43
0.02234:180.2:55.5:5.1:2.3:2.6:2.1:0.031:0.42
0.02214:178.6:56.0:5.3:2.3:2.6:1.2:0.020:0.42
0.02194:177.0:56.5:5.2:2.3:2.5:0.73:0.014:0.43
0.02175:175.4:57.0:5.0:2.3:2.5:0.47:0.011:0.45
0.02156:173.9:57.5:4.8:2.3:2.4:0.32:8.3E-3:0.48
0.02138:172.4:58.0:4.7:2.3:2.3:0.24:6.7E-3:0.52
0.02119:170.9:58.5:4.6:2.3:2.3:0.18:5.6E-3:0.57
0.02101:169.5:59.0:4.5:2.3:2.2:0.15:4.7E-3:0.65
0.02084:168.1:59.5:4.4:2.3:2.2:0.12:4.1E-3:0.75
0.02066:166.7:60.0:4.4:2.3:2.1:0.10:3.6E-3:0.87
0.02049:165.3:60.5:4.3:2.3:2.1:0.088:3.2E-3:1.0
0.02033:163.9:61.0:4.3:2.3:2.1:0.077:2.9E-3:1.2
0.02016:162.6:61.5:4.3:2.3:2.3:0.068:2.6E-3:1.3
0.02000:161.3:62.0:4.2:2.3:2.4:0.061:2.4E-3:1.4
0.01984:160.0:62.5:4.2:2.2:2.6:0.055:2.2E-3:1.5
0.01968:158.7:63.0:4.2:2.2:2.7:0.050:2.1E-3:1.4
0.01953:157.5:63.5:4.2:2.2:2.8:0.046:1.9E-3:1.4
0.01937:156.3:64.0:4.2:2.2:2.8:0.042:1.8E-3:1.3
0.01922:155.0:64.5:4.1:2.2:2.8:0.039:1.7E-3:1.2
0.01907:153.9:65.0:4.1:2.2:2.7:0.036:1.6E-3:1.1
0.01893:152.7:65.5:4.1:2.2:2.6:0.034:1.5E-3:1.1
0.01879:151.5:66.0:4.1:2.2:2.5:0.032:1.5E-3:1.1
0.01864:150.4:66.5:4.1:2.2:2.4:0.030:1.4E-3:1.2
0.01851:149.3:67.0:4.1:2.2:2.2:0.029:1.3E-3:1.3
0.01837:148.2:67.5:4.1:2.2:2.1:0.027:1.3E-3:1.5
0.01823:147.1:68.0:4.1:2.2:2.1:0.026:1.2E-3:1.8
0.01810:146.0:68.5:4.1:2.2:2.1:0.025:1.2E-3:2.1
0.01797:144.9:69.0:4.0:2.2:2.2:0.024:1.1E-3:2.5
0.01784:143.9:69.5:4.0:2.2:2.5:0.023:1.1E-3:2.9
0.01771:142.9:70.0:4.0:2.2:2.9:0.022:1.1E-3:3.3
0.01759:141.8:70.5:4.0:2.2:3.5:0.021:1.0E-3:3.5
0.01746:140.9:71.0:4.0:2.2:4.2:0.020:9.9E-4:3.5
0.01734:139.9:71.5:4.0:2.2:4.8:0.019:9.6E-4:3.2
0.01722:138.9:72.0:4.0:2.2:5.3:0.019:9.4E-4:2.7
0.01710:137.9:72.5:4.0:2.2:5.4:0.018:9.1E-4:2.1
0.01698:137.0:73.0:4.0:2.2:5.4:0.018:8.9E-4:1.7
0.01687:136.1:73.5:4.0:2.2:5.3:0.017:8.6E-4:1.3
0.01675:135.1:74.0:4.0:2.2:5.2:0.017:8.4E-4:1.1
0.01664:134.2:74.5:4.0:2.2:5.1:0.016:8.2E-4:0.86
0.01653:133.3:75.0:4.0:2.2:4.9:0.016:8.1E-4:0.72
0.01642:132.5:75.5:4.0:2.2:4.8:0.015:7.9E-4:0.61
0.01631:131.6:76.0:4.0:2.2:4.7:0.015:7.7E-4:0.52
0.01621:130.7:76.5:4.0:2.2:4.6:0.015:7.6E-4:0.46
0.01610:129.9:77.0:4.0:2.2:4.6:0.014:7.4E-4:0.40
0.01600:129.0:77.5:4.0:2.2:4.5:0.014:7.3E-4:0.36
0.01590:128.2:78.0:3.9:2.2:4.4:0.014:7.1E-4:0.32
0.01579:127.4:78.5:3.9:2.2:4.4:0.013:7.0E-4:0.29
0.01569:126.6:79.0:3.9:2.2:4.3:0.013:6.9E-4:0.27
0.01560:125.8:79.5:3.9:2.2:4.3:0.013:6.7E-4:0.25
0.01550:125.0:80.0:3.9:2.2:4.2:0.013:6.6E-4:0.23
0.01540:124.2:80.5:3.9:2.2:4.2:0.012:6.5E-4:0.21
0.01531:123.5:81.0:3.9:2.2:4.1:0.012:6.4E-4:0.20
0.01521:122.7:81.5:3.9:2.2:4.1:0.012:6.3E-4:0.18
0.01512:122.0:82.0:3.9:2.2:4.1:0.012:6.2E-4:0.17
0.01503:121.2:82.5:3.9:2.2:4.1:0.011:6.1E-4:0.16
0.01494:120.5:83.0:3.9:2.2:4.0:0.011:6.0E-4:0.15
0.01485:119.8:83.5:3.9:2.2:4.0:0.011:5.9E-4:0.15
0.01476:119.1:84.0:3.9:2.2:4.0:0.0108:5.8E-4:0.14
0.01467:118.3:84.5:3.9:2.2:4.0:0.0106:5.8E-4:0.13
0.01459:117.7:85.0:3.9:2.2:3.9:0.0105:5.7E-4:0.13
0.01450:117.0:85.5:3.9:2.2:3.9:0.0103:5.6E-4:0.12
0.01442:116.3:86.0:3.9:2.2:3.9:0.0101:5.5E-4:0.12
0.01433:115.6:86.5:3.9:2.2:3.9:0.0100:5.5E-4:0.11
0.01425:114.9:87.0:3.9:2.2:3.9:9.8E-3:5.4E-4:0.11
0.01417:114.3:87.5:3.9:2.2:3.8:9.7E-3:5.3E-4:0.10
0.01409:113.6:88.0:3.9:2.2:3.8:9.6E-3:5.3E-4:0.099
0.01401:113.0:88.5:3.9:2.2:3.8:9.4E-3:5.2E-4:0.095
0.01393:112.4:89.0:3.9:2.2:3.8:9.3E-3:5.1E-4:0.092
0.01385:111.7:89.5:3.9:2.2:3.8:9.2E-3:5.1E-4:0.089
0.01378:111.1:90.0:3.9:2.2:3.8:9.0E-3:5.0E-4:0.086
0.01370:110.5:90.5:3.9:2.2:3.8:9.0E-3:5.0E-4:0.083
0.01362:109.9:91.0:3.9:2.2:3.8:8.8E-3:4.9E-4:0.081
0.01355:109.3:91.5:3.9:2.2:3.7:8.7E-3:4.8E-4:0.078
0.01348:108.7:92.0:3.9:2.2:3.7:8.6E-3:4.8E-4:0.076
0.01340:108.1:92.5:3.9:2.2:3.7:8.5E-3:4.7E-4:0.074
0.01333:107.5:93.0:3.9:2.2:3.7:8.4E-3:4.7E-4:0.072
0.01326:107.0:93.5:3.9:2.2:3.7:8.3E-3:4.7E-4:0.070
0.01319:106.4:94.0:3.9:2.2:3.7:8.2E-3:4.6E-4:0.068
0.01310:105.8:94.5:3.9:2.2:3.7:8.1E-3:4.6E-4:0.067
0.01305:105.3:95.0:3.9:2.2:3.7:8.0E-3:4.5E-4:0.065
0.01298:104.7:95.5:3.9:2.2:3.7:7.9E-3:4.5E-4:0.064
0.01292:104.2:96.0:3.9:2.2:3.7:7.8E-3:4.4E-4:0.062
0.01285:103.6:96.5:3.9:2.2:3.7:7.7E-3:4.4E-4:0.061
0.01278:103.1:97.0:3.9:2.2:3.7:7.7E-3:4.3E-4:0.059
0.01272:102.6:97.5:3.9:2.2:3.6:7.6E-3:4.3E-4:0.058
0.01265:102.0:98.0:3.9:2.2:3.6:7.5E-3:4.3E-4:0.057
0.01259:101.5:98.5:3.9:2.2:3.6:7.4E-3:4.2E-4:0.056
0.01252:101.0:99.0:3.9:2.2:3.6:7.3E-3:4.2E-4:0.055
0.01246:100.5:99.5:3.9:2.2:3.6:7.3E-3:4.1E-4:0.053
0.01240:100.0:100:3.9:2.2:3.6:7.2E-3:4.1E-4:0.052


