Repository: davidsmarx/Matlab

File: Thin Film toolbox/for Hanh/glass data toolbox/Handbook of Optical Constants/ascii tables/AS2S3-V.ASC
As2S3-v.ASC: Values of n and k for vitreous arsenic sulfide from
various references in HOCI (pg. 657).  References are 7, 8, 9,
10, 11, 12, 13, 15, 16. 

From HANDBOOK OF OPTICAL CONSTANTS IN SOLIDS edited by Edward D.
Palik. Copyright (c) 1985 by Academic Press, Inc. Reproduced by
permission of the publisher.
---------------------------------------------------------------   
     eV     cm-1      æm          n          k 
---------------------------------------------------------------:
5.636:45460:0.22:2.10:1.24
5.390:43480:0.23:2.20:1.23
5.166:41670:0.24:2.34:1.22
4.959:40000:0.25:2.48:1.21
4.769:38460:0.26:2.60:1.19
4.592:37040:0.27:2.73:1.15
4.428:35710:0.28:2.79:1.11
4.275:34480:0.29:2.85:1.05
4.133:33330:0.30:2.90:1.01
3.999:32260:0.31:2.98:0.95
3.874:31250:0.32:3.02:0.89
3.757:30300:0.33:3.05:0.82
3.647:29410:0.34:3.07:0.73
3.542:28570:0.35:3.09:0.66
3.444:27780:0.36:3.10:0.61
3.351:27030:0.37:3.11:0.55
3.263:26320:0.38:3.11:0.49
3.179:25610:0.39:3.10:0.42
3.100:25000:0.40:3.09:0.34
3.024:24390:0.41:3.06:0.28
2.952:23810:0.42:3.04:0.24
2.883:23260:0.43:3.02:0.20
2.818:22730:0.44:3.00:0.16
2.80:22520:0.4428:3.00:0.15
2.79:22500:0.4444:2.99:0.15
2.78:22420:0.4460:2.99:0.14
2.77:22340:0.4476:2.99:0.14
2.76:22220:0.4492:2.99:0.13
2.75:22180:0.4508:2.98:0.126
2.74:22100:0.4525:2.98:0.122
2.73:22020:0.4542:2.98:0.117
2.72:21940:0.4558:2.97:0.112
2.71:21860:0.4575:2.97:0.105
2.70:21780:0.4592:2.97:0.099
2.69:21700:0.4609:2.96:0.096
2.68:21620:0.4626:2.96:0.091
2.67:21540:0.4644:2.95:0.084
2.66:21460:0.4661:2.95:0.078
2.65:21370:0.4679:2.94:0.076
2.64:21290:0.4696:2.94:0.071
2.63:21210:0.4714:2.93:0.067
2.62:21130:0.4732:2.93:0.060
2.61:21050:0.4750:2.92:0.055
2.60:20970:0.4769:2.92:0.052
2.59:20890:0.4787:2.91:0.047
2.58:20810:0.4806:2.90:0.044
2.57:20730:0.4824:2.89:0.040
2.56:20650:0.4843:2.89:0.035
2.55:20570:0.4862:2.88:0.030
2.54:20490:0.4881:2.88:0.026
2.53:20410:0.4901:2.87:0.022
2.52:20260:0.4920:2.87:0.019
2.51:20250:0.4940:2.86:0.017
2.50:20160:0.4959:2.85:0.016
2.49:20080:0.4979:2.84:0.014
2.48:20000:0.4999:2.83:0.013
2.47:19920:0.5020:2.82:0.011
2.46:19840:0.5040:2.82:9.8E-3
2.45:19760:0.5061:2.81:8.7E-3
2.44:19680:0.5081:2.80:8.0E-3
2.43:19600:0.5102:2.80:7.0E-3
2.42:19520:0.5123:2.79:6.4E-3
2.41:19440:0.5145:2.78:5.5E-3
2.40:19360:0.5166:2.78:4.7E-3
2.39:19280:0.5188:2.77:4.1E-3
2.38:19200:0.5209:2.76:3.6E-3
2.37:19120:0.5231:2.76:3.2E-3
2.36:19040:0.5254:2.76:2.7E-3
2.35:18950:0.5276:2.75:2.4E-3
2.34:18870:0.5298:2.74:2.1E-3
2.33:18790:0.5321:2.73:1.8E-3
2.32:18710:0.5344:2.72:1.6E-3
2.31:18630:0.5367:2.72:1.3E-3
2.30:18550:0.5391:2.72:1.1E-3
2.29:18470:0.5414:2.71:9.2E-4
2.28:18390:0.5438:2.71:8.1E-4
2.27:18310:0.5462:2.70:7.0E-4
2.26:18230:0.5486:2.70:6.0E-4
2.25:18150:0.5510:2.70:5.1E-4
2.24:18070:0.5535:2.69:4.3E-4
2.23:17990:0.5560:2.69:3.8E-4
2.22:17910:0.5585:2.69:3.3E-4
2.214:17860:0.56:2.69:2.4E-4
2.138:17240:0.58:2.66:5.6E-5
2.066:16670:0.60:2.64:1.5E-5
2.000:16130:0.62:2.62:5.1E-6
1.937:15630:0.64:2.60:2.6E-6
1.879:15150:0.66:2.59:1.7E-6
1.823:14710:0.68:2.57:1.5E-6
1.771:14290:0.70:2.56:1.2E-6
1.722:13890:0.72:2.55:1.03E-6
1.675:13510:0.74:2.54:9.1E-7
1.631:13160:0.76:2.53:7.4E-7
1.590:12820:0.78:2.53:6.5E-7
1.550:12500:0.80:2.52:6.2E-7
1.512:12200:0.82:2.51:
1.476:11900:0.84:2.51:
1.442:11630:0.86:2.50:
1.409:11360:0.88:2.50:
1.378:11110:0.90:2.50:
1.348:10870:0.92:2.49:
1.319:10640:0.94:2.49:
1.291:10420:0.96:2.48:
1.265:10200:0.98:2.48:
1.240:10000:1.0:2.48:2.4E-7
1.033:8333:1.2:2.46:
0.8856:7143:1.4:2.44:
0.7749:6250:1.6:2.44:
0.6888:5556:1.8:2.43:
0.6199:5000:2.0:2.43:
0.5636:4546:2.2:2.42:
0.5166:4167:2.4:2.42:
0.4769:3846:2.6:2.42:
0.4428:3571:2.8:2.42:
0.4133:3333:3.0:2.42:
0.3874:3125:3.2:2.41:
0.3647:2941:3.4:2.41:
0.3444:2778:3.6:2.41:
0.3263:2632:3.8:2.41:
0.3100:2500:4.0:2.41:
0.2952:2381:4.2:2.41:
0.2818:2273:4.4:2.41:
0.2695:2174:4.6:2.41:
0.2583:2083:4.8:2.41:
0.2480:2000:5.0:2.41:
0.2384:1923:5.2:2.41:
0.2296:1852:5.4:2.41:
0.2214:1786:5.6:2.40:
0.2138:1724:5.8:2.40:
0.2066:1667:6.0:2.40:
0.2000:1613:6.2:2.40:
0.1937:1563:6.4:2.40:
0.1879:1515:6.6:2.40:
0.1860:1500:6.667:2.40:3.4E-7
0.1829:1475:6.780:2.40:5.4E-7
0.1798:1450:6.897:2.40:6.5E-7
0.1767:1425:7.018:2.40:6.4E-7
0.1736:1400:7.143:2.40:7.4E-7
0.1705:1375:7.273:2.40:8.7E-7
0.1674:1350:7.407:2.40:1.2E-6
0.1643:1325:7.547:2.40:1.4E-6
0.1612:1300:7.692:2.40:1.4E-6
0.1581:1275:7.843:2.39:1.2E-6
0.1550:1250:8.000:2.39:1.3E-6
0.1519:1225:8.163:2.39:1.8E-6
0.1488:1200:8.333:2.39:3.1E-6
0.1457:1175:8.511:2.39:5.5E-6
0.1426:1150:8.696:2.39:1.04E-5
0.1395:1125:8.889:2.39:1.6E-5
0.1364:1100:9.091:2.38:2.9E-5
0.1339:1080:9.259:2.38:3.5E-5
0.1314:1060:9.434:2.38:4.5E-5
0.1289:1040:9.615:2.38:6.4E-5
0.1265:1020:9.804:2.38:9.9E-5
0.1240:1000:10.00:2.38:1.3E-4
0.1215:980:10.20:2.38:1.4E-4
0.1190:960:10.42:2.38:1.03E-4
0.1165:940:10.64:2.38:9.3E-5
0.1141:920:10.87:2.37:6.5E-5
0.1116:900:11.11:2.37:9.3E-5
0.1011:880:11.36:2.37:1.3E-4
0.1066:860:11.63:2.37:1.9E-4
0.1041:840:11.91:2.36:2.8E-4
0.1017:820:12.20:2.36:3.6E-4
0.09919:800:12.50:2.36:5.0E-4
0.09795:790:12.66:2.36:6.5E-4
0.09671:780:12.82:2.36:9.0E-4
0.09547:770:12.99:2.36:1.8E-3
0.09423:760:13.16:2.35:2.4E-3
0.09299:750:13.33:2.35:3.0E-3
0.09175:740:13.51:2.35:3.8E-3
0.09051:730:13.70:2.35:4.6E-3
0.08989:725:13.79:2.35:5.3E-3
0.08927:720:13.89:2.34:6.1E-3
0.08865:715:13.99:2.34:6.7E-3
0.08803:710:14.09:2.34:7.7E-3
0.08679:700:14.29:2.34:8.6E-3
0.08555:690:14.49:2.34:9.7E-3
0.08493:685:14.60:2.34:1.0E-2
0.08431:680:14.71:2.34:9.6E-3
0.08307:670:14.93:2.33:8.3E-3
0.08183:660:15.15:2.33:6.0E-3
0.08059:650:15.39:2.33:5.3E-3
0.07935:640:15.63:2.33:4.4E-3
0.07811:630:15.87:2.32:3.0E-3
0.07687:620:16.13:2.32:1.8E-3
0.07563:610:16.39:2.31:9.1E-4:
0.07439:600:16.67:2.31:4.6E-4
0.07315:590:16.95:2.31:3.4E-4
0.07191:580:17.24:2.30:4.1E-4
0.07067:570:17.54:2.30:8.4E-4
0.06943:560:17.86:2.29:1.1E-3
0.06819:550:18.18:2.28:1.9E-3
0.06695:540:18.52:2.27:2.4E-3
0.06571:530:18.87:2.26:3.5E-3
0.06447:520:19.23:2.25:4.0E-3
0.06323:510:19.61:2.24:5.5E-3
0.06199:500:20.00:2.23:9.4E-3
0.06100:492:20.33:2.22:0.010
0.06050:488:20.49:2.22:0.011
0.05951:480:20.83:2.21:9.6E-3
0.05852:472:21.19:2.20:8.4E-3
0.05802:468:21.37:2.19:8.6E-3
0.05703:460:21.74:2.17:0.010
0.05579:450:22.22:2.15:9.9E-3
0.05269:425:23.53:2.07:0.014
0.05083:410:24.39:2.01:0.050
0.05021:405:24.69:1.94:0.098
0.04959:400.0:25.0:1.79:0.20
0.04862:392.1:25.5:1.73:0.25
0.04769:384.6:26.0:1.67:0.33
0.04679:377.4:26.5:1.61:0.42
0.04592:370.4:27.0:1.57:0.55
0.04508:363.6:27.5:1.55:0.70
0.04428:357.1:28.0:1.56:0.86
0.04350:350.9:28.5:1.62:1.0
0.04275:344.8:29.0:1.70:1.1
0.04203:339.0:29.5:1.79:1.3
0.04133:333.3:30.0:1.86:1.4
0.04065:327.9:30.5:1.96:1.5
0.03999:322.6:31.0:2.12:1.8
0.03936:317.5:31.5:2.43:2.0
0.03874:312.5:32.0:2.88:2.0
0.03815:307.7:32.5:3.33:1.8
0.03757:303.0:33.0:3.59:1.4
0.03701:298.5:33.5:3.65:1.1
0.03647:294.1:34.0:3.61:0.83
0.03594:289.9:34.5:3.53:0.64
0.03542:285.7:35.0:3.45:0.51
0.03492:281.7:35.5:3.37:0.42
0.03444:277.8:36.0:3.30:0.35
0.03397:274.0:36.5:3.24:0.30
0.03351:270.3:37.0:3.19:0.26
0.03306:266.7:37.5:3.14:0.23
0.03263:263.2:38.0:3.10:0.21
0.03220:259.7:38.5:3.07:0.19
0.03179:256.4:39.0:3.03:0.17
0.03139:253.2:39.5:3.00:0.16
0.03100:250.0:40.0:2.98:0.15
0.03024:243.9:41:2.93:0.13
0.02952:238.1:42:2.89:0.12
0.02883:232.6:43:2.85:0.11
0.02818:227.3:44:2.82:0.10
0.02755:222.2:45:2.79:0.096
0.02695:217.4:46:2.76:0.094
0.02638:212.8:47:2.74:0.094
0.02583:208.3:48:2.71:0.096
0.02530:204.1:49:2.68:0.10
0.02480:200.0:50:2.66:0.11
0.02431:196.1:51:2.63:0.12
0.02384:192.3:52:2.61:0.13
0.02339:188.7:53:2.58:0.15
0.02296:185.2:54:2.55:0.18
0.02254:181.8:55:2.53:0.22
0.02214:178.6:56:2.50:0.27
0.02175:175.4:57:2.50:0.34
0.02138:172.4:58:2.51:0.42
0.02101:169.5:59:2.56:0.51
0.02066:166.7:60:2.64:0.57
0.02032:163.9:61:2.76:0.60
0.02000:161.3:62:2.87:0.58
0.01968:158.7:63:2.96:0.52
0.01937:156.3:64:3.01:0.44
0.01908:153.9:65:3.03:0.37
0.01879:151.5:66:3.04:0.31
0.01850:149.3:67:3.03:0.26
0.01823:147.1:68:3.02:0.22
0.01797:144.9:69:3.00:0.19
0.01771:142.9:70:2.99:0.17
0.01722:138.9:72:2.96:0.15
0.01676:135.1:74:2.94:0.15
0.01631:131.6:76:2.92:0.15
0.01590:128.2:78:2.90:0.14
0.01550:125.0:80:2.89:0.14
0.01512:122.0:82:2.87:0.14
0.01476:119.1:84:2.86:0.14
0.01442:116.3:86:2.85:0.14
0.01409:113.6:88:2.84:0.13
0.01378:111.1:90:2.84:0.12
0.01348:108.7:92:2.83:0.12
0.01319:106.4:94:2.82:0.11
0.01292:104.2:96:2.82:0.11
0.01265:102.0:98:2.81:0.10
0.01240:100:100:2.81:0.10
0.01066:86:116:2.79:0.095
0.008183:66:152:2.76:0.072
0.006447:52:192:2.75:0.054
0.005393:43.5:230:2.75:0.055
0.004587:37:270:2.74:0.047
0.004029:32.5:308:2.74:0.044
0.003162:25.5:392:2.74:0.033
0.002418:19.5:513:2.74:0.031
0.002170:17.5:571:2.74:0.027
0.001984:16:625:2.74:0.025
0.001048:8.45:1180:2.73:8.8E-3
0.0001033:0.833:12000:2.73:1.3E-3
4.129E-12:3.33E-8:3E11:2.73:



File: Thin Film toolbox/for Hanh/glass data toolbox/Handbook of Optical Constants/ascii tables/BATIO3.ASC
BaTiO3.ASC:  Values of n and k for tetragonal barium titanate from
various references in HOCII (pg. 797).  References are 5, 7, 11,
12, 18, 19, 20, 21. 

From HANDBOOK OF OPTICAL CONSTANTS IN SOLIDS II edited by Edward D.
Palik. Copyright (c) 1991 by Academic Press, Inc. Reproduced by
permission of the publisher.
-----------------------------------------------------------------
     eV   cm-1      æm        n        k        n      k 
-----------------------------------------------------------------
33.8:272600:0.03668:0.761:0.326::
32.5:262100:0.03815:0.753:0.370::
31.3:252400:0.03968:0.745:0.420::
30.0:242000:0.04133:0.782:0.450::
29.4:237100:0.04217:0.786:0.444::
28.1:226600:0.04412:0.741:0.449::
27.4:221000:0.04533:0.720:0.494::
26.6:214500:0.04670:0.700:0.548::
25.7:207300:0.04867:0.679:0.667::
24.6:198400:0.05040:0.720:0.770::
24.0:193600:0.05166:0.741:0.839::
22.9:184700:0.05414:0.872:0.956::
22.3:179900:0.05560:0.975:1.002::
21.7:175000:0.05714:1.09:1.020::
20.9:168600:0.05947:1.26:0.914::
19.3:155700:0.06424:1.32:0.790::
18.3:147600:0.06794:1.29:0.741::
17.3:139500:0.07167:1.32:0.765::
16.3:131500:0.07618:1.36:0.763::
15.3:123400:0.08091:1.39:0.723::
14.1:113700:0.08794:1.36:0.672::
13.4:108100:0.09236:1.32:0.654::
12.6:101300:0.09880:1.21:0.751::
11.7:94370:0.1060:1.39:0.985::
11.1:89530:0.1117:1.48:0.938::
10.2:82270:0.1216:1.65:1.05::
9.45:76220:0.1312:1.84:0.839::
8.50:68560:0.1459:1.77:0.760::
7.68:61940:0.1616:1.82:0.704::
6.75:54440:0.1837:1.78:0.617::
6.33:51050:0.1960:1.63:0.720::
5.75:46380:0.2156:1.65:0.844::
5.25:42340:0.2362:1.54:1.28::
5.08:40930:0.2443:1.72:1.30::
4.93:39760:0.2518:1.91:1.51::
4.58:36940:0.2707:2.40:1.40::
4.00:32262:0.3110:3.10:::
3.98:32100:0.3115:2.81:1.07::
3.83:30890:0.3237:2.98:0.86::
3.63:29280:0.3420:3.20:0.62::
-----------------------------------------------------------------
--:
eV:cm-1:æm:n(o):k(o):n(e):k(e)
-------------------------------------------------------------------
3.500:28229:0.3542:2.82:::
3.270:26347:0.3792::::1.08E-3
3.180:25648:0.3899::1.33E-3::1.68E-4
3.150:25406:0.3936::6.42E-4::7.11E-5
3.100:25003:0.4000::1.91E-4::1.91E-5
3.100:25003:0.4000::::1.49E-5
3.050:24600:0.4065::5.53E-5::5.53E-6
3.000:24196:0.4133:2.64:1.38E-5::
2.950:23793:0.4203::3.68E-6::
2.938:23697:0.422:2.645:5.84E-6:2.541:6.51E-6
2.755:22222:0.450:2.578:1.86E-6:2.492:2.51E-6
2.610:21053:0.475:2.534:1.25E-6:2.461:1.70E-6
2.500:20164:0.4959:2.51:::
2.480:20000:0.500:2.500:1.03E-6:2.436:1.55E-6
2.362:19048:0.525:2.478:9.6E-7:2.416:1.46E-6
2.254:18182:0.550:2.459:8.8E-7:2.400:1.44E-6
2.156:17391:0.575:2.442:7.8E-7:2.385:1.37E-6
2.066:16667:0.600:2.430:7.2E-7:2.372:1.29E-6
2.000:16131:0.6199:2.42:::
1.984:16000:0.625:2.416:7.0E-7:2.362:1.14E-6
1.907:15385:0.650:2.405:6.2E-7:2.352:1.03E-6
1.837:14815:0.675:2.396:3.8E-7:2.344:1.02E-6
1.797:14493:0.690:2.390:2.8E-7:2.340:9.6E-7
1.710:13793:0.725:2.379::2.332:7.5E-7
1.653:13333:0.750:2.372::2.327:6.0E-7
1.600:12903:0.775:2.366::2.321:5.6E-7
1.550:12500:0.800:2.361::2.317:5.1E-7
1.503:12121:0.825:2.356::2.313:4.8E-7
1.500:12098:0.8266:2.36:::
1.459:11765:0.850:2.352::2.309:4.1E-7
1.417:11429:0.875:2.348::2.305:
1.378:11111:0.900:2.344::2.302:
1.305:10526:0.950:2.338::2.297:
1.240:10000:1.00:2.332::2.292:
1.181:9524:1.05:2.328::2.288:
1.127:9091:1.10:2.324::2.284:
1.078:8696:1.15:2.320::2.281:
1.033:8333:1.20:2.317::2.279:
1.000:8065:1.240:2.32:::
0.9919:8000:1.25:2.314::2.277:
0.9537:7692:1.30:2.312::2.275:
0.9184:7407:1.35:2.310::2.273:
0.8856:7143:1.40:2.308::2.271:
0.8551:6897:1.45:2.307::2.270:
0.8266:6667:1.50:2.305::2.268:
0.7999:6452:1.55:2.304::2.267:
0.7749:6250:1.60:2.303::2.266:
0.7514:6061:1.65:2.301::2.265:
0.75:6049:1.653:2.31:::
0.7293:5882:1.70:2.300::2.264:
0.7085:5714:1.75:2.300::2.264:
0.6888:5556:1.80:2.299::2.263:
0.6702:5405:1.85:2.298::2.262:
0.6526:5263:1.90:2.297::2.262:
0.6358:5128:1.95:2.297::2.261:
0.6199:5000:2.00:2.296::2.260:
0.5:4033:2.480:2.30::::
0.4960:4000:2.50:2.27:2.48E-2:2.21:3.15E-2
0.4092:3300:3.03:2.25:2.97E-2:2.19:3.79E-2
0.3472:2800:3.57:2.23:3.46E-2:2.18:4.42E-2
0.3100:2500:4.00:2.22:3.83E-2:2.16:4.91E-2
0.2728:2200:4.55:2.19:4.28E-2:2.14:5.51E-2
0.2480:2000:5.00:2.16:4.62E-2:2.11:5.99E-2
0.2356:1900:5.26:2.15:4.82E-2:2.10:6.25E-2
0.2232:1800:5.56:2.13:5.02E-2:2.08:6.54E-2
0.2108:1700:5.88:2.10:5.23E-2:2.06:6.84E-2
0.1984:1600:6.25:2.08:5.45E-2:2.04:7.16E-2
0.1860:1500:6.67:2.04:5.67E-2:2.00:7.48E-2
0.1736:1400:7.14:2.00:5.88E-2:1.97:7.81E-2
0.1653:1333:7.5::1.37E-3::
0.1612:1300:7.69:1.95:6.06E-2:1.92:8.11E-2
0.1600:1290:7.75::2.03E-3::
0.1550:1250:8.0::2.93E-3::
0.1503:1212:8.25::3.87E-3::
0.1488:1200:8.33:1.88:6.18E-2:1.85:8.33E-2
0.1459:1176:8.5::3.38E-3::
0.1417:1143:8.75::2.85E-3::
0.1378:1111:9.0::3.58E-3::
0.1364:1100:9.09:1.78:6.15E-2:1.76:8.35E-2
0.1305:1053:9.5::5.74E-3::
0.1240:1000:10.00:1.65:5.81E-2:1.63:7.89E-2
0.1240:1000:10.00::8.75E-3::
0.1215:980:10.20:1.61:5.68E-2:1.59:7.68E-2
0.1181:952.4:10.5::1.33E-2::
0.1203:970:10.31:1.60:5.60E-2:1.57:7.56E-2
0.1190:960:10.42:1.58:5.51E-2:1.55:7.42E-2
0.1178:950:10.53:1.56:5.41E-2:1.54:7.26E-2
0.1116:940:10.64:1.54:5.30E-2:1.51:7.09E-2
0.1153:930:10.75:1.52:5.18E-2:1.49:6.89E-2
0.1141:920:10.87:1.50:5.05E-2:1.47:6.66E-2
0.1128:910:10.99:1.47:4.90E-2:1.44:6.40E-2
0.1127:909.1:11.0::1.88E-2::
0.1160:900:11.11:1.45:4.73E-2:1.42:6.11E-2
0.1104:890:11.24:1.42:4.54E-2:1.39:5.78E-2
0.1091:880:11.36:1.40:4.34E-2:1.36:5.41E-2
0.1079:870:11.49:1.37:4.10E-2:1.33:4.98E-2
0.1078:869.6:11.5::2.74E-2::
0.1066:860:11.63:1.34:3.84E-2:1.30:4.50E-2
0.1054:850:11.76:1.30:3.55E-2:1.26:3.94E-2
0.1042:840:11.90:1.27:3.22E-2:1.22:3.29E-2
0.1029:830:12.05:1.23:2.84E-2:1.18:2.54E-2
0.1017:820:12.20:1.20:2.41E-2:1.14:1.67E-2
0.1004:810:12.35:1.15:1.92E-2:1.09:6.27E-3
0.0992:800:12.50:1.11:1.36E-2:1.03:6.18E-3
0.0980:790:12.66:1.06:6.92E-3:0.976:2.14E-2
0.0967:780:12.82:1.01:9.18E-4:0.911:4.03E-2
0.0955:770:12.99:0.946:1.04E-2:0.837:6.45E-2
0.0942:760:13.16:0.880:2.20E-2:0.754:9.69E-2
0.0930:750:13.33:0.807:3.68E-2:0.659:0.143
0.0918:740:13.51:0.723:5.65E-2:0.552:0.212
0.0905:730:13.70:0.625:8.46E-2:0.447:0.319
0.0893:720:13.89:0.508:0.130:0.372:0.459
0.0880:710:14.08:0.372:0.215:0.335:0.605
0.0868:700:14.29:0.262:0.364:0.321:0.741
0.0856:690:14.49:0.214:0.523:0.320:0.867
0.0843:680:14.71:0.197:0.662:0.326:0.987
0.0831:670:14.93:0.191:0.785:0.338:1.10
0.0818:660:15.15:0.192:0.898:0.354:1.21
0.0806:650:15.38:0.196:1.00:0.374:1.32
0.0794:640:15.63:0.202:1.11:0.399:1.43
0.0781:630:15.87:0.210:1.20:0.427:1.55
0.0769:620:16.13:0.220:1.30:0.461:1.66
0.0756:610:16.39:0.232:1.40:0.501:1.77
0.0744:600:16.67:0.246:1.50:0.550:1.89
0.0732:590:16.95:0.262:1.59:0.608:2.02
0.0719:580:17.24:0.281:1.69:0.681:2.15
0.0707:570:17.54:0.304:1.79:0.773:2.29
0.0694:560:17.86:0.331:1.89:0.893:2.44
0.0682:550:18.18:0.366:2.01:1.06:2.59
0.0670:540:18.52:0.410:2.12:1.29:2.73
0.0657:530:18.87:0.471:2.26:1.63:2.83
0.0645:520:19.23:0.561:2.40:2.11:2.77
0.0632:510:19.61:0.709:2.58:2.60:2.36
0.0620:500:20.00:0.994:2.76:2.71:1.62
0.0608:490:20.41:1.63:2.81:2.32:0.99
0.0595:480:20.83:2.32:1.80:1.65:0.68
0.0583:470:21.28:1.35:0.69:0.849:0.81
0.0570:460:21.74:0.165:1.26:0.428:1.42
0.0558:450:22.22:8.56E-2:1.85:0.374:1.91
0.0546:440:22.73:0.111:2.17:0.408:2.27
0.0533:430:23.26:0.148:2.40:0.472:2.58
0.0521:420:23.81:0.185:2.60:0.555:2.85
0.0508:410:24.39:0.220:2.76:0.652:3.10
0.0496:400:25.00:0.254:2.92:0.763:3.34
0.0484:390:25.64:0.287:3.07:0.890:3.58
0.0471:380:26.32:0.320:3.22:1.04:3.83
0.0459:370:27.03:0.354:3.37:1.21:4.07
0.0446:360:27.78:0.389:3.52:1.41:4.32
0.0434:350:28.57:0.425:3.68:1.66:4.56
0.0422:340:29.41:0.464:3.84:1.95:4.81
0.0409:330:30.30:0.507:4.01:2.29:5.04
0.0397:320:31.25:0.563:4.20:2.70:5.23
0.0384:310:32.26:0.700:4.41:3.18:5.38
0.0372:300:33.33:0.691:4.41:3.72:5.44
0.0360:290:34.48:0.688:4.65:4.30:5.38
0.0347:280:35.71:0.736:4.88:4.88:5.17
0.0335:270:37.04:0.793:5.11:5.38:4.83
0.0322:260:38.46:0.855:5.35:5.77:4.39
0.0310:250:40.00:0.922:5.60:6.01:3.90
0.0298:240:41.67:0.993:5.87:6.11:3.42
0.0285:230:43.48:1.07:6.18:6.08:2.99
0.0273:220:45.45:1.14:6.52:5.94:2.62
0.0260:210:47.62:1.19:6.92:5.67:2.34
0.0248:200:50.00:1.19:7.46:5.16:2.22
0.0242:195:51.28:1.14:7.86:4.68:2.33
0.0236:190:52.63:1.00:8.57:3.86:2.91
0.0231:186:53.76:0.88:9.96:3.14:4.62
0.0228:184:54.35:1.33:11.7:3.35:6.32
0.0227:183:54.64:2.57:13.1:3.88:7.42
0.0226:182:54.95:5.61:13.5:5.01:8.63
0.0224:181:55.25:7.82:10.8:7.10:9.46
0.0223:180:55.56:7.29:8.41:9.81:8.78
0.0221:178:56.18:5.41:6.95:11.3:4.56
0.0218:176:56.82:4.35:6.84:10.1:2.65
0.0211:170:58.82:3.28:7.32:8.19:1.44
0.0205:165:60.61:3.07:7.70:7.54:1.21
0.0198:160:62.50:3.04:8.03:7.17:1.09
0.0186:150:66.67:3.17:8.63:6.74:0.928
0.0174:140:71.43:3.44:9.22:6.48:0.811
0.0161:130:76.92:3.81:9.84:6.29:0.712
0.0149:120:83.33:4.28:10.5:6.16:0.627
0.0136:110:90.91:4.87:11.2:6.04:0.550
0.0124:100:100.0:5.59:12.0:5.95:0.482
0.0112:90:111.1:6.48:12.8:5.88:0.419
0.00992:80:125.0:7.59:13.8:5.81:0.362
0.00868:70:142.9:9.00:14.8:5.76:0.309
0.00744:60:166.7:10.8:15.9:5.72:0.259
0.00620:50:200.0:13.2:17.0:5.68:0.212
0.00496:40:250.0:16.4:18.1:5.65:0.167
0.00372:30:333.3:20.9:19.1:5.63:0.124
0.00248:20:500.0:27.7:19.0:5.61:8.20E-2
0.00124:10:1000.0:37.8:15.0:5.61:4.08E-2

0.0744:600:16.67:::0.44:2.0
0.0719:580:17.24:::0.48:2.3
0.0694:560:17.86:::0.67:2.8
0.0670:540:18.52:::0.99:3.2
0.0657:530:18.87:::1.3:3.4
0.0645:520:19.23:::2.0:3.4
0.0632:510:19.61:::2.9:2.9
0.0620:500:20.00:::3.6:1.4
0.0595:480:20.83:::1.4:0.65
0.0570:460:21.74:::0.13:1.9
0.0546:440:22.73:::0.091:2.7
0.0521:420:23.81:::0.24:3.2
0.0496:400:25.00:::0.27:3.7
0.0471:380:26.32:::0.28:4.5
0.0446:360:27.78:::0.44:5.1
0.0422:340:29.41:::0.77:5.9
0.0397:320:31.25:::1.3:7.1
0.0384:310:32.26:::1.8:7.7
0.0372:300:33.33:::2.6:8.5
0.0360:290:34.48:::3.7:9.3
0.0347:280:35.71:::5.4:9.8
0.0335:270:37.04:::8.1:9.0
0.0322:260:38.46:::9.8:7.4
0.0298:240:41.67:::9.3:3.5
0.0273:220:45.45:::6.1:2.2
0.0260:210:47.62:::7.1:2.0
0.0248:200:50.00:::5.7:2.0
0.0242:195:51.28:::5.2:2.6
0.0236:190:52.63:::4.3:3.9
0.0229:185:54.05:::4.5:6.7
0.0223:180:55.55:::6.0:12.5
0.0217:175:57.14:::13.1:0.57
0.0211:170:58.82:::11.4:0.013
0.0205:165:60.61:::9.7:0.066
0.0198:160:62.50:::8.9:0.095
0.0192:155:64.52:::8.6:0.12
0.0186:150:66.67:::8.2:0.15
0.0174:140:71.43:::7.7:0.13
0.0149:120:83.33:::7.1:0.13
0.0124:100:100.0:::6.7:0.097



File: Thin Film toolbox/for Hanh/glass data toolbox/Handbook of Optical Constants/ascii tables/BEO-CER.ASC
BeO-cer.ASC:  Values of n and k for ceramic beryllium oxide from
references in HOCII (pg. 811).  Reference is 8. 

From HANDBOOK OF OPTICAL CONSTANTS IN SOLIDS II edited by Edward D.
Palik. Copyright (c) 1991 by Academic Press, Inc. Reproduced by
permission of the publisher.
--------------------------------------------------------------
  eV        cm-1     æm        n         k 
--------------------------------------------------------------:
0.2460:1983.5:5.042:1.4726:0.1125
0.2226:1795.2:5.570:1.4255:0.0735
0.2015:1624.8:6.155:1.3571:0.0743
0.1917:1545.8:6.469:1.3150:0.0697
0.1823:1470.5:6.800:1.2617:0.0586
0.1787:1441.5:6.937:1.2132:0.0544
0.1779:1434.3:6.972:1.1968:0.0611
0.1761:1420.1:7.042:1.1711:0.0831
0.1752:1413.0:7.077:1.1636:0.1006
0.1735:1399.0:7.148:1.1714:0.1354
0.1726:1392.0:7.184:1.1838:0.1435
0.1718:1385.1:7.220:1.1972:0.1430
0.1701:1371.4:7.292:1.2040:0.1259
0.1692:1364.5:7.329:1.2002:0.1185
0.1675:1351.0:7.402:1.1900:0.1087
0.1667:1344.3:7.439:1.1850:0.1058
0.1650:1330.9:7.514:1.1744:0.0969
0.1642:1324.3:7.551:1.1670:0.0916
0.1626:1311.2:7.627:1.1469:0.0822
0.1618:1304.6:7.665:1.1369:0.0802
0.1602:1291.7:7.742:1.1169:0.0786
0.1594:1285.3:7.780:1.1072:0.0760
0.1578:1272.5:7.859:1.0858:0.0695
0.1562:1259.9:7.937:1.0621:0.0638
0.1554:1253.6:7.977:1.0484:0.0621
0.1539:1241.2:8.057:1.0180:0.0607
0.1524:1228.9:8.137:0.9900:0.0633
0.1516:1222.7:8.179:0.9770:0.0623
0.1501:1210.6:8.260:0.9476:0.0632
0.1494:1204.6:8.302:0.9347:0.0604
0.1479:1192.6:8.385:0.8996:0.0553
0.1464:1180.8:8.469:0.8586:0.0512
0.1457:1174.9:8.511:0.8354:0.0505
0.1442:1163.3:8.596:0.7874:0.0523
0.1428:1151.7:8.683:0.7388:0.0555
0.1414:1140.3:8.770:0.6778:0.0587
0.1393:1123.3:8.902:0.5733:0.0678
0.1379:1112.2:8.991:0.4797:0.0777
0.1365:1101.2:9.081:0.3590:0.1216
0.1352:1090.2:9.173:0.2469:0.2173
0.1345:1084.8:9.218:0.2098:0.2794
0.1332:1074.0:9.311:0.1602:0.4103
0.1319:1063.4:9.404:0.1463:0.5277
0.1305:1052.8:9.498:0.1507:0.6246
0.1293:1042.4:9.593:0.1531:0.7041:
0.1280:1032.0:9.690:0.1510:0.7783
0.1267:1021.8:9.787:0.1466:0.8535
0.1254:1011.6:9.885:0.1453:0.9309
0.1242:1001.6:9.984:0.1488:1.0080
0.1230:991.7:10.08:0.1564:1.0832
0.1217:981.8:10.19:0.1669:1.1556
0.1205:972.1:10.29:0.1791:1.2248
0.1193:962.4:10.39:0.1911:1.2919
0.1182:952.9:10.49:0.2032:1.3580
0.1170:943.4:10.60:0.2151:1.4235
0.1152:929.4:10.76:0.2320:1.5215
0.1141:920.2:10.87:0.2424:1.5876
0.1130:911.0:10.98:0.2525:1.6550
0.1118:902.0:11.09:0.2622:1.7242
0.1107:893.0:11.20:0.2704:1.7957
0.1091:879.8:11.37:0.2804:1.9097
0.1080:871.0:11.48:0.2872:1.9938
0.1069:862.4:11.60:0.2959:2.0818
0.1054:849.6:11.77:0.3125:2.2235
0.1043:841.2:11.89:0.3224:2.3282
0.1033:832.8:12.01:0.3359:2.4419
0.1017:820.4:12.19:0.3630:2.6336
0.1007:812.3:12.31:0.3912:2.7791
0.09922:800.2:12.50:0.4551:3.0236
0.09825:792.3:12.62:0.5184:3.2061
0.09678:780.5:12.81:0.6559:3.5065
0.09583:772.8:12.94:0.7918:3.7230
0.09440:761.3:13.14:1.0695:4.0385
0.09300:750.0:13.33:1.4092:4.3319
0.09208:742.6:13.47:1.6565:4.5246
0.09071:731.5:13.67:2.1243:4.8910
0.08937:720.7:13.88:2.9343:5.2651
0.08804:710.0:14.08:4.1266:5.1834
0.08673:699.4:14.30:5.1068:4.3753
0.08587:692.5:14.44:5.4389:3.7439
0.08459:682.2:14.66:5.6595:2.8332
0.08334:672.1:14.88:5.5384:2.0507
0.08169:658.8:15.18:5.1446:1.3233
0.08048:649.0:15.41:4.8086:1.0489
0.07929:639.4:15.64:4.5546:0.8448
0.07811:629.9:15.88:4.3584:0.7298
0.07694:620.5:16.12:4.1815:0.6166
0.07580:611.3:16.36:4.0367:0.5445
0.07467:602.2:16.61:3.9054:0.4786
0.07320:590.3:16.94:3.7442:0.4173
0.07212:581.6:17.19:3.6485:0.3993
0.07069:570.1:17.54:3.5387:0.3662
0.06964:561.6:17.81:3.4728:0.3566
0.06826:550.5:18.17:3.3931:0.3382
0.06691:539.6:18.53:3.3361:0.3238
0.06592:531.6:18.81:3.2978:0.3091
0.06462:521.1:19.19:3.2464:0.2892
0.06335:510.8:19.57:3.2034:0.2701
0.06209:500.7:19.97:3.1595:0.2499
0.06086:490.8:20.37:3.1129:0.2375
0.05967:481.2:20.78:3.0734:0.2323
0.05819:469.3:21.31:3.0375:0.2277
0.05704:460.0:21.74:3.0179:0.2199
0.05591:450.9:22.18:2.9961:0.2071
0.05454:439.8:22.74:2.9683:0.1928
0.05320:429.0:23.31:2.9376:0.1801
0.05214:420.5:23.78:2.9165:0.1718
0.05086:410.2:24.38:2.8905:0.1665
0.04961:400.1:24.99:2.8683:0.1602
0.04838:390.2:25.63:2.8485:0.1564
0.04723:380.9:26.25:2.8327:0.1522
0.04581:369.4:27.07:2.8138:0.1457
0.04468:360.3:27.75:2.8009:0.1397
0.04357:351.4:28.46:2.7869:0.1360
0.04209:339.4:29.46:2.7707:0.1298
0.04104:331.0:30.21:2.7599:0.1255
0.03963:319.6:31.29:2.7459:0.1198
0.03846:310.2:32.25:2.7348:0.1151
0.03715:299.6:33.38:2.7227:0.1101
0.03605:290.7:34.40:2.7131:0.1061
0.03482:280.8:35.61:2.7027:0.1018
0.03346:269.8:37.06:2.6917:0.0973
0.03230:260.5:38.39:2.6828:0.0938
0.03104:250.3:39.95:2.6735:0.0903
0.02982:240.5:41.58:2.6650:0.0871
0.02852:230.0:43.48:2.6562:0.0841
0.02740:221.0:45.25:2.6491:0.0819
0.02606:210.2:47.57:2.6410:0.0798
0.02480:200.0:50.00:2.6336:0.0784
0.02360:190.3:52.55:2.6270:0.0779
0.02244:181.0:55.25:2.6208:0.0799


File: Thin Film toolbox/for Hanh/glass data toolbox/Handbook of Optical Constants/ascii tables/BEO-H.ASC
BeO-h.ASC: Values of n and k for hexagonal beryllium oxide from
various references in HOCII (pg. 809).  References are 4, 5, 6. 

From HANDBOOK OF OPTICAL CONSTANTS IN SOLIDS II edited by Edward D.
Palik. Copyright (c) 1991 by Academic Press, Inc. Reproduced by
permission of the publisher.
------------------------------------------------------------- 
     eV   cm-1   æm      n(o)     k(o)     n(e)     k(e)
-------------------------------------------------------------:
2.818:22727:0.44:1.7288::1.7448:
2.696:21739:0.46:1.7273::1.7434:
2.583:20833:0.48:1.7258::1.7419:
2.480:20000:0.50:1.7243::1.7403:
2.385:19231:0.52:1.7229::1.7389:
2.296:18519:0.54:1.7216::1.7375:
2.214:17857:0.56:1.7203::1.7362:
2.138:17241:0.58:1.7191::1.7349:
2.067:16667:0.60:1.7180::1.7337:
2.000:16129:0.62:1.7169::1.7326:
1.938:15625:0.64:1.7160::1.7316:
1.879:15152:0.66:1.7151::1.7306:
1.824:14706:0.68:1.7142::1.7297:
1.771:14286:0.70:1.7134::1.7289:
1.722:13889:0.72:1.7127::1.7281:
1.676:13514:0.74:1.7120::1.7273:
1.632:13158:0.76:1.7114::1.7266:
1.590:12821:0.78:1.7108::1.7259:
1.550:12500:0.80:1.7102::1.7253:
1.378:11111:0.90:1.7078::1.7226:
1.240:10000:1.0:1.7060::1.7205:
0.6199:5000:2.0:1.6957::1.7063:
0.4133:3333:3.0:1.6798::1.6855:
0.3100:2500:4.0:1.6446::1.6458:
0.2480:2000:5.0:1.5759::1.5750:
0.2067:1667:6.0:1.4554::1.4581:
0.1771:1429:7.0:1.2613::1.2765:
0.1736:1400:7.143:1.230:0.0076:1.247:0.007
0.1674:1350:7.407:1.166:0.008:1.187:0.008:
0.1612:1300:7.692:1.086:0.011:1.113:0.011:
0.1550:1250:8.000:0.981:0.014:1.018:0.014:
0.1488:1200:8.333:0.834:0.021:0.890:0.019:
0.1457:1175:8.511:0.735:0.026:0.806:0.024:
0.1426:1150:8.696:0.604:0.036:0.701:0.030:
0.1395:1125:8.889:0.411:0.060:0.562:0.043:
0.1364:1100:9.091:0.105:0.267:0.348:0.078:
0.1333:1075:9.302:0.057:0.568:0.089:0.344:
0.1302:1050:9.524:0.048:0.789:0.058:0.609:
0.1271:1025:9.756:0.045:0.986:0.050:0.816:
0.1240:1000:10.00:0.045:1.179:0.047:1.005:
0.1209:975:10.26:0.047:1.375:0.047:1.189:
0.1178:950:10.53:0.050:1.583:0.049:1.376:
0.1147:925:10.81:0.056:1.810:0.052:1.573:
0.1116:900:11.11:0.064:2.066:0.057:1.787:
0.1085:875:11.43:0.076:2.365:0.065:2.024:
0.1054:850:11.76:0.095:2.729:0.075:2.295:
0.1023:825:12.12:0.126:3.196:0.091:2.617:
0.09919:800:12.50:0.184:3.847:0.115:3.015:
0.09609:775:12.90:0.321:4.879:0.157:3.537:
0.09299:750:13.33:0.830:6.700:0.239:4.284:
0.08989:725:13.79:10.089:11.834:0.444:5.523:
0.08679:700:14.29:7.805:0.870:1.407:8.36:
0.08369:675:14.81:5.725:0.296:13.180:7.050:
0.08059:650:15.38:4.814:0.155:7.428:0.732:
0.07749:625:16.00:4.287:0.097:5.715:0.289:
0.07439:600:16.67:3.939:0.068:4.888:0.160:
0.07129:575:17.39:3.689:0.050:4.389:0.103:
0.06819:550:18.18:3.502:0.038:4.052:0.073:
0.06509:525:19.05:3.355:0.030:3.807:0.054:
0.06199:500:20.00:3.237:0.025:3.620:0.042:
0.05889:475:21.05:3.141:0.020:3.474:0.034:
0.05579:450:22.22:3.061:0.017:3.356:0.027:
0.05269:425:23.53:2.993:0.014:3.259:0.023:
0.04959:400:25.00:2.936:0.012:3.178:0.018:
0.04339:350:28.57:2.845:9.1E-3:3.052:0.0136:
0.03720:300:33.3:2.776:6.9E-3:2.960:0.010:
0.03100:250:40:2.725:5.1E-3:2.893:7.4E-3:
0.02480:200:50:2.686:3.8E-3:2.843:5.4E-3:
0.01860:150:66.7:2.659:2.7E-3:2.807:3.8E-3:
0.01240:100:100:2.639:1.7E-3:2.783:2.4E-3:



File: Thin Film toolbox/for Hanh/glass data toolbox/Handbook of Optical Constants/ascii tables/C-DIAMON.ASC
C-diamon.ASC: Values of n and k for cubic diamond from various
references in HOCI (pg. 670). References are 1, 2, 8, 10, 15, 24.

Copyright (c) 1995 by the Optical Society of America.  Some data
from HANDBOOK OF OPTICAL CONSTANTS IN SOLIDS edited by Edward D.
Palik. Copyright (c) 1985 by Academic Press, Inc. Reproduced by
permission of the publisher.
--------------------------------------------------------------- 
   eV     cm-1     æm         n         nc       k 
---------------------------------------------------------------:
30.0:241970:0.04133:0.493::0.490
29.5:237930:0.04203:0.493::0.521
29.0:233900:0.04275:0.494::0.552
28.5:229870:0.04350:0.496::0.584
28.0:225830:0.04428:0.501::0.616
27.5:221800:0.04508:0.508::0.648
27.0:217770:0.04592:0.516::0.679
26.5:213740:0.04678:0.527::0.708
26.0:209700:0.04769:0.538::0.736
25.5:205670:0.04862:0.550::0.763
25.0:201640:0.04959:0.562::0.787
24.5:197600:0.05060:0.574::0.810
24.0:193570:0.05166:0.586::0.829
23.5:189540:0.05276:0.595::0.843
23.0:185510:0.05391:0.597::0.850
22.5:181470:0.05510:0.579::0.846
22.0:177440:0.05635:0.518::0.888
21.5:173410:0.05767:0.483::0.969
21.0:169380:0.05904:0.487::1.052
20.5:165340:0.06048:0.503::1.130
20.0:161310:0.06199:0.527::1.203
19.5:157280:0.06358:0.557::1.273
19.0:153240:0.06525:0.589::1.341
18.5:149210:0.06702:0.626::1.408
18.0:145180:0.06888:0.665::1.476
17.5:141150:0.07085:0.707::1.546
17.0:137110:0.07293:0.753::1.619
16.5:133080:0.07514:0.805::1.692
16.0:129050:0.07749:0.861::1.767
15.5:125020:0.07999:0.917::1.845
15.0:120980:0.08266:0.972::1.929
14.75:118970:0.08405:0.994::1.978
14.5:116950:0.08551:1.018::2.034
14.25:114930:0.08700:1.041::2.102
14.0:112920:0.08856:1.070::2.178
13.75:110900:0.09017:1.098::2.268
13.5:108880:0.09184:1.129::2.379
13.25:106870:0.09357:1.166::2.522
13.0:104850:0.09537:1.223::2.722
12.8:103240:0.09686:1.312::2.953
12.6:101630:0.09839:1.532::3.265
12.4:100010:0.09998:1.983::3.382
12.2:98400:0.1016:2.383::3.354
12.0:96790:0.1033:2.736::3.228
11.75:94770:0.1055:3.090::2.986
11.5:92750:0.1078:3.346::2.693
11.25:90740:0.1102:3.507::2.380
11.0:88720:0.1127:3.582::2.078
10.75:86700:0.1153:3.600::1.813
10.5:84690:0.1181:3.565::1.581
10.25:82670:0.1210:3.514::1.403
10.0:80650:0.1240:3.453::1.258
9.75:78640:0.1272:3.398::1.147
9.5:76620:0.1305:3.348::1.055
9.25:74610:0.1340:3.308::0.978
9.0:72590:0.1378:3.272::0.910
8.75:70570:0.1417:3.247::0.855
8.5:68560:0.1459:3.228::0.806
8.25:66540:0.1503:3.232::0.765
8.0:64520:0.1550:3.251::0.712
7.8:62910:0.1590:3.276::0.659
7.6:61300:0.1631:3.306::0.592
7.5:60490:0.1653:3.321::0.553
7.4:59680:0.1675:3.335::0.515
7.3:58880:0.1698:3.376::0.473
7.2:58070:0.1722:3.437::0.388
7.15:57670:0.1734:3.464::0.307
7.1:57270:0.1746:3.444::0.210
7.0:56460:0.1771:3.322::9.35E-2
6.9:55650:0.1797:3.220::5.24E-2
6.8:54850:0.1823:3.146::3.44E-2
6.7:54040:0.1851:3.085::2.20E-2
6.6:53230:0.1879:3.031::1.47E-2
6.5:52430:0.1907:2.985::1.10E-2
6.4:51620:0.1937:2.944::9.87E-3
6.3:50810:0.1968:2.910::9.74E-3
6.2:50000:0.2000:2.879::9.30E-3
6.1:49200:0.2033:2.852::8.62E-3
6.0:48390:0.2066:2.826::7.99E-3
5.8:46780:0.2138:2.780::5.02E-3
5.6:45170:0.2214:2.740::1.48E-3
5.55:44760:0.2234:::5.48E-4
5.5:44360:0.2254:::3.41E-5
5.4739:44149:0.226504:2.7151:2.7029:2.662E-5
5.45:43960:0.2275:::1.48E-5
5.4:43550:0.2296:::1.04E-5
5.3606:43236:0.231288:2.6950::7.10E-6
5.35:43150:0.2317:::6.45E-6
5.3413:43080:0.232125:2.6917::7.10E-6
5.3227:42930:0.232938:2.6881:2.6849::
5.3:42750:0.2339:::2.98E-6
5.0:40000:0.25::2.6383:
4.8187:38865:0.25730:2.6145:2.6205:1.47E-6
4.5112:36385:0.27484:2.5786::1.29E-6
4.1596:33549:0.29807:2.5429:2.5465::
4.133:33330:0.30::2.5439::
3.961:31950:0.313:::8.97E-7
3.576:28840:0.3467:2.4954:2.4955::
3.542:28570:0.35::2.4929::
3.434:27690:0.3611:2.4854:2.4849::
3.3924:27361:0.36548:::4.65E-7
3.100:25000:0.40::2.4627::
3.064:24710:0.4047:2.4626:2.4605:3.86E-7
2.8447:22944:0.43584:::3.82E-7
2.755:22220:0.45::2.4432::
2.6503:21376:0.46782:2.4408:2.4380::
2.5504:20570:0.48614:2.4354:2.4332::
2.480:20000:0.50::2.4299::
2.4379:19663:0.50858:2.4306:2.4280::
2.2705:18312:0.54608:2.4235:2.4210::
2.254:18180:0.55::2.4203::
2.105:16980:0.589:2.4175:2.4147::
2.066:16670:0.60::2.4133::
1.9257:15531:0.64385:2.4111:2.4084::
1.907:15380:0.65::2.4079::
1.8892:15237:0.65629:2.4104:2.4073::
1.771:14290:0.70::2.4036::
1.653:13330:0.75::2.4003::
1.550:12500:0.80::2.3975::
1.459:11760:0.85::2.3953::
1.378:11110:0.90::2.3934::
1.305:11760:0.95::2.3918::
1.240:10000:1.0::2.3905::
0.8266:6667:1.5::2.3837::
0.6199:5000:2.0::2.3813::
0.4959:4000:2.5::2.3801::
0.48:3872:2.583:::6.17E-6
0.47:3791:2.638:::1.57E-5
0.46:3710:2.695:::3.22E-5
0.45:3630:2.755:::3.62E-5
0.44:3549:2.818:::3.14E-5
0.43:3468:2.883:::2.87E-5
0.42:3388:2.952:::2.94E-5
0.4133:3333:3.0::2.3795::
0.41:3307:3.024:::3.25E-5
0.40:3226:3.099:::3.58E-5
0.39:3146:3.179:::3.67E-5
0.38:3065:3.263:::3.11E-5
0.37:2984:3.351:::2.80E-5
0.36:2904:3.444:::2.47E-5
0.35:2823:3.542:::2.11E-5
0.34:2742:3.646:::1.89E-5
0.33:2662:3.757:::2.99E-5
0.32:2581:3.874:::1.11E-4
0.31:2500:3.999::2.3787:1.30E-4
0.30:2420:4.133:::1.32E-4
0.2955:2379:4.203:::1.07E-4
0.29:2339:4.275:::7.82E-5
0.285:2299:4.350:::1.45E-4
0.28:2258:4.428:::2.75E-4
0.275:2218:4.508:::3.52E-4
0.27:2178:4.592:::4.39E-4
0.2675:2158:4.635:::4.79E-4
0.265:2137:4.679:::4.06E-4
0.2625:2117:4.723:::3.38E-4
0.26:2097:4.768:::2.96E-4
0.255:2057:4.862:::3.87E-4
0.2525:2037:4.910:::4.69E-4
0.25:2016:4.959:::5.21E-4
0.2480:2000:5.0::2.3783::
0.2475:1996:5.009:::4.82E-4
0.245:1976:5.060:::4.87E-4
0.2425:1956:5.113:::4.68E-4
0.24:1936:5.166:::3.82E-4
0.235:1895:5.276:::2.90E-4
0.23:1855:5.391:::2.36E-4
0.2254:1818:5.5:::1.4E-4
0.225:1815:5.510:::1.93E-4
0.22:1774:5.636:::1.21E-4
0.2066:1667:6.0::2.3779:5.7E-5
0.1907:1538:6.5:::3.1E-5
0.1550:1250:8.0::2.3772::
0.1240:1000:10.0::2.3765::
0.1033:833.3:12.0::2.3757::
0.08856:714.3:14.0::2.3750::
0.07749:625.0:16.0::2.3745::
0.06888:555.6:18.0::2.3741::
0.06199:500.0:20.0::2.3741::


