Repository: davidsmarx/Matlab

File: Thin Film toolbox/for Hanh/glass data toolbox/Handbook of Optical Constants/ascii tables/C2H4-POL.ASC
C2H4-pol.ASC:  Values of n and k for orthorhombic polyethylene
(C2H4)n from various references in HOCII (pg. 972).  References
are 1, 7, 9, 13, 15, 25, 35, 41. 

From HANDBOOK OF OPTICAL CONSTANTS IN SOLIDS II edited by Edward D.
Palik. Copyright (c) 1991 by Academic Press, Inc. Reproduced by
permission of the publisher.
------------------------------------------------------------------ 
 eV        cm-1     æm        n         k         n          k 
------------------------------------------------------------------:
1000:8065500:0.001240::1.8E-05::
900:7258900:0.001378::2.3E-05::
800:6452400:0.001550::4.0E-05::
700:5645800:0.001771::7.0E-05::
600:4839300:0.002066::1.1E-04::
500:4032700:0.002480::2.1E-04::
400:3226200:0.003100::5.0E-04::
300:2419600:0.004133::1.4E-03::
282:2274500:0.004379::1.7E-03::
280:2258300:0.004428::8.6E-05::
200:1613100:0.006199::2.3E-04::
150:1209800:0.008266::6.0E-04::
100:906550:0.01240::2.5E-03::
80:645240:0.01550:0.97:::
70:564580:0.01771:0.96:::
60:483930:0.02066:0.94:1.38E-02::
50:403270:0.02480:0.92:2.5E-02::
40:322620:0.03100:0.89:5.5E-02::
35:282290:0.03542:0.86:::
33:266160:0.03757:::0.844:0.113
32:258100:0.03875:::0.839:0.119
31:250030:0.04000:::0.835:0.132
30:241960:0.04133:0.805:0.130:0.825:0.145
29:233900:0.04275:0.80::0.818:0.171
28:225830:0.04428:0.79::0.809:0.185
27:217770:0.04592:0.785::0.809:0.210
26:209700:0.04769:0.78::0.804:0.236
25:201640:0.04959:0.775:0.245:0.803:0.274
24:193570:0.05166:0.77::0.788:0.317
23:185510:0.05391:0.77::0.796:0.365
22:177440:0.05636:0.77::0.795:0.403
21:169380:0.05904:0.775::0.808:0.439
20:161310:0.06199:0.78:0.440:0.818:0.489
19:153240:0.06526:0.81:0.500:0.836:0.538
18:145180:0.06888:0.83:0.565:0.868:0.594
17:137110:0.07293:0.88:0.64:0.916:0.655
16:129050:0.07749:0.96:0.720:0.981:0.723
15:120980:0.08266:1.03:0.805:1.05:0.798
14:112920:0.08856:1.18:0.860:1.24:0.887
13:104850:0.09537:1.35:0.807:1.40:0.849
12:96786:0.1033:1.52:0.680:1.55:0.746
11:88720:0.1127:1.55:0.550:1.61:0.622
10:80655:0.1240:1.53:0.580:1.64:0.610
9.8:79042:0.1265::0.600::
9.6:77429:0.1292::0.615::
9.4:75816:0.1319::0.635::
9.2:74202:0.1348::0.650::
9.0:72589:0.1378:1.66:0.655:1.758:0.626
8.85:71379:0.1401:::1.810:0.604
8.8:70976:0.1409::0.640::
8.7:70170:0.1425:::1.934:0.565
8.6:69363:0.1442::0.620::
8.55:68960:0.1450:::1.981:0.472
8.4:67750:0.1476::0.530:2.065:0.380
8.25:66540:0.1503:::2.076:0.318
8.2:66137:0.1512::0.385::
8.10:65330:0.1531:::2.067:0.252
8.0:64524:0.1550:2.08:0.240::
7.95:64121:0.1560:::2.634:0.128
7.8:62911:0.1590::0.145:1.964:8.15E-02
7.65:61701:0.1621:::1.924:4.67E-02
7.6:61298:0.1631::8.4E-02::
7.5:60491:0.1653:::1.877:3.73E-02
7.4:59685:0.1675::4.5E-02::
7.35:59281:0.1687:::1.809:3.04E-02
7.2:58071:0.1722::2.5E-02:1.732:2.30E-02
7.05:56862:0.1759:::1.715:1.74E-02
7.0:56458:0.1771:1.76:1.35E-02::
6.9:55652:0.1797:::1.694:8.8E-03
6.8:54845:0.1823::7.70E-03::
6.75:54442:0.1837:::1.661:
6.6:53232:0.1879::4.20E-03:1.643:
6.45:52022:0.1922:::1.634:
6.4:51619:0.1937::2.35E-03::
6.3:50813:0.1968:::1.619:
6.2:50000:0.2000::1.40E-03::
6.15:49603:0.2016:::1.608:
6.0:48393:0.2066:1.65:8.6E-04:1.597:
5.85:47183:0.2119:::1.578:
5.8:46780:0.2138::6.3E-04::
5.75:46377:0.2156:::1.568:
5.6:45167:0.2214::5.1E-04::
5.55:44763:0.2234:::1.559:
5.4:43554:0.2296::4.4E-04:1.549:
5.25:42344:0.2361:::1.543:
5.2:41940:0.2384::3.8E-04::
5.1:41134:0.2431:::1.533:
5.0:40327:0.2480:1.6:2.5E-04::
4.95:39924:0.2505:::1.523:
4.9:39521:0.2530::1E-04::
4.8:38714:0.2583:::1.517:
4.7:37908:0.2638::1E-05::
4.65:37504:0.2666:::1.513:
4.5:36295:0.2755:::1.510:
4.35:35085:0.2850:::1.507:
4.20:33875:0.2952:::1.505:
4.05:32665:0.3061:::1.502:
3.90:31455:0.3179:::1.500:
3.75:30245:0.3306:::1.498:
3.60:29036:0.3444:::1.498:
3.45:27826:0.3594:::1.498:
3.30:26616:0.3757:::1.498:
3.15:25406:0.3936:::1.497:
3.00:24196:0.4133:::1.495:
2.85:22987:0.4350:::1.495:
2.70:21777:0.4592:::1.493:
2.55:20567:0.4862:::1.492:
2.40:19357:0.5166:::1.490:
2.25:18147:0.5511:::1.490:
2.25:18147:0.5511:1.5260::1.4590:2.3E-02
2.10:16935:0.5904:::1.482:
1.95:15728:0.6358:::1.480:
1.80:14518:0.6888:::1.478:
1.65:13308:0.7514:::1.476:
1.50:12098:0.8266:::1.471:
1.35:10888:0.9184:::1.466:

0.7191:5800:1.724:1.5:5.0E-04::
0.7179:5790:1.727::5.3E-04::
0.7166:5780:1.730::5.7E-04::
0.7154:5770:1.733::6.2E-04::
0.7142:5760:1.736::5.7E-04::
0.7129:5750:1.739::4.8E-04::
0.7117:5740:1.742::4.5E-04::
0.7092:5720:1.748::4.1E-04::
0.7067:5700:1.754::4.1E-04::
0.7042:5680:1.761::4.3E-04::
0.7030:5670:1.764::4.7E-04::
0.7018:5660:1.767::4.8E-04::
0.7005:5650:1.770::4.6E-04::
0.6993:5640:1.773::4.4E-04::
0.6968:5620:1.779::4.1E-04::
0.6943:5600:1.786::4.1E-04::
0.6819:5500:1.818::4.0E-04::
0.6695:5400:1.852::3.8E-04::
0.6571:5300:1.887::3.7E-04::
0.6447:5200:1.923::3.7E-04::
0.6323:5100:1.961::3.8E-04::
0.6199:5000:2.000::3.8E-04::
0.6075:4900:2.041::3.8E-04::
0.5951:4800:2.083::3.8E-04::
0.5827:4700:2.128::3.8E-04::
0.5703:4600:2.174::3.9E-04::
0.5579:4500:2.222::4.0E-04::
0.5555:4480:2.232::4.2E-04::
0.5530:4460:2.242::4.4E-04::
0.5505:4440:2.252::4.6E-04::
0.5480:4420:2.262::5.0E-04::
0.5455:4400:2.273::5.7E-04::
0.5431:4380:2.283::7.1E-04::
0.5406:4360:2.294::9.4E-04::
0.5393:4350:2.299::1.2E-03::
0.5381:4340:2.304::1.9E-03::
0.5369:4330:2.309::2.5E-03::
0.5356:4320:2.315::1.7E-03::
0.5344:4310:2.320::1.0E-03::
0.5331:4300:2.326::1.2E-03::
0.5307:4280:2.336::1.2E-03::
0.5294:4270:2.342::1.3E-03::
0.5282:4260:2.347::1.5E-03::
0.5269:4250:2.353::1.8E-03::
0.5257:4240:2.358::1.2E-03::
0.5232:4220:2.370::1.2E-03::
0.5207:4200:2.381::1.4E-03::
0.5183:4180:2.392::1.4E-03::
0.5170:4170:2.398::1.4E-03::
0.5158:4160:2.404::1.4E-03::
0.5145:4150:2.410::1.4E-03::
0.5133:4140:2.415::1.4E-03::
0.5121:4130:2.421::1.3E-03::
0.5108:4120:2.427::1.4E-03::
0.5096:4110:2.433::1.4E-03::
0.5083:4100:2.439::1.4E-03::
0.5071:4090:2.445::1.1E-03::
0.5059:4080:2.451::1.0E-03::
0.5034:4060:2.463::9.4E-04::
0.5009:4040:2.475::8.6E-04::
0.4984:4020:2.488::8.4E-04::
0.4959:4000:2.500::7.1E-04::
0.4947:3990:2.506::7.3E-04::
0.4935:3980:2.513::7.4E-04::
0.4922:3970:2.519::7.0E-04::
0.4910:3960:2.525::7.2E-04::
0.4885:3940:2.538::7.2E-04::
0.4860:3920:2.551::7.9E-04::
0.4835:3900:2.564::8.1E-04::
0.4811:3880:2.577::8.0E-04::
0.4786:3860:2.591::7.7E-04::
0.4761:3840:2.604::7.4E-04::
0.4736:3820:2.618::7.8E-04::
0.4711:3800:2.632::7.7E-04::
0.4687:3780:2.646::7.3E-04::
0.4662:3760:2.660::7.0E-04::
0.4637:3740:2.674::6.8E-04::
0.4612:3720:2.688::6.9E-04::
0.4587:3700:2.703::7.0E-04::
0.4563:3680:2.717::9.8E-04::
0.4538:3660:2.732::8.0E-04::
0.4525:3650:2.740::8.6E-04::
0.4513:3640:2.747::8.1E-04::
0.4501:3630:2.755::8.0E-04::
0.4488:3620:2.762::7.6E-04::
0.4476:3610:2.770::1.0E-03::
0.4463:3600:2.778::8.6E-04::
0.4439:3580:2.793::6.4E-04::
0.4414:3560:2.809::5.8E-04::
0.4389:3540:2.825::5.5E-04::
0.4364:3520:2.841::5.5E-04::
0.4339:3500:2.857::5.5E-04::
0.4315:3480:2.874::5.9E-04::
0.4290:3460:2.890::6.2E-04::
0.4265:3440:2.907::6.6E-04::
0.4240:3420:2.924::6.4E-04::
0.4215:3400:2.941::6.4E-04::
0.4203:3390:2.950::6.8E-04::
0.4191:3380:2.959::7.2E-04::
0.4178:3370:2.967::7.3E-04::
0.4166:3360:2.976::7.1E-04::
0.4141:3340:2.994::6.8E-04::
0.4116:3320:3.012::6.8E-04::
0.4092:3300:3.030::6.8E-04::
0.4067:3280:3.049::6.8E-04::
0.4042:3260:3.067::7.1E-04::
0.4017:3240:3.086::7.3E-04::
0.3992:3220:3.106::7.6E-04::
0.3968:3200:3.125::7.7E-04::
0.3943:3180:3.145::7.9E-04::
0.3918:3160:3.165::8.6E-04::
0.3893:3140:3.185::9.5E-04::
0.3868:3120:3.205::1.8E-03::
0.3844:3100:3.226::1.5E-03::
0.3819:3080:3.247::2.3E-03::
0.3794:3060:3.268::2.7E-03::
0.3769:3040:3.289::3.1E-03::
0.3744:3020:3.311::3.8E-03::
0.3720:3000:3.333::4.5E-03::
0.3695:2980:3.356::6.1E-03::
0.3670:2960:3.378::9.5E-03::
0.3645:2940:3.401::2.8E-02::
0.3633:2930:3.413::7.3E-02::
0.3620:2920:3.425::1.9E-01::
0.3608:2910:3.436::8.8E-02::
0.3596:2900:3.448::5.2E-02::
0.3583:2890:3.460::4.6E-02::
0.3571:2880:3.472::2.5E-02::
0.3558:2870:3.484::2.2E-02::
0.3546:2860:3.497::3.3E-02::
0.3534:2850:3.509::1.5E-01::
0.3521:2840:3.521::3.6E-02::
0.3509:2830:3.534::1.5E-02::
0.3496:2820:3.546::1.1E-02::
0.3472:2800:3.571::7.8E-03::
0.3447:2780:3.597::3.6E-03::
0.3422:2760:3.623::2.9E-03::
0.3397:2740:3.650::2.6E-03::
0.3372:2720:3.676::2.4E-03::
0.3348:2700:3.703::2.1E-03::
0.3323:2680:3.731::1.8E-03::
0.3310:2670:3.745::2.3E-03::
0.3298:2660:3.759::3.8E-03::
0.3286:2650:3.774::2.4E-03::
0.3273:2640:3.788::2.8E-03::
0.3261:2630:3.802::2.5E-03::
0.3248:2620:3.817::2.5E-03::
0.3224:2600:3.846::1.8E-03::
0.3199:2580:3.876::1.5E-03::
0.3174:2560:3.906::1.4E-03::
0.3162:2550:3.922::1.0E-03::
0.3149:2540:3.937::1.1E-03::
0.3137:2530:3.953::8.5E-04::
0.3124:2520:3.968::1.1E-03::
0.3100:2500:4.000::6.3E-04::
0.3087:2490:4.016::6.1E-04::
0.3075:2480:4.032::6.4E-04::
0.3062:2470:4.049::5.8E-04::
0.3050:2460:4.065::5.1E-04::
0.3025:2440:4.098::5.0E-04::
0.3000:2420:4.132::6.3E-04::
0.2988:2410:4.149::6.3E-04::
0.2976:2400:4.167::5.7E-04::
0.2951:2380:4.202::5.2E-04::
0.2926:2360:4.237::6.7E-04::
0.2914:2350:4.255::1.1E-03::
0.2901:2340:4.274::1.1E-03::
0.2889:2330:4.292::1.1E-03::
0.2876:2320:4.310::9.6E-04::
0.2852:2300:4.348::6.8E-04::
0.2839:2290:4.367::6.6E-04::
0.2827:2280:4.386::7.0E-04::
0.2814:2270:4.405::6.3E-04::
0.2802:2260:4.425::5.1E-04::
0.2790:2250:4.444::5.0E-04::
0.2777:2240:4.464::6.2E-04::
0.2765:2230:4.484::4.5E-04::
0.2752:2220:4.505::5.2E-04::
0.2740:2210:4.525::4.6E-04::
0.2728:2200:4.545::4.6E-04::
0.2715:2190:4.566::4.9E-04::
0.2703:2180:4.587::4.9E-04::
0.2690:2170:4.608::4.9E-04::
0.2678:2160:4.630::5.4E-04::
0.2666:2150:4.651::5.7E-04::
0.2653:2140:4.673::5.3E-04::
0.2641:2130:4.695::4.5E-04::
0.2628:2120:4.717::4.2E-04::
0.2604:2100:4.762::4.3E-04::
0.2579:2080:4.808::4.4E-04::
0.2554:2060:4.854::5.0E-04::
0.2529:2040:4.902::6.9E-04::
0.2517:2030:4.926::8.3E-04::
0.2505:2020:4.950::1.0E-03::
0.2492:2010:4.975::6.2E-04::
0.2480:2000:5.000::5.0E-04::
0.2455:1980:5.051::4.5E-04::
0.2430:1960:5.102::5.3E-04::
0.2418:1950:5.128::5.3E-04::
0.2405:1940:5.155::5.1E-04::
0.2381:1920:5.208::5.5E-04::
0.2368:1910:5.236::6.4E-04::
0.2356:1900:5.263::8.1E-04::
0.2343:1890:5.291::7.3E-04::
0.2331:1880:5.319::4.5E-04::
0.2306:1860:5.376::3.6E-04::
0.2281:1840:5.435::3.9E-04::
0.2269:1830:5.464::4.7E-04::
0.2257:1820:5.495::5.9E-04::
0.2244:1810:5.525::4.9E-04::
0.2232:1800:5.556::4.6E-04::
0.2219:1790:5.587::4.4E-04::
0.2207:1780:5.618::4.3E-04::
0.2195:1770:5.650::4.3E-04::
0.2182:1760:5.682::4.6E-04::
0.2170:1750:5.714::5.4E-04::
0.2157:1740:5.747::6.9E-04::
0.2145:1730:5.780::7.0E-04::
0.2133:1720:5.814::6.2E-04::
0.2120:1710:5.848::5.5E-04::
0.2108:1700:5.882::5.2E-04::
0.2095:1690:5.917::5.2E-04::
0.2083:1680:5.952::5.2E-04::
0.2071:1670:5.988::5.2E-04::
0.2058:1660:6.024::5.4E-04::
0.2046:1650:6.061::6.7E-04::
0.2033:1640:6.098::1.2E-03::
0.2021:1630:6.135::8.8E-04::
0.2009:1620:6.173::8.3E-04::
0.1996:1610:6.211::8.7E-04::
0.1984:1600:6.250::9.2E-04::
0.1971:1590:6.289::9.9E-04::
0.1959:1580:6.329::9.7E-04::
0.1947:1570:6.369::9.0E-04::
0.1934:1560:6.410::9.0E-04::
0.1922:1550:6.452::9.7E-04::
0.1909:1540:6.494::1.1E-03::
0.1897:1530:6.536::1.2E-03::
0.1885:1520:6.579::1.3E-03::
0.1872:1510:6.623::1.6E-03::
0.1860:1500:6.667::2.9E-03::
0.1847:1490:6.711::5.4E-03::
0.1841:1485:6.734::1.7E-02::
0.1835:1480:6.757::4.5E-02::
0.1829:1475:6.780::3.5E-02::
0.1823:1470:6.803::3.0E-02::
0.1816:1465:6.826::5.5E-02::
0.1810:1460:6.849::2.8E-02::
0.1798:1450:6.897::8.5E-03::
0.1785:1440:6.944::5.9E-03::
0.1773:1430:6.993::4.1E-03::
0.1761:1420:7.042::3.0E-03::
0.1748:1410:7.092::2.4E-03::
0.1736:1400:7.143::2.1E-03::
0.1723:1390:7.194::1.2E-03::
0.1711:1380:7.246::1.6E-03::
0.1705:1375:7.273::2.2E-03::
0.1699:1370:7.299::2.9E-03::
0.1692:1365:7.326::2.8E-03::
0.1686:1360:7.353::2.5E-03::
0.1680:1355:7.380::2.4E-03::
0.1674:1350:7.407::2.4E-03::
0.1661:1340:7.463::2.1E-03::
0.1649:1330:7.519::1.5E-03::
0.1637:1320:7.576::1.5E-03::
0.1624:1310:7.634::1.9E-03::
0.1612:1300:7.692::2.0E-03::
0.1599:1290:7.752::1.8E-03::
0.1587:1280:7.813::1.6E-03::
0.1575:1270:7.874::1.3E-03::
0.1562:1260:7.937::1.2E-03::
0.1550:1250:8.000::1.1E-03::
0.1537:1240:8.065::1.0E-03::
0.1525:1230:8.130::1.0E-03::
0.1513:1220:8.197::9.6E-04::
0.1500:1210:8.264::9.2E-04::
0.1488:1200:8.333::8.9E-04::
0.1475:1190:8.403::9.3E-04::
0.1469:1185:8.439::9.1E-04::
0.1463:1180:8.475::9.4E-04::
0.1457:1175:8.511::1.2E-03::
0.1451:1170:8.547::9.9E-04::
0.1444:1165:8.584::9.7E-04::
0.1438:1160:8.621::9.9E-04::
0.1426:1150:8.696::9.5E-04::
0.1413:1140:8.772::9.6E-04::
0.1401:1130:8.850::9.9E-04::
0.1389:1120:8.929::1.1E-03::
0.1376:1110:9.009::1.1E-03::
0.1364:1100:9.091::9.4E-04::
0.1351:1090:9.174::1.1E-03::
0.1339:1080:9.259::1.3E-03::
0.1333:1075:9.302::1.3E-03::
0.1327:1070:9.346::1.2E-03::
0.1320:1065:9.390::1.2E-03::
0.1314:1060:9.434::1.1E-03::
0.1308:1055:9.479::1.1E-03::
0.1302:1050:9.524::1.1E-03::
0.1296:1045:9.569::9.3E-04::
0.1289:1040:9.615::9.2E-04::
0.1277:1030:9.709::8.2E-04::
0.1265:1020:9.804::8.1E-04::
0.1252:1010:9.901::8.3E-04::
0.1240:1000:10.00::1.0E-03::
0.1234:995:10.05::1.3E-03::
0.1227:990:10.10::1.5E-03::
0.1221:985:10.15::1.3E-03::
0.1215:980:10.20::1.1E-03::
0.1209:975:10.26::8.0E-04::
0.1203:970:10.31::8.4E-04::
0.1196:965:10.36::9.1E-04::
0.1190:960:10.42::8.5E-04::
0.1184:955:10.47::8.3E-04::
0.1178:950:10.53::8.2E-04::
0.1165:940:10.64::8.3E-04::
0.1153:930:10.75::8.7E-04::
0.1141:920:10.87::1.0E-03::
0.1134:915:10.93::1.6E-03::
0.1131:912:10.96::2.3E-03::
0.1128:910:10.99::3.5E-03::
0.1125:907:11.02::3.6E-03::
0.1122:905:11.05::2.7E-03::
0.1116:900:11.11::1.7E-03::
0.1103:890:11.24::9.0E-04::
0.1091:880:11.36::8.1E-04::
0.1079:870:11.49::6.7E-04::
0.1066:860:11.63::7.2E-04::
0.1054:850:11.76::7.6E-04::
0.1041:840:11.90::7.8E-04::
0.1029:830:12.05::8.2E-04::
0.1017:820:12.20::8.7E-04::
0.1004:810:12.35::9.5E-04::
0.09919:800:12.50::1.0E-03::
0.09795:790:12.66::1.1E-03::
0.09671:780:12.82::1.1E-03::
0.09547:770:12.99::1.3E-03::
0.09423:760:13.16::1.6E-03::
0.09299:750:13.33::2.3E-03::
0.09175:740:13.51::6.4E-03::
0.09113:735:13.61::1.9E-02::
0.09051:730:13.70::8.1E-02::
0.08989:725:13.79::2.9E-02::
0.08927:720:13.89::7.0E-02::
0.08865:715:13.99::1.9E-02::
0.08803:710:14.08::1.2E-02::
0.08679:700:14.29::3.5E-03::
0.08555:690:14.49::1.9E-03::
0.08431:680:14.71::1.5E-03::
0.08307:670:14.93:1.5:1.2E-03::
------------------------------------------------------------------:
eV:cm-1:æm:nb:kb:nc:kc:
------------------------------------------------------------------:
0.05567:449.2:22.26:1.51390:0.00050:1.53119:0.00077
0.05542:447.3:22.36:1.51388:0.00050:1.53122:0.00079
0.05518:445.3:22.46:1.51384:0.00050:1.53123:0.00073
0.05494:443.4:22.56:1.51381:0.00050:1.53117:0.00075
0.05470:441.4:22.65:1.51380:0.00049:1.53104:0.00090
0.05446:439.4:22.76:1.51380:0.00049:1.53121:0.00075
0.05421:437.5:22.86:1.51378:0.00051:1.53119:0.00068
0.05397:435.6:22.96:1.51376:0.00051:1.53115:0.00070
0.05373:433.6:23.06:1.51375:0.00051:1.53110:0.00071
0.05349:431.6:23.17:1.51375:0.00053:1.53108:0.00071
0.05325:429.7:23.27:1.51374:0.00053:1.53104:0.00070
0.05300:427.7:23.38:1.51373:0.00051:1.53102:0.00069
0.05276:425.8:23.49:1.51371:0.00050:1.53104:0.00070
0.05252:423.8:23.59:1.51372:0.00049:1.53104:0.00071
0.05228:421.9:23.70:1.51371:0.00049:1.53103:0.00070
0.05203:419.9:23.81:1.51370:0.00050:1.53102:0.00067
0.05179:418.0:23.93:1.51369:0.00049:1.53100:0.00067
0.05155:416.0:24.04:1.51368:0.00047:1.53098:0.00069
0.05131:414.1:24.15:1.51367:0.00047:1.53095:0.00070
0.05107:412.1:24.27:1.51365:0.00046:1.53094:0.00069
0.05082:410.2:24.38:1.51364:0.00045:1.53093:0.00067
0.05058:408.2:24.50:1.51362:0.00045:1.53091:0.00067
0.05034:406.2:24.62:1.51361:0.00045:1.53089:0.00068
0.05010:404.3:24.73:1.51360:0.00045:1.53086:0.00068
0.04986:402.3:24.85:1.51358:0.00045:1.53083:0.00067
0.04961:400.4:24.98:1.51357:0.00045:1.53083:0.00065
0.04937:398.4:25.10:1.51355:0.00046:1.53083:0.00065
0.04913:396.5:25.22:1.51355:0.00046:1.53081:0.00066
0.04889:394.5:25.35:1.51354:0.00044:1.53080:0.00066
0.04865:392.6:25.47:1.51354:0.00044:1.53080:0.00067
0.04840:390.6:25.60:1.51352:0.00044:1.53080:0.00068
0.04816:388.7:25.73:1.51350:0.00044:1.53079:0.00068
0.04792:386.7:25.86:1.51349:0.00044:1.53079:0.00069
0.04768:384.8:25.99:1.51348:0.00044:1.53079:0.00071
0.04744:382.8:26.12:1.51346:0.00044:1.53078:0.00071
0.04719:380.9:26.26:1.51344:0.00044:1.53077:0.00069
0.04695:378.9:26.39:1.51343:0.00044:1.53078:0.00070
0.04671:376.9:26.53:1.51342:0.00044:1.53078:0.00071
0.04647:375.0:26.67:1.51341:0.00045:1.53077:0.00071
0.04623:373.0:26.81:1.51342:0.00045:1.53077:0.00070
0.04598:371.1:26.95:1.51342:0.00045:1.53074:0.00071
0.04574:369.1:27.09:1.51341:0.00044:1.53073:0.00071
0.04550:367.2:27.23:1.51341:0.00043:1.53073:0.00070
0.04526:365.2:27.38:1.51340:0.00043:1.53072:0.00069
0.04502:363.3:27.53:1.51339:0.00043:1.53071:0.00069
0.04477:361.3:27.68:1.51338:0.00042:1.53072:0.00069
0.04453:359.4:27.83:1.51337:0.00042:1.53072:0.00068
0.04429:357.4:27.98:1.51336:0.00042:1.53071:0.00067
0.04405:355.5:28.13:1.51334:0.00042:1.53070:0.00067
0.04381:353.5:28.29:1.51333:0.00042:1.53069:0.00067
0.04356:351.6:28.44:1.51332:0.00042:1.53068:0.00067
0.04332:349.6:28.60:1.51332:0.00042:1.53067:0.00066
0.04308:347.7:28.76:1.51331:0.00042:1.53067:0.00066
0.04284:345.7:28.93:1.51330:0.00042:1.53065:0.00066
0.04260:343.7:29.09:1.51329:0.00042:1.53065:0.00066
0.04235:341.8:29.26:1.51328:0.00042:1.53064:0.00066
0.04211:339.8:29.43:1.51328:0.00042:1.53064:0.00066
0.04187:337.9:29.60:1.51327:0.00043:1.53063:0.00066
0.04163:335.9:29.77:1.51327:0.00043:1.53062:0.00066
0.04139:334.0:29.94:1.51326:0.00043:1.53061:0.00066
0.04114:332.0:30.12:1.51325:0.00043:1.53061:0.00066
0.04090:330.1:30.30:1.51324:0.00043:1.53060:0.00065
0.04066:328.1:30.48:1.51323:0.00044:1.53060:0.00066
0.04042:326.2:30.66:1.51322:0.00044:1.53060:0.00066
0.04018:324.2:30.84:1.51322:0.00044:1.53060:0.00066
0.03993:322.3:31.03:1.51321:0.00044:1.53059:0.00066
0.03969:320.3:31.22:1.51321:0.00044:1.53058:0.00066
0.03945:318.4:31.41:1.51320:0.00044:1.53057:0.00066
0.03921:316.4:31.60:1.51320:0.00045:1.53057:0.00067
0.03897:314.4:31.80:1.51319:0.00045:1.53056:0.00067
0.03872:312.5:32.00:1.51319:0.00046:1.53055:0.00066
0.03848:310.6:32.20:1.51319:0.00046:1.53054:0.00066
0.03824:308.6:32.41:1.51318:0.00046:1.53054:0.00067
0.03800:306.6:32.61:1.51318:0.00046:1.53053:0.00068
0.03776:304.7:32.82:1.51317:0.00046:1.53054:0.00068
0.03751:302.7:33.03:1.51316:0.00046:1.53054:0.00068
0.03727:300.8:33.25:1.51315:0.00047:1.53053:0.00068
0.03703:298.8:33.46:1.51315:0.00047:1.53052:0.00069
0.03679:296.9:33.68:1.51315:0.00048:1.53051:0.00070
0.03655:294.9:33.91:1.51316:0.00048:1.53051:0.00070
0.03630:293.0:34.13:1.51316:0.00048:1.53051:0.00070
0.03606:291.0:34.36:1.51315:0.00048:1.53051:0.00071
0.03582:289.1:34.59:1.51315:0.00049:1.53050:0.00072
0.03558:287.1:34.83:1.51315:0.00049:1.53050:0.00072
0.03534:285.2:35.07:1.51314:0.00049:1.53050:0.00072
0.03509:283.2:35.31:1.51314:0.00050:1.53048:0.00073
0.03485:281.2:35.56:1.51314:0.00050:1.53048:0.00073
0.03461:279.3:35.80:1.51314:0.00050:1.53048:0.00074
0.03437:277.3:36.06:1.51313:0.00050:1.53047:0.00076
0.03413:275.4:36.31:1.51314:0.00050:1.53047:0.00077
0.03388:273.4:36.57:1.51314:0.00050:1.53046:0.00077
0.03364:271.5:36.83:1.51314:0.00050:1.53047:0.00078
0.03340:269.5:37.10:1.51314:0.00050:1.53046:0.00078
0.03316:267.6:37.37:1.51314:0.00050:1.53046:0.00079
0.03292:265.6:37.65:1.51314:0.00050:1.53046:0.00079
0.03267:263.7:37.93:1.51313:0.00050:1.53046:0.00080
0.03243:261.7:38.21:1.51313:0.00050:1.53045:0.00080
0.03219:259.8:38.50:1.51313:0.00050:1.53044:0.00081
0.03195:257.8:38.79:1.51313:0.00050:1.53044:0.00082
0.03171:255.9:39.08:1.51313:0.00051:1.53045:0.00083
0.03146:253.9:39.38:1.51312:0.00051:1.53044:0.00085
0.03122:251.9:39.69:1.51311:0.00051:1.53043:0.00086
0.03098:250.0:40.00:1.51311:0.00051:1.53043:0.00087
0.03074:248.0:40.31:1.51310:0.00051:1.53044:0.00088
0.03049:246.1:40.63:1.51310:0.00052:1.53044:0.00088
0.03025:244.1:40.96:1.51310:0.00052:1.53044:0.00089
0.03001:242.2:41.29:1.51310:0.00052:1.53043:0.00091
0.02977:240.2:41.63:1.51310:0.00052:1.53042:0.00092
0.02953:238.3:41.97:1.51310:0.00053:1.53041:0.00094
0.02928:236.3:42.31:1.51310:0.00053:1.53042:0.00095
0.02904:234.4:42.67:1.51310:0.00054:1.53043:0.00096
0.02880:232.4:43.03:1.51310:0.00054:1.53043:0.00096
0.02856:230.5:43.39:1.51310:0.00054:1.53043:0.00097
0.02832:228.5:43.76:1.51310:0.00054:1.53043:0.00098
0.02807:226.6:44.14:1.51309:0.00055:1.53042:0.00099
0.02783:224.6:44.52:1.51308:0.00055:1.53042:0.00099
0.02759:222.7:44.91:1.51309:0.00056:1.53041:0.00101
0.02735:220.7:45.31:1.51309:0.00056:1.53041:0.00102
0.02711:218.7:45.71:1.51309:0.00057:1.53042:0.00104
0.02686:216.8:46.13:1.51309:0.00058:1.53044:0.00107
0.02662:214.8:46.55:1.51310:0.00059:1.53044:0.00107
0.02638:212.9:46.97:1.51310:0.00059:1.53043:0.00106
0.02614:210.9:47.41:1.51310:0.00059:1.53044:0.00106
0.02590:209.0:47.85:1.51310:0.00060:1.53045:0.00106
0.02565:207.0:48.30:1.51311:0.00060:1.53044:0.00108
0.02541:205.1:48.76:1.51311:0.00060:1.53045:0.00111
0.02517:203.1:49.23:1.51310:0.00060:1.53047:0.00112
0.02493:201.2:49.71:1.51309:0.00060:1.53046:0.00114
0.02469:199.2:50.20:1.51310:0.00061:1.53045:0.00115
0.02444:197.3:50.69:1.51311:0.00061:1.53044:0.00115
0.02420:195.3:51.20:1.51311:0.00062:1.53045:0.00117
0.02396:193.4:51.72:1.51312:0.00062:1.53046:0.00119
0.02372:191.4:52.24:1.51313:0.00062:1.53048:0.00118
0.02348:189.4:52.78:1.51313:0.00062:1.53050:0.00116
0.02323:187.5:53.33:1.51313:0.00062:1.53051:0.00118
0.02299:185.5:53.89:1.51314:0.00062:1.53051:0.00120
0.02275:183.6:54.47:1.51315:0.00063:1.53052:0.00120
0.02251:181.6:55.05:1.51316:0.00063:1.53052:0.00119
0.02227:179.7:55.65:1.51316:0.00063:1.53053:0.00119
0.02202:177.7:56.26:1.51316:0.00063:1.53055:0.00120
0.02178:175.8:56.89:1.51317:0.00063:1.53056:0.00122
0.02154:173.8:57.53:1.51318:0.00062:1.53056:0.00124
0.02130:171.9:58.18:1.51319:0.00062:1.53057:0.00122
0.02106:169.9:58.85:1.51318:0.00062:1.53056:0.00122
0.02081:168.0:59.53:1.51318:0.00062:1.53056:0.00124
0.02057:166.0:60.24:1.51319:0.00062:1.53056:0.00125
0.02033:164.1:60.95:1.51320:0.00062:1.53057:0.00126
0.02009:162.1:61.69:1.51321:0.00062:1.53057:0.00126
0.01985:160.2:62.44:1.51321:0.00061:1.53056:0.00125
0.01960:158.2:63.21:1.51321:0.00061:1.53058:0.00125
0.01936:156.2:64.00:1.51321:0.00060:1.53060:0.00125
0.01912:154.3:64.81:1.51322:0.00060:1.53060:0.00126
0.01888:152.3:65.64:1.51322:0.00060:1.53060:0.00127
0.01864:150.4:66.49:1.51320:0.00060:1.53059:0.00128
0.01839:148.4:67.37:1.51319:0.00060:1.53058:0.00127
0.01815:146.5:68.27:1.51320:0.00060:1.53060:0.00129
0.01791:144.5:69.19:1.51321:0.00059:1.53063:0.00131
0.01767:142.6:70.14:1.51322:0.00059:1.53064:0.00131
0.01743:140.6:71.11:1.51322:0.00059:1.53064:0.00130
0.01718:138.7:72.11:1.51321:0.00059:1.53064:0.00130
0.01694:136.7:73.14:1.51322:0.00060:1.53065:0.00131
0.01670:134.8:74.20:1.51323:0.00060:1.53067:0.00132
0.01646:132.8:75.29:1.51323:0.00061:1.53067:0.00132
0.01622:130.9:76.42:1.51323:0.00061:1.53069:0.00134
0.01597:128.9:77.58:1.51324:0.00061:1.53072:0.00134
0.01573:126.9:78.77:1.51324:0.00061:1.53074:0.00133
0.01549:125.0:80.00:1.51324:0.00061:1.53076:0.00132
0.01525:123.0:81.27:1.51325:0.00061:1.53078:0.00130
0.01501:121.1:82.58:1.51325:0.00060:1.53079:0.00128
0.01476:119.1:83.93:1.51325:0.00060:1.53079:0.00127
0.01452:117.2:85.33:1.51326:0.00061:1.53081:0.00127
0.01428:115.2:86.78:1.51327:0.00061:1.53083:0.00126
0.01404:113.3:88.28:1.51328:0.00061:1.53084:0.00128
0.01380:111.3:89.82:1.51328:0.00061:1.53086:0.00127
0.01355:109.4:91.43:1.51327:0.00061:1.53088:0.00125
0.01331:107.4:93.09:1.51327:0.00061:1.53088:0.00124
0.01307:105.5:94.81:1.51327:0.00060:1.53087:0.00123
0.01283:103.5:96.60:1.51327:0.00060:1.53086:0.00123
0.01259:101.6:98.46:1.51327:0.00061:1.53085:0.00126
0.01234:99.6:100.4:1.51325:0.00060:1.53082:0.00129
0.01210:97.7:102.4:1.51323:0.00061:1.53083:0.00128
0.01186:95.7:104.5:1.51325:0.00061:1.53087:0.00127
0.01162:93.7:106.7:1.51326:0.00060:1.53091:0.00128
0.01138:91.8:108.9:1.51327:0.00059:1.53094:0.00128
0.01113:89.8:111.3:1.51327:0.00059:1.53096:0.00125
0.01089:87.9:113.8:1.51326:0.00060:1.53094:0.00123
0.01065:85.9:116.4:1.51325:0.00061:1.53091:0.00123
0.01041:84.0:119.1:1.51324:0.00062:1.53088:0.00123
0.01016:82.0:121.9:1.51322:0.00062:1.53083:0.00124
0.00992:80.1:124.9:1.51319:0.00062:1.53075:0.00130
0.00968:78.1:128.0:1.51315:0.00066:1.53063:0.00142
0.00944:76.2:131.3:1.51314:0.00072:1.53053:0.00159
0.00920:74.2:134.7:1.51315:0.00082:1.53073:0.00201
0.00895:72.3:138.4:1.51327:0.00098:1.53163:0.00232
0.00871:70.3:142.2:1.51358:0.00103:1.53207:0.00188
0.00847:68.4:146.3:1.51381:0.00088:1.53200:0.00150
0.00823:66.4:150.6:1.51387:0.00074:1.53188:0.00129
0.00799:64.4:155.1:1.51385:0.00065:1.53182:0.00115
0.00774:62.5:160.0:1.51381:0.00060:1.53186:0.00109
0.00750:60.5:165.2:1.51381:0.00057:1.53188:0.00109
0.00620:50.0:200.0::0.00062::
0.00558:45.0:222.2::0.00056::
0.00496:40.0:250.0::0.00051::
0.00434:35.0:285.7::0.00045::
0.00372:30.0:333.3::0.00040::
0.00310:25.0:400.0::0.00034::
0.00248:20.0:500.0::0.00029::
0.00186:15.0:666.7::0.00023::
0.00124:10.0:1000::0.00017::
0.000620:5.0:2000::0.00012::

0.00399:32.2:310.3:1.51362:0.00047:1.52454:0.00048
0.00393:31.7:315.1:1.51363:0.00046:1.52458:0.00046
0.00387:31.2:320.0:1.51363:0.00045:1.52458:0.00045
0.00381:30.8:325.1:1.51363:0.00043:1.52460:0.00045
0.00375:30.3:330.4:1.51362:0.00044:1.52460:0.00043
0.00369:29.8:335.7:1.51362:0.00044:1.52462:0.00044
0.00363:29.3:341.3:1.51362:0.00043:1.52462:0.00042
0.00357:28.8:347.1:1.51363:0.00042:1.52465:0.00041
0.00351:28.3:353.1:1.51363:0.00041:1.52466:0.00040
0.00345:27.8:359.3:1.51361:0.00041:1.52465:0.00040
0.00339:27.3:365.8:1.51362:0.00041:1.52465:0.00041
0.00333:26.9:372.3:1.51362:0.00041:1.52466:0.00039
0.00327:26.4:379.2:1.51362:0.00040:1.52467:0.00040
0.00321:25.9:386.4:1.51362:0.00039:1.52467:0.00038
0.00315:25.4:393.9:1.51363:0.00039:1.52471:0.00038
0.00309:24.9:401.6:1.51364:0.00038:1.52458:0.00037
0.00302:24.4:409.7:1.51364:0.00037:1.52464:0.00036
0.00297:23.9:417.9:1.51364:0.00037:1.52467:0.00035
0.00290:23.4:426.6:1.51365:0.00037:1.52467:0.00034
0.00284:22.9:435.7:1.51365:0.00036:1.52468:0.00034
0.00278:22.5:445.2:1.51368:0.00036:1.52467:0.00033
0.00272:22.0:455.2:1.51371:0.00034:1.52467:0.00033
0.00266:21.5:465.6:1.51371:0.00034:1.52467:0.00032
0.00260:21.0:476.2:1.51370:0.00034:1.52467:0.00031
0.00254:20.5:487.6:1.51369:0.00035:1.52468:0.00029
0.00248:20.0:499.5:1.51371:0.00034:1.52469:0.00031
0.00242:19.5:512.0:1.51372:0.00032:1.52468:0.00030
0.00236:19.0:525.2:1.51373:0.00031:1.52473:0.00028
0.00230:18.5:539.1:1.51373:0.00029:1.52454:0.00030
0.00224:18.1:553.4:1.51373:0.00030:1.52461:0.00030
0.00218:17.6:568.8:1.51377:0.00031:1.52463:0.00030
0.00212:17.1:585.1:1.51380:0.00029:1.52465:0.00031
0.00206:16.6:602.4:1.51380:0.00028:1.52464:0.00030
0.00200:16.1:620.7:1.51382:0.00029:1.52462:0.00030
0.00194:15.6:640.2:1.51383:0.00029:1.52462:0.00031
0.00188:15.1:660.5:1.51386:0.00029:1.52464:0.00031
0.00182:14.6:682.6:1.51391:0.00029:1.52458:0.00032
0.00175:14.2:706.2:1.51395:0.00022:1.52459:0.00030
0.00169:13.7:731.5:1.51395:0.00029:1.52457:0.00030
0.00163:13.2:758.7:1.51391:0.00028:1.52462:0.00029
0.00157:12.7:787.4:1.51390:0.00027:1.52464:0.00029
0.00151:12.2:819.0:1.51397:0.00027:1.52471:0.00029
0.00145:11.7:853.2:1.51404:0.00023:1.52476:0.00029
0.00139:11.2:890.5:1.51406:0.00020:1.52476:0.00028
0.00133:10.7:931.1:1.51406:0.00021:1.52470:0.00028
0.00127:10.2:975.6:1.51407:0.00022:1.52468:0.00030
0.00121:9.8:1024:1.51407:0.00022:1.52472:0.00028
0.00115:9.3:1078:1.51404:0.00022:1.52472:0.00025
0.00109:8.8:1138:1.51399:0.00023:1.52473:0.00026
0.00103:8.3:1205:1.51395:0.00023:1.52473:0.00028
0.000967:7.8:1280:1.51402:0.00023:1.52475:0.00025
0.000905:7.3:1366:1.51409:0.00024:1.52479:0.00022
0.000843:6.8:1462:1.51407:0.00023:1.52476:0.00022
0.000781:6.3:1575:1.51408:0.00024:1.52468:0.00025
0.000731:5.9:1706:1.51410:0.00022:1.52463:0.00024
0.000669:5.4:1862:1.51405:0.00024:1.52461:0.00024



File: Thin Film toolbox/for Hanh/glass data toolbox/Handbook of Optical Constants/ascii tables/CDS-H.ASC
CdS-h.ASC: Values of n and k for hexagonal cadmium sulphide from
various references in HOCII (pg. 590).  References are 1, 3, 4,
15, 42, 43, 44, 45, 46, 47, 48. 

Copyright (c) 1995 the Optical Society of America.  Contains data
from HANDBOOK OF OPTICAL CONSTANTS IN SOLIDS II edited by Edward D.
Palik. Copyright (c) 1991 by Academic Press, Inc. Reproduced by
permission of the publisher.
---------------------------------------------------------------- 
  eV     cm-1     æm        n       k        n        k
----------------------------------------------------------------:
2000:16131000:0.000620:0.9999:2E-5::
1850:14925000:0.000670:0.9999:2E-5::
1688:13614000:0.000734:0.9999:3E-5::
1609:12977000:0.000771:0.9998:3E-5::
1358:10953000:0.000913:0.9998:6E-5::
1233:9944700:0.00100:0.9997:8E-5::
1147:9251000:0.00108:0.9997:1.0E-4::
946.5:7634000:0.00131:0.9996:1.8E-4::
855.1:6896800:0.00145:0.9995:2.5E-4::
826.6:6666700:0.00150:0.9995:2.8E-4::
815.7:6579000:0.00152:0.9995:2.9E-4::
760.6:6134600:0.00163:0.9994:3.6E-4::
725.1:5848300:0.00171:0.9994:4.0E-4::
620.0:5000000:0.00200:0.9993:6.0E-4::
529.9:4273900:0.00234:0.9992:8.3E-4::
496.0:4000500:0.00250:0.9992:1.0E-3::
469.6:3787900:0.00264:0.9993:1.2E-3
447.6:3613100:0.00277:0.9994:1.4E-3::
436.6:3516100:0.00284:1.0002:4.0E-4::
426.0:3436000:0.00291:0.9995:4.2E-4::
413.3:3333300:0.00300:0.9993:5.0E-4::
368.0:2968100:0.00337:0.9987:6.3E-4::
310.0:2500000:0.00400:0.9981:1.0E-3::
269.0:2169600:0.00461:0.9976:1.3E-3::
248.0:2000000:0.00500:0.9974:1.6E-3::
227.1:1831700:0.00546:0.9969:2.0E-3::
206.6:1666700:0.00600:0.9965:2.2E-3::
190.7:1538100:0.00650:0.9949:2.6E-3::
177.1:1428400:0.00700:0.9960:2.9E-3::
165.3:1333300:0.00750:0.9975:3.3E-3::
162.1:1307200:0.00765:0.9963:0.94E-3
155.0:1250000:0.00800:0.9946:1.0E-3::
136.3:1099300:0.00910:0.9910:1.7E-3::
124.0:1000000:0.0100:0.9885:3.4E-3::
118.1:951530:0.0105:0.9870:5.7E-3::
111.7:900910:0.0111:0.9852:7.0E-3::
104.2:833330:0.0120:0.9833:7.5E-3::
100.0:806550:0.0124:0.9823:8.0E-3::

149:1201800:0.008321:1.0000:1.4E-3::
139:1121100:0.008920:1.0000:1.5E-3::
135:1088400:0.009184:1.0000:1.6E-3::
131:1056600:0.009469:1.0000:1.7E-3::
125:1008200:0.009919:1.0000:2.0E-3::
115:927530:0.01078:1.0000:3.9E-3::
110:887200:0.01127:1.0000:5.0E-3::
100:806550:0.01240:1.0000:8.9E-3::
90.0:725890:0.01378:1.0000:1.5E-2::
80.0:645240:0.01550:1.0000:2.4E-2::
70.0:564840:0.01771:1.0000:3.4E-2::
65.0:524260:0.01908:1.0000:3.8E-2::
60.0:483930:0.02067:1.0000:4.1E-2::
55.0:443600:0.02254:1.0000:4.5E-2::
50.0:403270:0.02480:1.0000:4.3E-2::
40.0:322620:0.03100:1.0000:3.8E-2::
37.5:302460:0.03306:1.0000:3.8E-2::
----------------------------------------------------------------:
eV:cm-1:æm:n(o):k(o):n(e):k(e):
----------------------------------------------------------------:
12.0:96786:0.1033:0.95:0.60:0.88:0.48
11.0:88720:0.1127:0.87:0.72:0.84:0.56
10.0:80655:0.1240:0.82:0.92:0.76:0.75
9.3:75010:0.1333:::0.92:1.00
9.1:72991:0.1362:::0.95:0.96
9.0:72589:0.1377:1.00:1.19::
8.7:69940:0.1425:1.08:1.15:1.00:0.92
8.0:64524:0.1550:1.20:1.40:1.10:1.12
7.6:60610:0.1631:::1.28:1.08
7.5:60490:0.1653:1.40:1.36::
7.2:58070:0.1722:::1.29:1.04
7.1:57265:0.1746:1.44:1.47::
7.0:56460:0.1771:1.50:1.45:1.36:1.00
6.5:52426:0.1907:1.60:1.40:1.22:1.18
6.0:48390:0.2066:1.74:1.56:1.26:1.30
5.5:44360:0.2254:1.84:1.96:1.72:1.76
5.4:43551:0.2216:2.30:1.83:1.83:1.68
5.3:42750:0.2339:2.49:1.68:1.96:1.66
5.2:41940:0.2384:2.40:1.52:2.20:1.56
5.1:41134:0.2431:2.48:1.48:2.20:1.52
5.0:40330:0.2480:2.57:1.60:2.16:1.44
4.9:39530:0.2530:2.92:1.73::
4.8:38760:0.2583:3.04:1.64::
4.7:37910:0.2638:::2.34:1.24
4.4:35490:0.2818:::2.48:1.04
4.0:32260:0.3100:2.64:0.64:2.40:0.81
3.75:30245:0.3306:2.64:0.62:2.38:0.74
3.5:28230:0.3542:2.62:0.56:2.38:0.65
3.25:26213:0.3815:2.62:0.49:2.36:0.61
3.0:24196:0.4133:2.63:0.44:2.37:0.56
2.75:22180:0.4509:2.70:0.41::
2.7:21780:0.4592:::2.47:0.54
2.5:20164:0.4959:2.81:0.36:2.62:0.60
2.25:18147:0.5510:2.57:0.04:2.53:0.26
2.0:16130:0.6199:2.48:0.02:2.44:0.18
1.5:12098:0.8266:2.40::2.36:

2.408:19420:0.515:2.726::2.743:
2.255:18190:0.550:2.593::2.580:
2.067:16670:0.60:2.511::2.493:
1.908:15390:0.65:2.463::2.446:
1.771:14280:0.70:2.432::2.414:
1.653:13330:0.75:2.409::2.390:
1.550:12500:0.80:2.392::2.374:
1.459:11770:0.85:2.378::2.361:
1.378:11110:0.90:2.368::2.350:
1.305:10530:0.95:2.359::2.341:
1.240:10000:1.00:2.352::2.334:
1.181:9525:1.05:2.346::2.328:
1.127:9091:1.10:2.340::2.324:
1.078:8696:1.15:2.336::2.320:
1.033:8333:1.20:2.332::2.316:
0.9919:8000:1.25:2.329::2.312:
0.9539:7694:1.30:2.326::2.309:
0.9184:7408:1.35:2.323::2.306:
0.8856:7143:1.40:2.321::2.304:

0.06200:500.1:20.0:2.10::2.10:
0.04959:400.0:25.0:1.85:0.10:1.90:0.14
0.04133:333.3:30.0:1.33:0.43:1.33:0.43
0.03542:285.7:35.0:0.10:1.78:0.10:1.28
0.03100:250.0:40.0:2.03:6.03:0.58:4.35
0.03024:243.9:41.0:3.10:8.99:1.55:5.95
0.02988:241.0:41.5:4.28:8.35:2.00:6.70
0.02931:236.6:42.3:9.71:5.90:5.50:8.12
0.02870:231.5:43.2:7.20:3.10:11.16:3.20
0.02818:227.3:44.0:5.65:1.05:7.85:1.22
0.02755:222.2:45.0:5.07:0.23:6.67:0.64
0.02638:212.8:47.0:4.30::5.23:0.14
0.02480:200.0:50.0:3.77::4.29:
0.02067:166.7:60.0:3.19::3.48:
0.01771:142.8:70.0:3.04::3.04:
0.01653:133.3:75.0:2.90::2.90:
0.01550:125.0:80.0:2.90::2.90:
0.01550:125.0:80.0:3.14::3.27:
0.01240:100.0:100.0:3.06::3.18:
0.009300:75.0:133.3:3.00::3.11:
0.006199:50.0:200.0:2.97::3.07:

0.01240:100:100.0:3.11::3.27:
0.001240:10:1000:3.11::3.27:
:1000:3.09::3.00:
:1000:2.90::2.90:

0.04563:368:27.17:1.78:0.02::0.02
0.04377:353:28.35:1.68:0.03::0.03
0.04104:331:30.21:1.37:0.05::0.05
0.03968:320:31.25:1.16:0.08::0.08
0.03831:309:32.36:0.96:0.13::0.13
0.03794:306:32.68:0.82:0.16::0.16
0.03769:304:32.89:0.77:0.26::0.26
0.03695:298:33.56:0.33:0.53::0.53
0.03596:290:34.48:0.14:0.82::0.82
0.03434:277:36.10:0.15:1.44::1.44
0.03174:256:39.01:0.55:3.11::3.11
0.03062:247:40.49:1.12:6.45::6.45
0.03025:244:40.98:2.03:9.77::9.77
0.03000:242:41.33:3.42:13.15::13.15
0.02963:239:41.84:4.45:10.01::10.01
0.02950:238:42.02:6.16:6.69::6.69
0.02926:236:42.37:10.0:3.38::3.38
0.02901:234:42.74:7.81:1.70::1.70
0.02889:233:42.92:7.29:1.02::1.02
0.02876:232:43.10:6.84:0.69::0.69
0.02814:227:44.05:5.82:0.35::0.35
0.02690:217:46.08:4.62:0.18::0.18
0.02591:209:47.85:4.10:0.23::0.23
0.02542:205:48.78:4.04:0.22::0.22
0.02505:202:49.51:4.10:0.23::0.23
0.02443:197:50.76:3.73:0.24::0.24
0.02368:191:52.36:3.70:0.21::0.21
0.02219:179:55.87:3.63:0.13::0.13
0.02182:176:56.82:3.49:0.09::0.09
0.01947:157:63.69:3.42:0.04::0.04
0.01798:145:68.97:3.34:0.08::0.08
0.01624:131:76.34:3.29:0.06::0.06
0.01277:103:97.09::0.04::0.04
0.01030:83:120.3::0.04::0.04



File: Thin Film toolbox/for Hanh/glass data toolbox/Handbook of Optical Constants/ascii tables/CDTE.ASC
CdTe.ASC: Values of n and k for cubic cadmium telluride from
various references in HOCI (pg. 415).  References are 1, 3, 5, 7,
8, 9, 10, 11, 14, 15, 17, 18, 21, 22.

From HANDBOOK OF OPTICAL CONSTANTS IN SOLIDS edited by Edward D.
Palik. Copyright (c) 1985 by Academic Press, Inc. Reproduced by
permission of the publisher.
----------------------------------------------------------------
  eV        cm-1       æm      n       n         n       k      k
----------------------------------------------------------------
4.9:39520.:0.2530:2.48:::2.04
4.8:38710.:0.2583:2.49:::1.89
4.7:37910.:0.2638:2.48:::1.80
4.6:37100.:0.2695:2.45:::1.73
4.5:36290.:0.2755:2.43:::1.67
4.4:35490.:0.2818:2.41:::1.64
4.3:34680.:0.2883:2.38:::1.60
4.2:33880.:0.2952:2.36:::1.57
4.1:33070.:0.3024:2.33:::1.59
4.0:32260.:0.3100:2.39:::1.71
3.9:31460.:0.3179:2.57:::1.90
3.8:30650.:0.3263:2.80:::1.77
3.7:29840.:0.3351:2.92:::1.61
3.6:29040.:0.3444:2.93:::1.54
3.5:28230.:0.3542:2.89:::1.52
3.4:27420.:0.3647:2.91:::1.67
3.3:26620.:0.3757:3.30:::1.67
3.2:25810.:0.3875:3.44:::1.16
3.1:25000.:0.4000:3.43:::1.02
3.0:24200.:0.4133:3.37:::0.861
2.755:22220.:0.45:3.080:::0.485
2.75:22180.:0.4509:3.23:::0.636
2.610:21050.:0.475:3.045
2.5:20160.:0.4959:3.14:::0.525
2.480:20000.:0.50:3.010:::0.380
2.362:19050.:0.525:2.970
2.254:18180.:0.55:2.945:::0.300
2.25:18150.:0.5510:3.05:::0.411
2.156:17390.:0.575:2.917
2.066:16670.:0.60:2.894:::0.261
2.0:16130.:0.6199:2.99:::0.351
1.984:16000.:0.625:2.873::::
1.907:15380.:0.65:2.860:::0.238:
1.837:14810.:0.675:2.860::::
1.771:14290.:0.70:2.861:::0.210:
1.75:14110.:0.7085:2.95:::0.338:
1.710:13790.:0.725:2.868::::
1.653:13330.:0.75:2.870:::0.185:
1.631:13160.:0.76::::0.179:
1.610:12990.:0.77::::0.174:
1.600:12900.:0.775:2.872::::
1.590:12820.:0.78::::0.165:
1.569:12740.:0.79::::0.155:
1.550:12500.:0.80:2.876:::0.125:
1.531:12350.:0.81::::8.0E-2:
1.512:12200.:0.82:2.880:::4.0E-2:
1.50:12100.:0.8266:2.98:::0.319:
1.494:12050.:0.83::::2.0E-2:
1.475:11900.:0.840:2.905:::1.34E-3:
1.47:11860.:0.8434::::6.71E-4:
1.465:11820.:0.8463::::3.37E-4:
1.46:11780.:0.8492::::1.89E-4:
1.459:11760.:0.850:2.948::::
1.455:11740.:0.8521::::1.08E-4:
1.45:11690.:0.8551:2.9565:::5.10E-5
1.445:11650.:0.8580::::2.73E-5:
1.442:11630.:0.860:2.952::::
1.44:11610.:0.8610:2.9479:::1.37E-5
1.43:11530.:0.8670:2.9402::::
1.42:11450.:0.8731:2.9331::::
1.41:11370.:0.8793:2.9266::::
1.409:11360.:0.880:2.920::::
1.40:11290.:0.8856:2.9205::::
1.39:11210.:0.8920:2.9147::::
1.38:11130.:0.8984:2.9092::::
1.378:11110.:0.900:2.899::::
1.36:10970.:0.9116:2.8989::::
1.35:10890.:0.9184:2.8940::::
1.34:10810.:0.9252:2.8894::::
1.340:10810.:0.925:2.878::::
1.33:10730.:0.9322:2.8848::::
1.32:10650.:0.9393:2.8804::::
1.31:10570.:0.9464:2.8761::::
1.305:10530.:0.950:2.860::::
1.30:10490.:0.9537:2.8720::::
1.29:10400.:0.9611:2.8679::::
1.28:10320.:0.9686:2.8640::::
1.272:10260.:0.975:2.850::::
1.27:10240.:0.9762:2.8601::::
1.26:10160.:0.9840:2.8563::::
1.25:10080.:0.9919:2.8527::::
1.24:10000.:0.9999:2.8490::::
1.240:10000.:1.0:2.840::::
1.23:9921.:1.008:2.8455::::
1.22:9840.:1.016:2.8420::::
1.21:9759.:1.025:2.8386::::
1.20:9679.:1.033:2.8353::::
1.19:9598.:1.042:2.8320::::
1.18:9518.:1.051:2.8288::::
1.17:9437.:1.060:2.8257::::
1.16:9356.:1.069:2.8226::::
1.15:9275.:1.078:2.8195::::
1.14:9195.:1.088:2.8165::::
1.13:9114.:1.097:2.8136::::
1.12:9034.:1.107:2.8107::::
1.11:8953.:1.117:2.8078::::
1.10:8872.:1.127:2.8050::::
1.09:8792.:1.137:2.8023::::
1.08:8711.:1.148:2.7996::::
1.07:8630.:1.159:2.7969::::
1.06:8550.:1.170:2.7943::::
1.05:8469.:1.181:2.7917::::
1.04:8388.:1.192:2.7891::::
1.03:8308.:1.204:2.7866::::
1.02:8227.:1.216:2.7842::::
1.01:8146.:1.228:2.7817::::
1.00:8065.:1.240:2.7793::::
0.99:7985.:1.252:2.7770::::
0.98:7904.:1.265:2.7747::::
0.97:7824.:1.278:2.7724::::
0.96:7743.:1.291:2.7701::::
0.95:7662.:1.305:2.7679::::
0.94:7582.:1.319:2.7657::::
0.93:7501.:1.333:2.7636::::
0.92:7420.:1.348:2.7615::::
0.91:7340.:1.362:2.7594::::
0.90:7259.:1.378:2.7573::::
0.89:7170.:1.393:2.7553::::
0.88:7098.:1.409:2.7533::::
0.87:7017.:1.425:2.7514::::
0.86:6936.:1.442:2.7494::::
0.85:6856.:1.459:2.7475::::
0.84:6775.:1.476:2.7457::::
0.83:6694.:1.494:2.7438::::
0.82:6614.:1.512:2.7420::::
0.81:6533.:1.531:2.7402::::
0.80:6452.:1.550:2.7384::::
0.79:6372.:1.569:2.7367::::
0.78:6291.:1.589:2.7350::::
0.77:6210.:1.610:2.7333::::
0.76:6130.:1.631:2.7317::::
0.75:6049.:1.653:2.7301::::
0.74:5968.:1.675:2.7285::::
0.73:5888.:1.698:2.7269::::
0.72:5807.:1.722:2.7253::::
0.71:5726.:1.746:2.7238::::
0.70:5646.:1.771:2.7223::::
0.69:5565.:1.797:2.7208::::
0.68:5485.:1.823:2.7194::::
0.67:5404.:1.851:2.7180::::
0.66:5323.:1.879:2.7166::::
0.65:5243.:1.907:2.7152::::
0.64:5162.:1.937:2.7138::::
0.63:5081.:1.968:2.7125::::
0.62:5001.:2.000:2.7112::::
0.6199:5000.:2.0:2.713:2.71772:::
0.61:4920.:2.033:2.7099::::
0.60:4839.:2.066:2.7086::::
0.59:4759.:2.101:2.7074::::
0.58:4678.:2.138:2.7062::::
0.57:4597.:2.175:2.7050::::
0.56:4517.:2.214:2.7038::::
0.55:4436.:2.254:2.7027::::
0.54:4355.:2.296:2.7015::::
0.53:4275.:2.339:2.7004::::
0.52:4194.:2.384:2.6993::::
0.51:4113.:2.431:2.6983::::
0.50:4033.:2.480:2.6972::::
0.4959:4000.:2.5:2.702::::
0.49:3952.:2.530:2.6962::::
0.48:3871.:2.583:2.6952::::
0.47:3791.:2.638:2.6942::::
0.46:3710.:2.695:2.6932::::
0.45:3629.:2.755:2.6923::::
0.44:3549.:2.818:2.6914::::
0.43:3468.:2.883:2.6904::::
0.42:3388.:2.952:2.6895::::
0.4133:3333.:3.0:2.695:2.69933:::
0.41:3307.:3.024:2.6887::::
0.40:3226.:3.100:2.6878::::
0.39:3146.:3.179:2.6870::::
0.38:3065.:3.263:2.6861::::
0.37:2984.:3.351:2.6853::::
0.36:2904.:3.444:2.6845::::
0.3542:2857.1:3.5:2.691::::
0.35:2823.:3.542:2.6837::::
0.34:2742.:3.647:2.6829::::
0.33:2662.:3.757:2.6822::::
:0.32:2581.:3.875:2.6814:::
0.31:2500.:4.000:2.6807:2.69258:::
0.31:2500.:4.000:2.688::::
0.30:2420.:4.133:2.6800::::
0.29:2339.:4.275:2.6792::::
0.28:2258.:4.428:2.6785::::
0.27:2178.:4.592:2.6778::::
0.26:2097.:4.769:2.6770::::
0.25:2016.:4.959:2.6763::::
0.2480:2000.:5.0:2.684::::
0.24:1936.:5.166:2.6755::::
0.23:1855.:5.391:2.6747::::
0.22:1774.:5.636:2.6739::::
0.21:1694.:5.904:2.6731::::
0.2066:1667.:6.0:2.681:2.68570:2.68198::
0.20:1613.:6.199:2.6722::::
0.19:1532.:6.526:2.6713::::
0.18:1452.:6.888:2.6703::::
0.1771:1428.6:7.0:2.679::::
0.17:1371.:7.293:2.6692::::
0.16:1290.:7.749:2.6679::::
0.1550:1250.:8.0:2.677:2.68044:2.67730::
0.15:1210.:8.266:2.6665::::
0.14:1129.:8.856:2.6649::::
0.13:1049.:9.537:2.6628::::
0.1240:1000.:10.0:2.653:2.67513:2.67242
0.1240:1000.:10.0:2.672::::
0.12:967.9:10.33:2.6605::::
0.1178:950.0:10.53:2.651::::
0.1170:943.:10.6::::5.1E-8:
0.1116:900.:11.11:2.650::::
0.11:887.2:11.27:2.6574::::
0.1054:850.:11.76:2.648::::
0.1033:833.3:12.0::2.66932:2.66677::
0.10:806.5:12.40:2.6535::::
0.09919:800.:12.50:2.646::::
0.09299:750.:13.33:2.643::::
0.09:725.9:13.78:2.6482::::
0.08856:714.3:14.0::2.66280:2.66020::
0.08679:700.:14.29:2.640::::
0.08059:650.:15.38:2.636::::
0.08:645.2:15.50:2.6407::::
0.07749:625.0:16.0::2.65451:2.65253::
0.07439:600.:16.67:2.630::::
0.07:564.6:17.71:2.6296::::
0.06888:555.6:18.0::2.64492:2.64366::
0.06819:550.:18.18:2.623::::
0.0625:504.:19.8::::3.9E-7
0.06199:500.0:20.0:2.614:2.63428:2.63343::
0.06:483.9:20.66:2.6118::::
0.0573:462.:21.6::::3.8E-6
0.05636:454.5:22.0::2.62265:2.62177::
0.05579:450.:22.22:2.601::::
0.0521:420.:23.8::::3.4E-5
0.05166:416.7:24.0::2.60928:::
0.05061:408.2:24.5::::3.51E-5
0.05:403.3:24.80:2.5801::::
0.04959:400.:25::2.581::::
0.04835:390.:25.64:2.576::::
0.04769:384.6:26::2.59466:::
0.04711:380.:26.32:2.570::::
0.0469:378.:26.5::::8.0E-5:
0.04592:370.3:27::::9.88E-5:
0.04587:370.:27.03:2.564::::
0.04463:360.:27.78:2.557::::
0.04428:357.1:28::2.57724:::
0.04215:340.:29.41:2.541:::2.97E-3:
0.04133:333.3:30::2.55916::2.86E-4:
0.04092:330.:30.30:2.531:::3.34E-4:
0.03968:320.:31.25:2.521:::3.79E-4:
0.03844:310.:32.26:2.508:::4.32E-4:
0.03757:303.0:33.00::::6.57E-4:
0.03720:300.:33.33:2.494:::4.97E-4:
0.03701:298.5:33.50::::8.13E-4:
0.03647:294.1:34.00::::8.93E-4:
0.03596:290.:34.48:2.478:::5.77E-3:
0.03594:289.9:34.50::::1.08E-2:
0.03542:285.7:35.00::::9.19E-3:
0.03493:281.7:35.5::::7.91E-3:
0.03472:280.:35.71:2.459:::6.76E-3:
0.03444:277.8:36.0::::4.58E-3:
0.03397:274.0:36.5::::3.92E-3:
0.03351:270.3:37.0::::3.83E-3:
0.03348:270.:37.04:2.437:::8.01E-3:
0.03306:266.7:37.5::::4.03E-3:
0.03263:263.2:38.0::::4.54E-3:
0.03224:260.:38.46:2.410:::9.62E-3:
0.03220:259.7:38.5::::5.06E-3:
0.03179:256.4:39.0::::6.21E-3:
0.03139:253.2:39.5::::7.23E-3:
0.03100:250.:40:2.378:::1.18E-2:
0.03100:250.:40::::7.96E-3
0.03061:246.9:40.5::::7.57E-3:
0.03024:243.9:41.0::::7.83E-3:
0.02988:241.0:41.5::::7.43E-3:
0.02976:240.:41.67:2.339:::1.46E-2:
0.02952:238.1:42.0::::7.35E-3:
0.02917:235.3:42.5::::6.93E-3:
0.02883:232.6:43.0::::6.50E-3:
0.02852:230.:43.48:2.289:2.28::1.87E-3:
0.02850:229.9:43.5::::6.23E-3:
0.02818:227.3:44.0::::5.95E-3:
0.02786:224.7:44.5::::5.31E-3:
0.02755:222.2:45.0::::5.19E-3:
0.02728:220.:45.45:2.224:2.23::2.47E-2:
0.02725:219.8:45.5::::5.43E-3:
0.02695:217.4:46.0::::5.86E-3:
0.02666:215.1:46.5::::5.92E-3:
0.02638:212.8:47.0::::6.54E-3:
0.02610:210.5:47.5::::6.80E-3:
0.02604:210.:47.62:2.137:2.18::3.40E-2:
0.02583:208.3:48.0::::8.02E-3:
0.02556:206.2:48.5::::1.12E-2:
0.02530:204.1:49.0::::1.44E-2:
0.02505:202.0:49.5::::1.60E-2:
0.02480:200.:50.0:2.013:2.05::4.97E-2:
0.02480:200.:50.0::::2.07E-2:
0.02455:198.0:50.5::::2.65E-2:
0.02431:196.1:51.0::::3.69E-2:
0.02407:194.2:51.5::::5.33E-2:
0.02384:192.3:52.0::::6.21E-2:
0.02356:190.:52.63:1.824:1.9::8.00E-2:
0.02232:180.:55.56:1.498:1.5::0.154:0.1:
0.02108:170.:58.82:0.8021:0.80::0.522:0.5
0.02046:165.:60.61:0.5183:0.40::1.17:0.9
0.01984:160.:62.50:0.5085:0.20::1.89:1.8
0.01922:155.:64.52:0.6392:0.40::2.71:2.75
0.01860:150.:66.67:1.021:0.80::3.81:3.7
0.01835:148.:67.57:1.353:::4.41:
0.01810:146.:68.49:1.939:::5.12:
0.01798:145.:68.97::1.8:::5.2
0.01785:144.:69.44:3.053:::5.87:
0.01767:142.5:70.18::3.8:::6.2
0.01760:142.:70.42:5.009:::6.02:
0.01736:140.:71.43:6.778:5.5::4.50:5.5
0.01711:138.:72.46:6.917:::2.65:
0.01686:136.:73.53:6.399:::1.59:
0.01674:135.:74.07::6.75:::2.2
0.01661:134.:74.63:5.882:::1.03:
0.01636:132.:75.76:5.468:::0.722:
0.01612:130.:76.92:5.146:5.1::0.534:0.8
0.01550:125.:80.00:4.598:4.7::0.294:0.55
0.01488:120.:83.33:4.260:4.4::0.187:0.3
0.01426:115.:86.96:4.032:::0.129:
0.01364:110.:90.91:3.868:3.9::9.47E-2:0.25
0.01302:105.:95.24:3.745:::7.23E-2:
0.01240:100.:100:3.649:3.62::5.68E-2:0.2:
0.01118:90.:111.1:3.510:3.45::3.75E-2:0.2
0.01033:83.33:120::::0.111:
0.009919:80.:125:3.415:3.32::2.62E-2:0.2
0.009537:76.92:130::::0.103:
0.009184:74.07:135::::9.34E-2:
0.008856:71.43:140::::0.116:
0.008679:70.:142.9:3.348:3.3::1.89E-2:0.2
0.008551:68.97:145::::0.108:
0.008266:66.67:150::::8.27E-2:
0.007749:62.50:160::::6.86E-2:
0.007439:60.:166.7:3.299:3.3::1.39E-2:
0.007293:58.82:170::::6.05E-2:
0.006888:55.56:180::::5.67E-2:
0.006526:52.63:190::::5.56E-2:
0.006526:52.63:190::::2.42E-2:
0.006199:50.:200:3.263:3.3::1.03E-2:
0.006199:50.:200::::1.83E-2:
0.006199:50.:200::::5.32E-2:
0.005904:47.62:210::::5.18E-2:
0.005767:46.51:215::::5.37E-2:
0.0056956:45.938:217.68:3.2733::::
0.005636:45.45:220::::5.46E-2:
0.0055904:45.089:221.78:3.2720::::
0.005510:44.44:225::::4.24E-2:
0.005391:43.48:230::::3.96E-2:
0.0052828:42.608:234.70:3.2628::::
0.0051798:41.778:239.36:3.2597::::
0.0050756:40.937:244.28:3.2574::::
0.0049712:40.095:249.41:3.2550::::
0.004959:40.:250.0:3.236:::7.52E-3:
0.004959:40.:250.0::::8.55E-3:
0.0042395:34.194:292.45:3.2360::::
0.004133:33.33:300::::7.17E-3
0.004133:33.33:300::::8.12E-3
0.0041293:33.305:300.25:3.2371::::
0.0038128:30.752:325.18:3.2294::::
0.003720:30.:333.3:3.217::::
0.0031678:25.550:391.39:3.2203::::
0.003100:25.00:400::::5.09E-3:
0.0028443:22.941:435.90:3.2155::::
0.0025176:20.306:492.46:3.2136::::
0.002480:20.:500.0:3.2096:::4.77E-3:
0.0023015:18.563:538.71:3.2096::::
0.002066:16.67:600::::5.16E-3:
0.0019749:15.929:627.78:3.2062::::
0.001771:14.29:700::::5.57E-3:
0.001550:12.50:800::::6.18E-3:

:
