Repository: davidsmarx/Matlab

File: Thin Film toolbox/for Hanh/glass data toolbox/Handbook of Optical Constants/ascii tables/GAP.ASC
GaP.ASC: Values of n and k for gallium phosphide from various
references in HOCI (pg. 451). References are 2, 3, 4, 5, 7, 8,
9, 10, 11, 13, 15, 16, 17, 18, 19, 20, 23, 24.

From HANDBOOK OF OPTICAL CONSTANTS IN SOLIDS edited by Edward D.
Palik. Copyright (c) 1985 by Academic Press, Inc. Reproduced by
permission of the publisher.
----------------------------------------------------------------
     eV    cm-1     æm      n          nf       k        kf 
----------------------------------------------------------------
154.0:1242100:0.008051:::1.7E-2:
144.0:1161400:0.008610:::1.8E-2:
134.0:1080800:0.009253:::1.7E-2:
131.2:1058200:0.009450:::1.85E-2:
126.0:1016300:0.009840:::1.7E-2:
122.0:983990:0.01016:::1.8E-2:
119.0:959790:0.01042:::1.9E-2:
115.0:927530:0.01078:::2.0E-2:
110.0:887210:0.01127:::2.15E-2:
109.2:880750:0.01135:::2.2E-2:
107.0:863010:0.01159:::2.2E-2:
106.1:855750:0.01169:::2.25E-2:
105.0:846880:0.01181:::2.25E-2:
104.0:838810:0.01192:::2.1E-2:
100.0:806550:0.01240:::2.15E-2:
96.0:774290:0.01292:::2.25E-2:
90.0:725900:0.01378:::2.5E-2:
80.0:645240:0.01550:::3.0E-2:
70.0:564590:0.01771:::3.6E-2:
66.0:532320:0.01879:::3.8E-2:
60.0:483930:0.02066:::4.15E-2:
50.0:403280:0.02480:::4.7E-2:
45.0:362950:0.02755:::5.0E-2:
40.0:322620:0.03100:::5.5E-2:
37.0:298420:0.03351:::6.1E-2:
35.0:282290:0.03542:::6.1E-2:
33.0:266160:0.03757:::6.7E-2:
31.0:250030:0.04000:::7.3E-2:
29.0:233900:0.04275:::8.0E-2:
27.0:217770:0.04592:::9.3E-2:
25.0:201640:0.04959:::0.122:
24.2:195190:0.05123:::0.141:
23.5:189540:0.05276:::0.162:
23.1:186310:0.05367:::0.169:
22.6:182280:0.05486:::0.167:
22.2:179050:0.05585:::0.174:
21.8:175830:0.05687:::0.187:
21.4:172600:0.05794:::0.193:
21.2:170990:0.05848:::0.197:
21.0:169380:0.05904:::0.195:
20.6:166150:0.06019:::0.190:
20.5:165340:0.06048:::0.188:
20.0:161310:0.06199:::0.180:
19.5:157280:0.06358:::0.192:
19.0:153240:0.06526:::0.213:
18.0:145180:0.06888:::0.269:
17.0:137110:0.07293:::0.323:
16.0:129050:0.07749:0.730::0.537:
15.0:120980:0.08266:0.748::0.628:
14.0:112920:0.08856:0.759::0.718:
13.0:104850:0.09537:0.780::0.825:
12.0:96786:0.1033:0.822::0.938:
11.0:88721:0.1127:0.873::1.040:
10.5:84688:0.1181:0.875::1.104:
9.95:80252:0.1246:0.998::1.224:
9.5:76622:0.1305:1.076::1.183:
9.05:72993:0.1370:1.047::1.151:
8.5:68557:0.1459:0.943::1.224:
8.05:64927:0.1540:0.872::1.401:
7.5:60491:0.1653:0.944::1.652:
7.0:56459:0.1771:1.054::1.876:
6.75:54442:0.1837:1.200::1.968:
6.55:52829:0.1893:1.301::1.896:
6.4:51619:0.1937:1.207::1.836:
6.0:48390:0.2066:0.906::2.281:
6.0:48390:0.2066:1.309::2.690:
5.94:47910:0.2087:1.327::2.766:
5.9:47590:0.2101:1.327::2.803:
5.84:47100:0.2123:1.342::2.882:
5.8:46780:0.2138:1.348::2.934:
5.8:46780:0.2138:0.988::2.657:
5.74:46300:0.2160:1.368::3.028:
5.7:45970:0.2175:1.385::3.096:
5.64:45490:0.2198:1.418::3.211:
5.6:45170:0.2214:1.444::3.297:
5.54:44680:0.2238:1.494::3.441:
5.5:44360:0.2254:1.543::3.556:
5.44:43880:0.2279:1.660::3.752:
5.4:43550:0.2296:1.778::3.889:
5.38:43390:0.2305:1.851::3.955:
5.36:43230:0.2313:1.936::4.019:
5.34:43070:0.2322:2.028::4.077:
5.32:42910:0.2331:2.134::4.128:
5.30:42750:0.2339:2.248::4.168:
5.28:42590:0.2348:2.368::4.192:
5.26:42420:0.2357:2.490::4.201:
5.24:42260:0.2366:2.607::4.197:
5.22:42100:0.2375:2.718::4.185:
5.20:41940:0.2384:2.825::4.170:
5.18:41780:0.2394:2.930::4.150:
5.16:41620:0.2403:3.036::4.123:
5.14:41460:0.2412:3.144::4.086:
5.12:41300:0.2422:3.248::4.036:
5.10:41130:0.2431:3.342::3.975:
5.08:40970:0.2441:3.424::3.909:
5.06:40810:0.2450:3.498::3.839:
5.04:40650:0.2460:3.561::3.768:
5.02:40490:0.2470:3.615::3.698:
5.00:40330:0.2480:3.661::3.631:
4.98:40170:0.2490:3.701::3.567:
4.96:40000:0.2500:3.739::3.509:
4.94:39840:0.2510:3.774::3.454:
4.92:39680:0.2520:3.806::3.404:
4.90:39520:0.2530:3.844::3.358:
4.88:39360:0.2541:3.880::3.316:
4.86:39200:0.2551:3.923::3.269:
4.84:39040:0.2562:3.970::3.218:
4.82:38880:0.2572:4.018::3.162:
4.80:38710:0.2583:4.062::3.096:
4.78:38550:0.2594:4.100::3.024:
4.76:38390:0.2605:4.132::2.949:
4.74:38230:0.2616:4.157::2.871:
4.72:38070:0.2627:4.173::2.791:
4.70:37910:0.2638:4.181::2.712:
4.68:37750:0.2649:4.181::2.634:
4.66:37590:0.2661:4.173::2.560:
4.64:37420:0.2672:4.158::2.491:
4.62:37260:0.2684:4.137::2.427:
4.60:37100:0.2695:4.113::2.371:
4.54:36620:0.2731:4.031::2.241:
4.50:36290:0.2755:3.978::2.180:
4.44:35810:0.2792:3.907::2.117:
4.40:35490:0.2818:3.867::2.090:
4.34:35000:0.2857:3.817::2.066:
4.30:34680:0.2883:3.792::2.058:
4.24:34200:0.2924:3.765::2.057:
4.20:33880:0.2952:3.754::2.063:
4.14:33390:0.2995:3.748::2.082:
4.10:33070:0.3024:3.752::2.100:
4.04:32580:0.3069:3.769::2.137:
4.00:32260:0.3100:3.790::2.171:
3.94:31780:0.3147:3.840::2.240:
3.90:31460:0.3179:3.890::2.303:
3.88:31290:0.3195:3.923::2.343:
3.86:31130:0.3212:3.966::2.389:
3.84:30970:0.3229:4.021::2.443:
3.82:30810:0.3246:4.095::2.502:
3.80:30650:0.3263:4.196::2.562:
3.78:30490:0.3280:4.328::2.615:
3.76:30330:0.3297:4.497::2.649:
3.74:30160:0.3315:4.700::2.646:
3.72:30000:0.3333:4.927::2.585:
3.70:29840:0.3351:5.149::2.451:
3.68:29680:0.3369:5.328::2.250:
3.66:29520:0.3388:5.437::2.010:
3.64:29360:0.3406:5.472::1.766:
3.62:29200:0.3425:5.454::1.550:
3.60:29040:0.3444:5.406::1.368:
3.58:28870:0.3463:5.339::1.217:
3.56:28710:0.3483:5.268::1.089:
3.54:28550:0.3502:5.194::0.982
3.52:28390:0.3522:5.121::0.893:
3.50:28230:0.3542:5.050::0.819:
3.48:28070:0.3563:4.983::0.752:
3.46:27910:0.3583:4.920::0.697:
3.44:27750:0.3604:4.861::0.649:
3.42:27580:0.3625:4.805::0.605:
3.40:27420:0.3647:4.751::0.568:
3.38:27260:0.3668:4.700::0.534:
3.36:27100:0.3690:4.651::0.503:
3.34:26940:0.3712:4.604::0.475:
3.32:26780:0.3734:4.560::0.449:
3.30:26620:0.3757:4.518::0.426:
3.28:26450:0.3780:4.479::0.407:
3.26:26290:0.3803:4.442::0.388:
3.24:26130:0.3827:4.406::0.369:
3.22:25970:0.3850:4.372::0.353:
3.20:25810:0.3875:4.339::0.337:
3.18:25650:0.3899:4.308::0.323:
3.16:25490:0.3924:4.278::0.310:
3.14:25330:0.3949:4.249::0.298:
3.12:25160:0.3974:4.222::0.285:
3.10:25000:0.4000:4.196::0.275:
3.08:24840:0.4025:4.171::0.264:
3.06:24680:0.4052:4.147::0.253:
3.04:24520:0.4078:4.124::0.244:
3.02:24360:0.4105:4.102::0.233:
3.00:24200:0.4133:4.081::0.224:
2.98:24040:0.4161:4.060::0.218:
2.96:23870:0.4189:4.041::0.208:
2.94:23710:0.4217:4.023::0.202:
2.92:23550:0.4246:4.006::0.194:
2.90:23390:0.4275:3.990::0.183:
2.88:23230:0.4305:3.976::0.176:
2.86:23070:0.4335:3.964::0.165:
2.84:22910:0.4366:3.952::0.152:
2.82:22740:0.4397:3.936::0.135:
2.80:22580:0.4428:3.919::0.118:
2.78:22420:0.4460:3.904::0.103:
2.76:22260:0.4492:3.896::8.5E-2:
2.743:22120:0.452:::3.12E-2:
2.74:22100:0.4525:3.869::5.7E-2:
2.731:22030:0.454:::2.36E-2:
2.72:21940:0.4558:3.835::3.5E-2:
2.719:21930:0.456:::1.87E-2:
2.713:21880:0.457:::1.59E-2:
2.701:21780:0.459:::1.43E-2:
2.70:21780:0.4592:3.805::2.7E-2:
2.678:21600:0.463:::1.16E-2:
2.672:21550:0.464:::9.49E-3:
2.64:21290:0.4696:3.730::1.5E-2:
2.638:21280:0.470:::7.68E-3:
2.621:21140:0.473:3.73::6.37E-3:
2.60:20970:0.4769:3.691:::
2.599:20960:0.477:::5.47E-3:
2.583:20830:0.480:::4.66E-3:
2.572:20740:0.482:::4.29E-3:
2.541:20490:0.488:::3.41E-3:
2.54:20490:0.4881:3.638::
2.52:20320:0.492:::3.06E-3:
2.500:20160:0.496:3.605::2.54E-3:
2.480:20000:0.500:3.590::2.47E-3:
2.480:20000:0.500:3.4595:::
2.475:19960:0.501:::2.18E-3:
2.460:19840:0.504:::1.85E-3:
2.44:19680:0.5081:3.561:::
2.431:19610:0.510:::1.42E-3:
2.412:19450:0.514:::1.19E-3:
2.40:19360:0.5166:3.535:::
2.389:19270:0.519:::1.04E-3:
2.380:19190:0.521:::8.57E-4:
2.34:18870:0.5299:3.497:::
2.339:18870:0.530:::5.34E-4:
2.322:18730:0.534:::3.34E-4:
2.322:18730:0.534:::3.34E-4:
2.30:18550:0.5391:3.474::2.48E-4:
2.29:18470:0.5414:::1.88E-4:
2.28:18390:0.5438:3.463::1.3E-4:
2.275:18350:0.545:3.4522:3.4491::
2.27:18310:0.5462:::9.3E-5:
2.26:18230:0.5486:3.452::6.2E-5:
2.254:18180:0.55:3.4411:3.4382:4.2E-5:
2.24:18070:0.5535:3.441::2.7E-5:
2.23:17990:0.5560:::1.5E-5:
2.22:17910:0.5585:3.430::3.1E-6:
2.214:17860:0.56:3.4203:::
2.21:17820:0.5610:::3.0E-6:
2.20:17740:0.5636:3.421::1.4E-6:
2.19:17660:0.5661:::6.5E-7:
2.18:17580:0.5687:3.411::2.8E-7:
2.175:17540:0.57:3.4012:::
2.14:17260:0.5794:3.393:::
2.138:17240:0.58:3.3837:::
2.101:16950:0.59:3.3675:::
2.10:16940:0.5904:3.375:::
2.066:16670:0.60:3.3524:::
2.04:16450:0.6078:3.350:::
2.033:16390:0.61:3.3384:::
2.000:16130:0.62:3.3254:::
2.000:16130:0.62:3.334:::
1.968:15870:0.63:3.3132:::
1.94:15650:0.6391:3.311:::
1.937:15630:0.64:3.3018:::
1.907:15380:0.65:3.2912:3.2891::
1.90:15320:0.6526:3.295:::
1.879:15150:0.66:3.2811:::
1.851:14930:0.67:3.2716:::
1.84:14840:0.6738:3.275:::
1.823:14710:0.68:3.2626:::
1.80:14520:0.6888:3.262:::
1.797:14490:0.69:3.2541:::
1.771:14290:0.70:3.2462:::
1.74:14030:0.7126:3.245:::
1.70:13710:0.7293:3.234:::
1.64:13230:0.7560:3.219:::
1.60:12900:0.7749:3.209:::
1.550:12500:0.80:3.1830:::
1.54:12420:0.8051:3.191:::
1.50:12100:0.8266:3.178:::
1.378:11110:0.90:3.1430:::
1.240:10000:1.0:3.1192:3.1173::
1.127:9091:1.1:3.0981:::
1.033:8333:1.2:3.0844:::
0.8856:7143:1.4:3.0646:3.0646:
0.8551:6897:1.45:::1.27E-5:
0.7749:6250:1.6:3.0509:3.0522:
0.7085:5714:1.75:::3.27E-5:
0.6888:5556:1.8:3.0439::
0.6199:5000:2.0:3.0379::
0.5767:4651:2.15:::7.70E-5:
0.5636:4545:2.2:3.0331::
0.5166:4167:2.4:3.0296:3.0292:
0.4959:4000:2.5:::1.71E-4:
0.4769:3846:2.6:3.0271::
0.4428:3571:2.8:3.0236::
0.4275:3448:2.9:::2.88E-4:
0.4133:3333:3.0:3.0215:3.0217:
0.3875:3125:3.2:::3.18E-4:
0.3647:2941:3.4:3.0181::
0.3444:2778:3.6:3.0166:3.0166:
0.3263:2632:3.8:3.0159::1.69E-4:
0.3100:2500:4.0:3.0137:3.0137:1.53E-4:
0.2952:2381:4.2:::1.47E-4:
0.2583:2083:4.8:::1.91E-4:
0.2480:2000:5.0:3.004:3.007:
0.2254:1818:5.5:3.001::
0.2175:1754:5.7:::2.95E-4:
0.2066:1667:6.0:2.998:3.001::
0.1907:1538:6.5:2.995::4.29E-4:
0.1771:1429:7.0:2.992:2.993::
0.1653:1333:7.5:2.98::
0.1590:1282:7.8:::7.14E-4:
0.1550:1250:8.0:2.984:2.985::
0.1459:1176:8.5:2.980::
0.1378:1111:9.0:2.975:2.975::
0.1305:1053:9.5:2.970::
0.1292:1042:9.6:::1.3E-3:
0.1240:1000:10:2.964:2.964::
0.1127:909.1:11:2.951::
0.1033:833.3:12:2.936::2.29E-3:
0.09537:769.2:13:2.918::
0.08856:714.3:14:2.896::
0.08266:666.7:15:2.871:2.868::
0.07749:625.0:16:2.841::4.49E-3:
0.07293:588.2:17:2.803::
0.06888:555.6:18:2.755::
0.06526:526.3:19:2.694::
0.06199:500.0:20:2.615:2.606:7.16E-3:
0.05904:476.2:21:2.511::
0.05636:454.5:22:2.354::
0.05391:434.8:23::2.076::
0.05166:416.7:24.0::1.585::2.6E-2
0.05123:413.2:24.2::1.421::3.3E-2
0.05081:409.8:24.4::1.208::4.6E-2
0.05040:406.5:24.6::0.908::7.2E-2
0.04999:403.2:24.8::0.360::0.22
0.04959:400.0:25.0::0.108::0.89
0.04881:393.7:25.4::0.086::1.74
0.04805:387.6:25.8::0.103::2.52
0.04769:384.6:26.0::0.123::2.96
0.04696:378.8:26.4::0.208::4.05
0.04626:373.1:26.8::0.515::5.86
0.04592:370.4:27.0::1.064::7.48
0.04575:369.0:27.1::1.740::8.69
0.04558:367.6:27.2::3.231::10.22
0.04541:366.3:27.3::6.580::11.19
0.04525:365.0:27.4::10.314::8.62
0.04509:363.6:27.5::10.483::5.15
0.04492:362.3:27.6::9.501::3.40
0.04460:359.7:27.8::8.060::2.10
0.04428:357.1:28.0::7.348::1.54
0.04366:352.1:28.4::6.431::0.78
0.04275:344.8:29.0::5.578::0.31
0.04217:340.1:29.4::5.182::0.16
0.04133:333.3:30:4.732:4.765::6.5E-2
0.04000:322.6:31:4.339::
0.03875:312.5:32:4.115::
0.03815:307.7:32.5:::2.07E-2:
0.03757:303.0:33:3.971::
0.03647:294.1:34:3.869::
0.03542:285.7:35:3.793:3.809:1.67E-2:5.18E-3
0.03397:274.0:36.5:::1.54E-2:
0.03306:266.7:37.5:::2.24E-2:
0.03163:255.1:39.2:::2.09E-2:
0.03100:250.0:40:3.594:3.606:1.81E-2:2.31E-3
0.02917:235.3:42.5:::1.15E-2:
0.02755:222.2:45:3.508:3.518:1.11E-2:1.46E-3
0.02695:217.4:46:::1.06E-2:
0.02610:210.5:47.5:::1.17E-2:
0.02480:200.0:50:3.461:3.470:5.77E-3:1.06E-3
0.02356:190.0:52.63:::4.90E-3:
0.02280:183.93:54.37:3.4440:3.4435:
0.02244:181.0:55.25:::7.03E-3:
0.02173:175.29:57.05:3.4302::5.67E-3:
0.02080:167.78:59.60:3.4238::4.03E-3:
0.02066:166.7:60::3.4200::6.9E-4
0.02009:162.00:61.73:3.4134::3.67E-3:
0.01859:149.96:66.68:3.4010:3.4015:5.31E-3:
0.01771:142.9:70::3.3947::5.2E-4
0.01727:139.27:71.80:3.3922:3.3915:4.34E-3:
0.01594:128.54:77.80:3.3830:3.3826:3.84E-3:
0.01459:117.70:84.96:3.3754:3.3747:3.65E-3:
0.01363:109.90:90.99:3.3706:3.3697:3.77E-3:
0.01240:100.0:100::3.3639::3.0E-4
0.01168:94.21:106.1:3.3621:3.3609:4.26E-3:
0.01090:87.92:113.7:3.3584:3.3579:3.53E-3:
0.008935:72.07:138.8:3.3522:3.3513:3.81E-3:
0.008266:66.67:150::3.3494:
0.007360:59.36:168.5:3.3463:3.3472:2.95E-3:
0.006567:52.97:188.8:3.3450:3.3454:3.00E-3:
0.006199:50.00:200::3.3447::1.3E-4
0.005724:46.17:216.6:3.3438:3.3438:3.19E-3:
0.004186:33.76:296.2:3.3399:3.3414:4.53E-3:
0.004133:33.33:300::3.3413:
0.003387:27.32:366.0:3.3407:3.3405:3.93E-3:7.2E-5
0.003100:25.00:400:3.3331:3.3402:
0.002480:20.00:500:3.3326:3.3397:
0.002066:16.67:600:3.3323:3.3394:
0.001771:14.29:700:3.3321:3.3392:
0.001550:12.50:800:3.3320:3.3391:
0.001378:11.11:900:3.33195:3.3390:
0.001240:10.00:1000:3.3319:3.3389:



File: Thin Film toolbox/for Hanh/glass data toolbox/Handbook of Optical Constants/ascii tables/GASB.ASC
GaSb.ASC: Values of n and k for cubic gallium antimonide from
various references in HOCII (pg. 603).  References are 1, 6, 10. 

Copyright (c) 1995 the Optical Society of America.  Contains data
from HANDBOOK OF OPTICAL CONSTANTS IN SOLIDS II edited by Edward D.
Palik. Copyright (c) 1991 by Academic Press, Inc. Reproduced by
permission of the publisher.
----------------------------------------------------------------
 eV     cm-1    æm        n         nc        k 
----------------------------------------------------------------
6.00:48387:0.2067:0.935::2.416
5.90:47581:0.2102:0.985::2.444
5.80:46774:0.2138:1.022::2.479
5.70:45968:0.2175:1.062::2.535
5.60:45161:0.2214:1.127::2.602
5.50:44355:0.2255:1.212::2.645
5.40:43548:0.2296:1.299::2.653
5.30:42742:0.2340:1.345::2.638
5.20:41935:0.2385:1.356::2.645
5.10:41129:0.2431:1.358::2.685
5.00:40323:0.2480:1.369::2.751
4.90:39516:0.2531:1.387::2.829
4.80:38710:0.2583:1.408::2.928
4.70:37903:0.2638:1.444::3.055
4.60:37097:0.2696:1.503::3.208
4.50:36290:0.2756:1.586::3.392
4.40:35484:0.2818:1.723::3.628
4.30:34677:0.2884:1.989::3.923
4.20:33871:0.2952:2.522::4.130
4.10:33065:0.3024:3.100::3.976
4.00:32258:0.3100:3.450::3.643
3.90:31452:0.3179:3.620::3.323
3.80:30645:0.3263:3.701::3.069
3.70:29839:0.3351:3.748::2.862
3.60:29032:0.3444:3.774::2.690
3.50:28226:0.3543:3.785::2.545
3.40:27419:0.3647:3.794::2.430
3.30:26613:0.3758:3.808::2.319
3.20:25806:0.3875:3.800::2.210
3.10:25000:0.4000:3.766::2.134
3.00:24194:0.4133:3.732::2.109
2.90:23387:0.4276:3.728::2.121
2.80:22581:0.4429:3.760::2.157
2.70:21774:0.4593:3.836::2.211
2.60:20968:0.4769:3.984::2.280
2.50:20161:0.4960:4.312::2.285
2.40:19355:0.5167:4.513::1.962
2.30:18548:0.5391:4.492::1.789
2.20:17742:0.5636:4.521::1.747
2.10:16935:0.5905:4.705::1.803
2.000:16129:0.620::5.2496:1.378
1.938:15625:0.640::5.1058:
1.900:15323:0.6526:::0.829
1.879:15152:0.660::4.9812:
1.824:14706:0.680::4.8724:
1.800:14516:0.6889:::0.611
1.771:14286:0.700::4.7771:
1.722:13889:0.720::4.6929:
1.700:13710:0.7294:::0.485
1.676:13514:0.740::4.6184:
1.632:13158:0.760::4.5521:
1.600:12903:0.7750:::0.416
1.590:12821:0.780::4.4928:
1.550:12500:0.800::4.4396:
1.512:12195:0.820::4.3916:
1.500:12096:0.8267:::0.344
1.476:11905:0.840::4.3483:
1.442:11628:0.860::4.3090:
1.409:11364:0.880::4.2733:
1.378:11111:0.900::4.2406:
1.348:10870:0.920::4.2108:
1.319:10638:0.940::4.1834:
1.292:10417:0.960::4.1583:
1.265:10204:0.980::4.1351:
1.240:10000:1.000::4.1137:

0.8166:6585.5:1.5185:::5.08E-2
0.8145:6568.5:1.5224:::4.85E-2
0.8128:6554.8:1.5256:::4.86E-2
0.8120:6548.4:1.5271:::5.10E-2
0.8112:6541.9:1.5286:::5.11E-2
0.8109:6539.5:I.5292:::5.35E-2
0.8105:6536.3:1.5299:::5.84E-2
0.8100:6532.3:1.5309:::6.33E-2
0.8095:6528.2:1.5318:::5.73E-2
0.8094:6527.4:1.5320:::4.88E-2
0.8087:6521.8:1.5333:::2.5E-2
0.8085:6520.2:1.5337:::1.35E-2
0.8080:6516.1:1.5347:::1.07E-2
0.8075:6512.1:1.5356:::9.65E-3
0.8068:6506.5:1.5369:::9.05E-3
0.8061:6500.8:1.5383:::9.06E-3
0.8055:6496.0:1.5394:::9.80E-3
0.8053:6494.4:1.5398:::1.10E-2
0.8049:6491.1:1.5406:::1.23E-2
0.8045:6487.9:1.5413:::1.03E-2
0.8040:6483.9:1.5423:::8.10E-3
0.8036:6480.6:1.5431:::5.16E-3
0.8034:6479.0:1.5434:::3.93E-3
0.8030:6475.8:1.5442:::2.70E-3
0.8022:6469.4:1.5457:::1.66E-3
0.8016:6464.5:1.5469:::1.23E-3
0.8012:6461.3:1.5477:::1.05E-3
0.8005:6455.6:1.5490:::8.63E-4
0.7996:6448.4:1.5508:::6.54E-4
0.7990:6443.5:1.5519:::5.31E-4
0.7980:6435.5:1.5339:::3.59E-4
0.7970:6427.4:1.5558:::3.10E-4
0.7965:6423.4:1.5568:::3.34E-4
0.7964:6422.6:1.5570:::4.09E-4
0.7962:6421.0:1.5574:::4.71E-4
0.7958:6417.7:1.5582:::4.96E-4
0.7957:6416.9:1.5584:::4.34E-4
0.7954:6414.5:1.5590:::2.73E-4
0.7950:6411.3:1.5597:::2.23E-4
0.7946:6408.1:1.5605:::1.74E-4
0.7940:6403.2:1.5617:::1.49E-4
0.7932:6396.8:1.5633:::1.49E-4
0.7922:6388.7:1.5653:::1.5E-4
0.7906:6375.8:1.5684:::1-4E-4

0.6199:5000:2.0::3.7883:
0.4133:3333:3.0::3.7421:
0.3100:2500:4.0::3.7285:
0.2480:2000:5.0::3.7241:
0.2066:1667:6.0::3.7236:
0.1771:1429:7.0::3.7251:
0.1550:1250:8.0::3.7278:
0.1378:1111:9.0::3.7313:
0.1240:1000:10.0::3.7352:
0.1127:909.1:11.0::3.7395:
0.1033:833.3:12.0::3.7438:
0.09537:769.2:13.0::3.7481:
0.08856:714.3:14.0::3.7521:
0.08266:666.7:15.0::3.7557:
0.07749:625.0:16.0::3.7586:
0.07293:588.2:17.0::3.7608:
0.06889:555.6:18.0::3.7620:
0.06526:526.3:19.0::3.7620:
0.06199:500.0:20.0::3.7605:
0.05904:476.2:21.0::3.7574:
0.05636:454.5:22.0::3.7524:
0.05391:434.8:23.0::3.7453:
0.05166:416.7:24.0::3.7357:
0.04959:400.0:25.0::3.7235:
0.04769:384.6:26.0::3.7083:
0.04592:370.4:27.0::3.6898:
0.04428:357.1:28.0::3.6677:
0.04275:344.8:29.0::3.66:1.2E-3
0.04133:333.3:30.0::3.65:1.5E-3
0.04000:322.6:31.0::3.62:1.8E-3
0.03875:312.5:32.0::3.60:2.3E-3
0.03757:303.0:33.0::3.57:3.0E-3
0.03647:294.1:34.0::3.53:4.0E-3
0.03542:285.7:35.0::3.48:5.4E-3
0.03444:277.8:36.0::3.42:7.5E-3
0.03351:270.3:37.0::3.33:1.09E-2
0.03263:263.2:38.0::3.21:1.69E-2
0.03179:256.4:39.0::3.03:2.85E-2
0.03100:250.0:40.0::2.71:5.61E-2
0.03024:243.9:41.0::2.02:0.160
0.02952:238.1:42.0::0.484:2.06
0.02945:237.5:42.1::0.485:2.39
0.02938:237.0:42.2::0.502:2.73
0.02931:236.4:42.3::0.531:3.08
0.02924:235.8:42.4::0.575:3.45
0.02917:235.3:42.5::0.637:3.86
0.02910:234.7:42.6::0.723:4.31
0.02904:234.2:42.7::0.844:4.82
0.02897:233.6:42.8::1.02:5.41
0.02890:233.1:42.9::1.28:6.12
0.02883:232.6:43.0::1.70:6.98
0.02877:232.0:43.1::2.43:8.07
0.02870:231.5:43.2::3.84:9.36
0.02863:230.9:43.3::6.65:10.3
0.02857:230.4:43.4::10.3:8.56
0.02850:229.9:43.5::11.2:5.04
0.02844:229.4:43.6::10.4:2.87
0.02837:228.8:43.7::9.39:1.81
0.02831:228.3:43.8::8.62:1.24
0.02824:227.8:43.9::8.03:0.907
0.02818:227.3:44.0::7.57:0.694
0.02755:222.2:45.0::5.66:0.148
0.02695:217.4:46.0::5.07:6.64E-2
0.02638:212.8:47.0::4.78:3.85E-2
0.02583:208.3:48.0::4.61:2.56E-2
0.02530:204.1:49.0::4.50:1.84E-2
0.02480:200.00:50.0::4.42:1.41E-2
0.02066:166.67:60.0::4.13:3.4E-3
0.01771:142.86:70.0::4.05:1.8E-3
0.01550:125.00:80.0::4.026:1.2E-3
0.01378:111.11:90.0::4.008:8.9E-4
0.01240:100.00:100.0::3.997:7.2E-4



File: Thin Film toolbox/for Hanh/glass data toolbox/Handbook of Optical Constants/ascii tables/H2O.ASC
H2O.ASC:  Values of n and k for water from various references
in HOCII (pg. 1067).  References are 72, 80. 

Copyright (c) 1995 by the Optical Society of America.  Data
from HANDBOOK OF OPTICAL CONSTANTS IN SOLIDS II edited by Edward D.
Palik. Copyright (c) 1991 by Academic Press, Inc. Reproduced by
permission of the publisher.
------------------------------------------------------------- 
   eV       cm-1        æm             n       k 
-------------------------------------------------------------:
1.2398E+02:1.000E+06:1.0000E-02:0.968:1.745E-03
1.0337E+02:8.337E+05:1.1995E-02:0.961:3.146E-03
8.8587E+01:7.145E+05:1.3996E-02:0.953:5.174E-03
6.8923E+01:5.559E+05:1.7989E-02:0.935:1.164E-02
5.6413E+01:4.550E+05:2.1978E-02:0.914:2.227E-02
4.7685E+01:3.846E+05:2.6001E-02:0.891:3.818E-02
4.1337E+01:3.334E+05:2.9994E-02:0.867:6.064E-02
3.6501E+01:2.944E+05:3.3967E-02:0.842:9.074E-02
3.2608E+01:2.630E+05:3.8023E-02:0.820:1.303E-01
2.9533E+01:2.382E+05:4.1982E-02:0.802:1.798E-01
2.6942E+01:2.173E+05:4.6019E-02:0.797:2.414E-01
2.4797E+01:2.000E+05:5.0000E-02:0.821:2.998E-01
2.2987E+01:1.854E+05:5.3937E-02:0.835:3.310E-01
2.1400E+01:1.726E+05:5.7937E-02:0.832:3.739E-01
2.0011E+01:1.614E+05:6.1958E-02:0.841:4.558E-01
1.8771E+01:1.514E+05:6.6050E-02:0.904:5.355E-01
1.7717E+01:1.429E+05:6.9979E-02:0.982:5.791E-01
1.6763E+01:1.352E+05:7.3964E-02:1.050:5.805E-01
1.5895E+01:1.282E+05:7.8003E-02:1.088:5.981E-01
1.5114E+01:1.219E+05:8.2034E-02:1.141:6.292E-01
1.4432E+01:1.164E+05:8.5911E-02:1.215:6.573E-01
1.3787E+01:1.112E+05:8.9928E-02:1.303:6.528E-01
1.3192E+01:1.064E+05:9.3985E-02:1.388:6.292E-01
1.2659E+01:1.021E+05:9.7943E-02:1.456:5.752E-01
1.2144E+01:9.795E+04:1.0209E-01:1.493:5.185E-01
1.1705E+01:9.441E+04:1.0592E-01:1.516:4.707E-01
1.1281E+01:9.099E+04:1.0990E-01:1.529:4.303E-01
1.0873E+01:8.770E+04:1.1403E-01:1.543:3.988E-01
1.0504E+01:8.472E+04:1.1804E-01:1.553:3.705E-01
1.0172E+01:8.204E+04:1.2189E-01:1.570:3.490E-01
9.8481E+00:7.943E+04:1.2590E-01:1.606:3.220E-01
9.5357E+00:7.691E+04:1.3002E-01:1.634:2.392E-01
9.2542E+00:7.464E+04:1.3398E-01:1.586:1.489E-01
8.9815E+00:7.244E+04:1.3805E-01:1.496:1.422E-01
8.7372E+00:7.047E+04:1.4190E-01:1.462:1.927E-01
8.4992E+00:6.855E+04:1.4588E-01:1.469:2.409E-01
8.2673E+00:6.668E+04:1.4997E-01:1.521:2.772E-01
8.0417E+00:6.486E+04:1.5418E-01:1.597:2.581E-01
7.8408E+00:6.324E+04:1.5813E-01:1.641:2.022E-01
7.6449E+00:6.166E+04:1.6218E-01:1.653:1.351E-01
7.4713E+00:6.026E+04:1.6595E-01:1.647:7.241E-02
7.3002E+00:5.888E+04:1.6984E-01:1.606:3.998E-03
7.1180E+00:5.741E+04:1.7419E-01:1.549:1.182E-03
6.8923E+00:5.559E+04:1.7989E-01:1.513:5.995E-05
6.5216E+00:5.260E+04:1.9011E-01:1.475:3.622E-07
6.1992E+00:5.000E+04:2.0000E-01:1.452:1.101E-07
5.9066E+00:4.764E+04:2.0991E-01:1.435:3.844E-08
5.5124E+00:4.446E+04:2.2492E-01:1.416:1.158E-08
4.9582E+00:3.999E+04:2.5006E-01:1.395:9.307E-09
4.5118E+00:3.639E+04:2.7480E-01:1.381:6.292E-09
4.1337E+00:3.334E+04:2.9994E-01:1.371:4.148E-09
3.8138E+00:3.076E+04:3.2510E-01:1.364:3.082E-09
3.5435E+00:2.858E+04:3.4990E-01:1.358:2.528E-09
3.3067E+00:2.667E+04:3.7495E-01:1.354:2.031E-09
3.0996E+00:2.500E+04:4.0000E-01:1.350:1.580E-09
2.9198E+00:2.355E+04:4.2463E-01:1.347:1.169E-09
2.7562E+00:2.223E+04:4.4984E-01:1.344:8.087E-10
2.6086E+00:2.104E+04:4.7529E-01:1.342:7.011E-10
2.4797E+00:2.000E+04:5.0000E-01:1.339:9.243E-10
2.3619E+00:1.905E+04:5.2493E-01:1.338:1.640E-09
2.2565E+00:1.820E+04:5.4945E-01:1.336:2.442E-09
2.1549E+00:1.738E+04:5.7537E-01:1.334:3.844E-09
2.0668E+00:1.667E+04:5.9988E-01:1.333:9.634E-09
1.9838E+00:1.600E+04:6.2500E-01:1.332:1.472E-08
1.9069E+00:1.538E+04:6.5020E-01:1.331:1.674E-08
1.8387E+00:1.483E+04:6.7431E-01:1.330:2.177E-08
1.7717E+00:1.429E+04:6.9979E-01:1.329:3.348E-08
1.7110E+00:1.380E+04:7.2464E-01:1.328:9.137E-08
1.6540E+00:1.334E+04:7.4963E-01:1.327:1.559E-07
1.6006E+00:1.291E+04:7.7459E-01:1.327:1.478E-07
1.5498E+00:1.250E+04:8.0000E-01:1.326:1.250E-07
1.5039E+00:1.213E+04:8.2440E-01:1.325:1.819E-07
1.4605E+00:1.178E+04:8.4890E-01:1.325:2.929E-07
1.4171E+00:1.143E+04:8.7489E-01:1.324:3.907E-07
1.3787E+00:1.112E+04:8.9928E-01:1.324:4.862E-07
1.3403E+00:1.081E+04:9.2507E-01:1.323:1.060E-06
1.3043E+00:1.052E+04:9.5057E-01:1.323:2.932E-06
1.2721E+00:1.026E+04:9.7466E-01:1.322:3.480E-06
1.2398E+00:1.000E+04:1.0000E+00:1.322:3.000E-06
1.1813E+00:9.528E+03:1.0495E+00:1.321:1.419E-06
1.1281E+00:9.099E+03:1.0990E+00:1.320:1.708E-06
1.0774E+00:8.690E+03:1.1507E+00:1.319:9.306E-06
1.0337E+00:8.337E+03:1.1995E+00:1.318:1.199E-05
9.9163E-01:7.998E+03:1.2503E+00:1.317:1.100E-05
9.5357E-01:7.691E+03:1.3002E+00:1.316:1.400E-05
9.1910E-01:7.413E+03:1.3490E+00:1.315:4.047E-05
8.8587E-01:7.145E+03:1.3996E+00:1.314:1.530E-04
8.5574E-01:6.902E+03:1.4489E+00:1.313:3.637E-04
8.2673E-01:6.668E+03:1.4997E+00:1.312:2.248E-04
7.7515E-01:6.252E+03:1.5995E+00:1.310:9.347E-05
7.5222E-01:6.067E+03:1.6483E+00:1.308:7.591E-05
7.3002E-01:5.888E+03:1.6984E+00:1.307:7.743E-05
7.0857E-01:5.715E+03:1.7498E+00:1.305:1.000E-04
6.8923E-01:5.559E+03:1.7989E+00:1.303:1.359E-04
6.7051E-01:5.408E+03:1.8491E+00:1.301:1.861E-04
6.5216E-01:5.260E+03:1.9011E+00:1.299:1.161E-03
6.3592E-01:5.129E+03:1.9497E+00:1.298:1.848E-03
6.1992E-01:5.000E+03:2.0000E+00:1.297:1.101E-03
6.0443E-01:4.875E+03:2.0513E+00:1.294:6.742E-04
8.0057E-01:6.457E+03:1.5487E+00:1.311:1.348E-04
5.9066E-01:4.764E+03:2.0991E+00:1.292:4.643E-04
5.7727E-01:4.656E+03:2.1478E+00:1.289:3.705E-04
5.6413E-01:4.550E+03:2.1978E+00:1.286:3.379E-04
5.5124E-01:4.446E+03:2.2492E+00:1.282:3.739E-04
5.3871E-01:4.345E+03:2.3015E+00:1.278:4.686E-04
5.2768E-01:4.256E+03:2.3496E+00:1.273:6.365E-04
5.1689E-01:4.169E+03:2.3987E+00:1.268:9.095E-04
5.0623E-01:4.083E+03:2.4492E+00:1.261:1.348E-03
4.9582E-01:3.999E+03:2.5006E+00:1.253:1.900E-03
4.8565E-01:3.917E+03:2.5530E+00:1.243:2.142E-03
4.8342E-01:3.899E+03:2.5648E+00:1.240:2.266E-03
4.7796E-01:3.855E+03:2.5940E+00:1.232:2.476E-03
4.7139E-01:3.802E+03:2.6302E+00:1.218:4.016E-03
4.6494E-01:3.750E+03:2.6667E+00:1.199:7.325E-03
4.5850E-01:3.698E+03:2.7042E+00:1.175:1.640E-02
4.5230E-01:3.648E+03:2.7412E+00:1.142:4.622E-02
4.4597E-01:3.597E+03:2.7801E+00:1.131:9.285E-02
4.3990E-01:3.548E+03:2.8185E+00:1.125:1.422E-01
4.3382E-01:3.499E+03:2.8580E+00:1.145:2.060E-01
4.2787E-01:3.451E+03:2.8977E+00:1.196:2.581E-01
4.2204E-01:3.404E+03:2.9377E+00:1.264:2.804E-01
4.1535E-01:3.350E+03:2.9851E+00:1.334:2.721E-01
3.8758E-01:3.126E+03:3.1990E+00:1.462:9.243E-02
3.1356E-01:2.529E+03:3.9541E+00:1.337:4.157E-03
2.9533E-01:2.382E+03:4.1982E+00:1.324:6.883E-03
2.7884E-01:2.249E+03:4.4464E+00:1.315:1.140E-02
2.6384E-01:2.128E+03:4.6992E+00:1.311:1.570E-02
2.5020E-01:2.018E+03:4.9554E+00:1.307:1.312E-02
2.3842E-01:1.923E+03:5.2002E+00:1.298:1.011E-02
2.2776E-01:1.837E+03:5.4437E+00:1.282:1.078E-02
2.1747E-01:1.754E+03:5.7013E+00:1.257:2.031E-02
2.0817E-01:1.679E+03:5.9559E+00:1.232:8.646E-02
2.0011E-01:1.614E+03:6.1958E+00:1.342:8.786E-02
1.9379E-01:1.563E+03:6.3980E+00:1.325:4.485E-02
1.8635E-01:1.503E+03:6.6534E+00:1.309:3.450E-02
1.7965E-01:1.449E+03:6.9013E+00:1.298:3.220E-02
1.7358E-01:1.400E+03:7.1429E+00:1.291:3.205E-02
1.6763E-01:1.352E+03:7.3964E+00:1.284:3.242E-02
1.6192E-01:1.306E+03:7.6570E+00:1.277:3.302E-02
1.5684E-01:1.265E+03:7.9051E+00:1.270:3.395E-02
1.5213E-01:1.227E+03:8.1500E+00:1.264:3.490E-02
1.4767E-01:1.191E+03:8.3963E+00:1.257:3.604E-02
1.4333E-01:1.156E+03:8.6505E+00:1.249:3.748E-02
1.3948E-01:1.125E+03:8.8889E+00:1.241:3.916E-02
1.3564E-01:1.094E+03:9.1408E+00:1.233:4.110E-02
1.3192E-01:1.064E+03:9.3985E+00:1.223:4.333E-02
1.2832E-01:1.035E+03:9.6618E+00:1.211:4.600E-02
1.2510E-01:1.009E+03:9.9108E+00:1.199:4.929E-02
1.2229E-01:9.863E+02:1.0139E+01:1.184:5.380E-02
1.1922E-01:9.616E+02:1.0399E+01:1.167:6.191E-02
1.1651E-01:9.397E+02:1.0642E+01:1.150:7.359E-02
1.1386E-01:9.183E+02:1.0890E+01:1.134:8.970E-02
1.1126E-01:8.974E+02:1.1143E+01:1.119:1.083E-01
1.0873E-01:8.770E+02:1.1403E+01:1.105:1.321E-01
1.0650E-01:8.590E+02:1.1641E+01:1.096:1.570E-01
1.0409E-01:8.395E+02:1.1912E+01:1.087:1.865E-01
1.0194E-01:8.222E+02:1.2162E+01:1.087:2.177E-01
1.0008E-01:8.072E+02:1.2389E+01:1.092:2.476E-01
9.8035E-02:7.907E+02:1.2647E+01:1.105:2.740E-01
9.6026E-02:7.745E+02:1.2912E+01:1.117:2.977E-01
9.4266E-02:7.603E+02:1.3153E+01:1.131:3.183E-01
9.2542E-02:7.464E+02:1.3398E+01:1.146:3.363E-01
9.0856E-02:7.328E+02:1.3646E+01:1.162:3.514E-01
8.9195E-02:7.194E+02:1.3900E+01:1.179:3.646E-01
8.7571E-02:7.063E+02:1.4158E+01:1.196:3.757E-01
8.6169E-02:6.950E+02:1.4388E+01:1.209:3.844E-01
8.4595E-02:6.823E+02:1.4656E+01:1.226:3.934E-01
8.3243E-02:6.714E+02:1.4894E+01:1.239:3.998E-01
8.1917E-02:6.607E+02:1.5135E+01:1.254:4.053E-01
8.0417E-02:6.486E+02:1.5418E+01:1.268:4.119E-01
7.9140E-02:6.383E+02:1.5667E+01:1.283:4.176E-01
7.8048E-02:6.295E+02:1.5886E+01:1.295:4.205E-01
7.6796E-02:6.194E+02:1.6145E+01:1.309:4.244E-01
7.5569E-02:6.095E+02:1.6407E+01:1.323:4.264E-01
7.4540E-02:6.012E+02:1.6633E+01:1.335:4.283E-01
7.3349E-02:5.916E+02:1.6903E+01:1.350:4.293E-01
7.2333E-02:5.834E+02:1.7141E+01:1.361:4.293E-01
7.1180E-02:5.741E+02:1.7419E+01:1.375:4.293E-01
7.0200E-02:5.662E+02:1.7662E+01:1.386:4.283E-01
6.9246E-02:5.585E+02:1.7905E+01:1.396:4.264E-01
6.8291E-02:5.508E+02:1.8155E+01:1.407:4.254E-01
6.7361E-02:5.433E+02:1.8406E+01:1.418:4.234E-01
6.6431E-02:5.358E+02:1.8664E+01:1.428:4.196E-01
6.5675E-02:5.297E+02:1.8879E+01:1.436:4.157E-01
6.4770E-02:5.224E+02:1.9142E+01:1.446:4.110E-01
6.3877E-02:5.152E+02:1.9410E+01:1.454:4.072E-01
6.3145E-02:5.093E+02:1.9635E+01:1.460:4.016E-01
6.2278E-02:5.023E+02:1.9908E+01:1.467:3.952E-01
5.3871E-02:4.345E+02:2.3015E+01:1.516:3.629E-01
4.4300E-02:3.573E+02:2.7988E+01:1.546:2.991E-01
3.7530E-02:3.027E+02:3.3036E+01:1.512:2.830E-01
3.2608E-02:2.630E+02:3.8023E+01:1.481:3.190E-01
2.8864E-02:2.328E+02:4.2955E+01:1.481:3.880E-01
2.5838E-02:2.084E+02:4.7985E+01:1.520:4.579E-01
2.2144E-02:1.786E+02:5.5991E+01:1.619:5.162E-01
1.8771E-02:1.514E+02:6.6050E+01:1.729:5.233E-01
1.6304E-02:1.315E+02:7.6046E+01:1.806:5.079E-01
1.4432E-02:1.164E+02:8.5911E+01:1.860:4.773E-01
1.2919E-02:1.042E+02:9.5969E+01:1.891:4.485E-01
9.5357E-03:7.691E+01:1.3002E+02:1.920:4.186E-01
6.8923E-03:5.559E+01:1.7989E+02:1.956:4.506E-01
5.3871E-03:4.345E+01:2.3015E+02:2.001:4.964E-01
4.4300E-03:3.573E+01:2.7988E+02:2.045:5.355E-01
3.4468E-03:2.780E+01:3.5971E+02:2.099:5.967E-01
2.6942E-03:2.173E+01:4.6019E+02:2.166:6.727E-01
2.2144E-03:1.786E+01:5.5991E+02:2.220:7.359E-01
1.6540E-03:1.334E+01:7.4963E+02:2.290:8.725E-01
1.2398E-03:1.000E+01:1.0000E+03:2.399:1.042E+00
8.2661E-04:6.667E+00:1.4999E+03:2.629:1.393E+00
6.1992E-04:5.000E+00:2.0000E+03:2.882:1.670E+00
4.9594E-04:4.000E+00:2.5000E+03:3.134:1.891E+00
4.1324E-04:3.333E+00:3.0003E+03:3.375:2.079E+00
3.5422E-04:2.857E+00:3.5002E+03:3.607:2.228E+00
3.0996E-04:2.500E+00:4.0000E+03:3.829:2.360E+00
2.7549E-04:2.222E+00:4.5005E+03:4.045:2.460E+00
2.4797E-04:2.000E+00:5.0000E+03:4.248:2.551E+00
2.2540E-04:1.818E+00:5.5006E+03:4.442:2.625E+00
2.0656E-04:1.666E+00:6.0024E+03:4.631:2.685E+00
1.9081E-04:1.539E+00:6.4977E+03:4.811:2.727E+00
1.7717E-04:1.429E+00:6.9979E+03:4.980:2.766E+00
1.6527E-04:1.333E+00:7.5019E+03:5.146:2.792E+00
1.5498E-04:1.250E+00:8.0000E+03:5.305:2.811E+00
1.4581E-04:1.176E+00:8.5034E+03:5.459:2.826E+00
1.3775E-04:1.111E+00:9.0009E+03:5.607:2.832E+00
1.3056E-04:1.053E+00:9.4967E+03:5.747:2.835E+00
1.2398E-04:1.000E+00:1.0000E+04:5.879:2.830E+00
8.2661E-05:6.667E-01:1.4999E+04:6.867:2.630E+00
6.1992E-05:5.000E-01:2.0000E+04:7.456:2.338E+00
4.9594E-05:4.000E-01:2.5000E+04:7.831:2.064E+00
4.1324E-05:3.333E-01:3.0003E+04:8.075:1.824E+00
3.5422E-05:2.857E-01:3.5002E+04:8.238:1.627E+00
3.0996E-05:2.500E-01:4.0000E+04:8.353:1.463E+00
2.7549E-05:2.222E-01:4.5005E+04:8.436:1.327E+00
2.4797E-05:2.000E-01:5.0000E+04:8.497:1.212E+00
2.2540E-05:1.818E-01:5.5006E+04:8.546:1.115E+00
2.0656E-05:1.666E-01:6.0024E+04:8.587:1.031E+00
1.9081E-05:1.539E-01:6.4977E+04:8.620:9.589E-01
1.7717E-05:1.429E-01:6.9979E+04:8.648:8.960E-01
1.6527E-05:1.333E-01:7.5019E+04:8.670:8.406E-01
1.5498E-05:1.250E-01:8.0000E+04:8.689:7.914E-01
1.4593E-05:1.177E-01:8.4962E+04:8.705:7.476E-01
1.3775E-05:1.111E-01:9.0009E+04:8.720:7.083E-01
1.3056E-05:1.053E-01:9.4967E+04:8.732:6.730E-01
1.2398E-05:1.000E-01:1.0000E+05:8.743:6.409E-01
8.2673E-06:6.668E-02:1.4997E+05:8.804:4.337E-01
6.1992E-06:5.000E-02:2.0000E+05:8.824:3.277E-01
4.9582E-06:3.999E-02:2.5006E+05:8.833:2.634E-01
4.1337E-06:3.334E-02:2.9994E+05:8.838:2.202E-01
3.5435E-06:2.858E-02:3.4990E+05:8.841:1.891E-01
3.0996E-06:2.500E-02:4.0000E+05:8.843:1.659E-01
2.7562E-06:2.223E-02:4.4984E+05:8.844:1.478E-01
2.4797E-06:2.000E-02:5.0000E+05:8.845:1.333E-01
2.2565E-06:1.820E-02:5.4945E+05:8.846:1.213E-01
2.0668E-06:1.667E-02:5.9988E+05:8.846:1.114E-01
1.9069E-06:1.538E-02:6.5020E+05:8.847:1.030E-01
1.7717E-06:1.429E-02:6.9979E+05:8.847:9.567E-02
1.6540E-06:1.334E-02:7.4963E+05:8.847:8.929E-02
1.5498E-06:1.250E-02:8.0000E+05:8.847:8.391E-02
1.4605E-06:1.178E-02:8.4890E+05:8.847:7.885E-02
1.3787E-06:1.112E-02:8.9928E+05:8.847:7.461E-02
1.3043E-06:1.052E-02:9.5057E+05:8.848:7.076E-02
1.2398E-06:1.000E-02:1.0000E+06:8.848:6.727E-02
8.2673E-07:6.668E-03:1.4997E+06:8.848:4.506E-02
6.1992E-07:5.000E-03:2.0000E+06:8.848:3.395E-02
4.9582E-07:3.999E-03:2.5006E+06:8.849:2.721E-02
4.1337E-07:3.334E-03:2.9994E+06:8.849:2.274E-02
3.5435E-07:2.858E-03:3.4990E+06:8.849:1.953E-02
3.0996E-07:2.500E-03:4.0000E+06:8.849:1.713E-02
2.7562E-07:2.223E-03:4.4984E+06:8.849:1.523E-02
2.4797E-07:2.000E-03:5.0000E+06:8.849:1.373E-02
2.2565E-07:1.820E-03:5.4945E+06:8.849:1.250E-02
2.0668E-07:1.667E-03:5.9988E+06:8.849:1.148E-02
1.9069E-07:1.538E-03:6.5020E+06:8.849:1.061E-02
1.7717E-07:1.429E-03:6.9979E+06:8.849:9.858E-03
1.6540E-07:1.334E-03:7.4963E+06:8.849:9.200E-03
1.5498E-07:1.250E-03:8.0000E+06:8.849:8.626E-03
1.4605E-07:1.178E-03:8.4890E+06:8.849:8.124E-03
1.3787E-07:1.112E-03:8.9928E+06:8.849:7.688E-03
1.3043E-07:1.052E-03:9.5057E+06:8.849:7.291E-03
1.2398E-07:1.000E-03:1.0000E+07:8.849:6.931E-03
---------------------------------------------------------------
More:values:of:n:and:k:for:water.:Reference:is:80.:
---------------------------------------------------------------:
eV:cm-1:æm:n:k:
---------------------------------------------------------------:
1.0064E-00:8.117E+03:1.2320E+00:1.317:1.263E-05
9.9027E-01:7.987E+03:1.2520E+00:1.317:1.170E-05
9.7477E-01:7.862E+03:1.2719E+00:1.316:1.133E-05
9.5964E-01:7.740E+03:1.2920E+00:1.316:1.327E-05
9.4501E-01:7.622E+03:1.3120E+00:1.316:1.706E-05
9.3088E-01:7.508E+03:1.3319E+00:1.315:2.588E-05
9.1699E-01:7.396E+03:1.3521E+00:1.315:3.576E-05
9.0373E-01:7.289E+03:1.3719E+00:1.314:5.043E-05
8.9071E-01:7.184E+03:1.3920E+00:1.314:1.311E-04
8.7806E-01:7.082E+03:1.4120E+00:1.313:2.705E-04
8.6579E-01:6.983E+03:1.4320E+00:1.313:3.368E-04
8.5388E-01:6.887E+03:1.4520E+00:1.313:3.523E-04
8.4223E-01:6.793E+03:1.4721E+00:1.312:3.223E-04
8.3095E-01:6.702E+03:1.4921E+00:1.312:2.601E-04
8.2004E-01:6.614E+03:1.5119E+00:1.311:2.034E-04
8.0925E-01:6.527E+03:1.5321E+00:1.311:1.603E-04
7.9883E-01:6.443E+03:1.5521E+00:1.310:1.288E-04
7.8867E-01:6.361E+03:1.5721E+00:1.310:1.083E-04
7.7875E-01:6.281E+03:1.5921E+00:1.309:9.336E-05
7.6908E-01:6.203E+03:1.6121E+00:1.309:8.420E-05
7.5966E-01:6.127E+03:1.6321E+00:1.308:7.852E-05
7.5048E-01:6.053E+03:1.6521E+00:1.308:7.470E-05
7.4155E-01:5.981E+03:1.6720E+00:1.307:7.374E-05
7.3275E-01:5.910E+03:1.6920E+00:1.306:7.432E-05
7.2420E-01:5.841E+03:1.7120E+00:1.306:7.855E-05
7.1589E-01:5.774E+03:1.7319E+00:1.305:8.617E-05
7.0771E-01:5.708E+03:1.7519E+00:1.304:9.999E-05
6.9965E-01:5.643E+03:1.7721E+00:1.304:1.166E-04
6.9184E-01:5.580E+03:1.7921E+00:1.303:1.252E-04
6.8427E-01:5.519E+03:1.8119E+00:1.302:1.267E-04
6.7683E-01:5.459E+03:1.8318E+00:1.301:1.326E-04
6.6952E-01:5.400E+03:1.8519E+00:1.301:1.674E-04
6.6233E-01:5.342E+03:1.8720E+00:1.299:3.351E-04
6.5526E-01:5.285E+03:1.8921E+00:1.298:1.069E-03
6.4844E-01:5.230E+03:1.9120E+00:1.298:1.849E-03
6.4175E-01:5.176E+03:1.9320E+00:1.298:1.997E-03
6.3517E-01:5.123E+03:1.9520E+00:1.298:1.785E-03
6.2873E-01:5.071E+03:1.9720E+00:1.297:1.477E-03
6.2240E-01:5.020E+03:1.9920E+00:1.297:1.198E-03
6.1620E-01:4.970E+03:2.0121E+00:1.296:9.765E-04
6.1013E-01:4.921E+03:2.0321E+00:1.295:8.087E-04
6.0418E-01:4.873E+03:2.0521E+00:1.294:6.780E-04
5.9835E-01:4.826E+03:2.0721E+00:1.293:5.732E-04
5.9265E-01:4.780E+03:2.0921E+00:1.292:4.919E-04
5.8707E-01:4.735E+03:2.1119E+00:1.291:4.283E-04
5.8149E-01:4.690E+03:2.1322E+00:1.289:3.817E-04
5.7616E-01:4.647E+03:2.1519E+00:1.288:3.510E-04
5.7083E-01:4.604E+03:2.1720E+00:1.287:3.324E-04
5.6562E-01:4.562E+03:2.1920E+00:1.286:3.205E-04
5.6054E-01:4.521E+03:2.2119E+00:1.284:3.217E-04
5.5545E-01:4.480E+03:2.2321E+00:1.283:3.304E-04
5.5049E-01:4.440E+03:2.2523E+00:1.281:3.501E-04
5.4566E-01:4.401E+03:2.2722E+00:1.279:3.805E-04
5.4095E-01:4.363E+03:2.2920E+00:1.278:4.244E-04
5.3623E-01:4.325E+03:2.3121E+00:1.276:4.806E-04
5.3165E-01:4.288E+03:2.3321E+00:1.274:5.513E-04
5.2718E-01:4.252E+03:2.3518E+00:1.272:6.365E-04
5.2272E-01:4.216E+03:2.3719E+00:1.270:7.381E-04
5.1838E-01:4.181E+03:2.3918E+00:1.267:8.574E-04
5.1404E-01:4.146E+03:2.4120E+00:1.265:9.902E-04
5.0983E-01:4.112E+03:2.4319E+00:1.262:1.156E-03
5.0561E-01:4.078E+03:2.4522E+00:1.259:1.353E-03
5.0152E-01:4.045E+03:2.4722E+00:1.256:1.586E-03
4.9755E-01:4.013E+03:2.4919E+00:1.253:1.824E-03
4.9358E-01:3.981E+03:2.5119E+00:1.249:1.984E-03
4.8962E-01:3.949E+03:2.5323E+00:1.245:2.065E-03
4.8577E-01:3.918E+03:2.5523E+00:1.241:2.099E-03
4.8205E-01:3.888E+03:2.5720E+00:1.236:2.158E-03
4.7833E-01:3.858E+03:2.5920E+00:1.229:2.316E-03
4.7461E-01:3.828E+03:2.6123E+00:1.222:2.647E-03
4.7102E-01:3.799E+03:2.6323E+00:1.214:3.163E-03
4.6755E-01:3.771E+03:2.6518E+00:1.204:3.943E-03
4.6408E-01:3.743E+03:2.6717E+00:1.190:5.456E-03
4.6122E-01:3.720E+03:2.6882E+00:1.178:8.105E-03
4.5874E-01:3.700E+03:2.7027E+00:1.164:1.248E-02
4.5626E-01:3.680E+03:2.7174E+00:1.150:2.388E-02
4.5378E-01:3.660E+03:2.7322E+00:1.131:4.909E-02
4.4883E-01:3.620E+03:2.7624E+00:1.115:9.598E-02
4.4635E-01:3.600E+03:2.7778E+00:1.109:1.129E-01
4.4387E-01:3.580E+03:2.7933E+00:1.091:1.356E-01
4.4139E-01:3.560E+03:2.8090E+00:1.090:1.613E-01
4.3891E-01:3.540E+03:2.8249E+00:1.083:1.854E-01
4.3643E-01:3.520E+03:2.8409E+00:1.110:2.032E-01
4.3395E-01:3.500E+03:2.8571E+00:1.135:2.230E-01
4.3147E-01:3.480E+03:2.8736E+00:1.153:2.451E-01
4.2899E-01:3.460E+03:2.8902E+00:1.180:2.637E-01
4.2651E-01:3.440E+03:2.9070E+00:1.211:2.765E-01
4.2403E-01:3.420E+03:2.9240E+00:1.254:2.826E-01
4.2155E-01:3.400E+03:2.9412E+00:1.291:2.854E-01
4.1907E-01:3.380E+03:2.9586E+00:1.323:2.819E-01
4.1659E-01:3.360E+03:2.9762E+00:1.350:2.740E-01
4.1411E-01:3.340E+03:2.9940E+00:1.375:2.606E-01
4.1163E-01:3.320E+03:3.0120E+00:1.390:2.487E-01
4.0915E-01:3.300E+03:3.0303E+00:1.407:2.369E-01
4.0667E-01:3.280E+03:3.0488E+00:1.417:2.267E-01
4.0419E-01:3.260E+03:3.0675E+00:1.433:2.161E-01
4.0171E-01:3.240E+03:3.0864E+00:1.452:1.990E-01
3.9923E-01:3.220E+03:3.1056E+00:1.463:1.833E-01
3.9675E-01:3.200E+03:3.1250E+00:1.469:1.656E-01
3.9427E-01:3.180E+03:3.1447E+00:1.476:1.450E-01
3.9179E-01:3.160E+03:3.1646E+00:1.477:1.232E-01
3.8931E-01:3.140E+03:3.1847E+00:1.478:1.058E-01
3.8683E-01:3.120E+03:3.2051E+00:1.472:9.208E-02
3.8435E-01:3.100E+03:3.2258E+00:1.466:7.932E-02
3.8187E-01:3.080E+03:3.2468E+00:1.460:6.553E-02
3.7939E-01:3.060E+03:3.2680E+00:1.453:5.405E-02
3.7691E-01:3.040E+03:3.2895E+00:1.445:4.764E-02
3.7443E-01:3.020E+03:3.3113E+00:1.438:4.289E-02
3.7195E-01:3.000E+03:3.3333E+00:1.431:3.505E-02
3.6947E-01:2.980E+03:3.3557E+00:1.425:2.588E-02
3.6700E-01:2.960E+03:3.3784E+00:1.418:1.968E-02
3.6452E-01:2.940E+03:3.4014E+00:1.412:1.736E-02
3.6204E-01:2.920E+03:3.4247E+00:1.406:1.462E-02
3.5956E-01:2.900E+03:3.4483E+00:1.401:1.243E-02
3.5708E-01:2.880E+03:3.4722E+00:1.396:1.064E-02
3.5460E-01:2.860E+03:3.4965E+00:1.392:9.170E-03
3.5212E-01:2.840E+03:3.5211E+00:1.388:7.954E-03
3.4964E-01:2.820E+03:3.5461E+00:1.383:6.969E-03
3.4716E-01:2.800E+03:3.5714E+00:1.379:6.121E-03
3.4468E-01:2.780E+03:3.5971E+00:1.375:5.494E-03
3.4220E-01:2.760E+03:3.6232E+00:1.371:5.002E-03
3.3972E-01:2.740E+03:3.6496E+00:1.368:4.569E-03
3.3724E-01:2.720E+03:3.6765E+00:1.365:4.220E-03
3.3476E-01:2.700E+03:3.7037E+00:1.362:3.952E-03
3.3228E-01:2.680E+03:3.7313E+00:1.360:3.803E-03
3.2980E-01:2.660E+03:3.7594E+00:1.358:3.712E-03
3.2732E-01:2.640E+03:3.7879E+00:1.355:3.624E-03
3.2484E-01:2.620E+03:3.8168E+00:1.354:3.588E-03
3.2236E-01:2.600E+03:3.8462E+00:1.352:3.669E-03
3.1988E-01:2.580E+03:3.8760E+00:1.349:3.781E-03
3.1740E-01:2.560E+03:3.9063E+00:1.346:3.911E-03
3.1492E-01:2.540E+03:3.9370E+00:1.344:4.076E-03
3.1244E-01:2.520E+03:3.9683E+00:1.342:4.334E-03
3.0996E-01:2.500E+03:4.0000E+00:1.339:4.636E-03
3.0748E-01:2.480E+03:4.0323E+00:1.337:4.912E-03
3.0500E-01:2.460E+03:4.0650E+00:1.335:5.155E-03
3.0252E-01:2.440E+03:4.0984E+00:1.334:5.557E-03
3.0004E-01:2.420E+03:4.1322E+00:1.332:5.984E-03
2.9756E-01:2.400E+03:4.1667E+00:1.330:6.389E-03
2.9508E-01:2.380E+03:4.2017E+00:1.329:6.813E-03
2.9260E-01:2.360E+03:4.2373E+00:1.327:7.274E-03
2.9012E-01:2.340E+03:4.2735E+00:1.325:7.862E-03
2.8764E-01:2.320E+03:4.3103E+00:1.324:8.544E-03
2.8517E-01:2.300E+03:4.3478E+00:1.323:9.127E-03
2.8269E-01:2.280E+03:4.3860E+00:1.322:9.781E-03
2.8021E-01:2.260E+03:4.4248E+00:1.322:1.065E-02
2.7773E-01:2.240E+03:4.4643E+00:1.321:1.151E-02
2.7525E-01:2.220E+03:4.5045E+00:1.320:1.232E-02
2.7277E-01:2.200E+03:4.5455E+00:1.319:1.315E-02
2.7029E-01:2.180E+03:4.5872E+00:1.319:1.398E-02
2.6781E-01:2.160E+03:4.6296E+00:1.319:1.481E-02
2.6533E-01:2.140E+03:4.6729E+00:1.319:1.524E-02
2.6285E-01:2.120E+03:4.7170E+00:1.319:1.551E-02
2.6037E-01:2.100E+03:4.7619E+00:1.320:1.558E-02
2.5789E-01:2.080E+03:4.8077E+00:1.319:1.549E-02
2.5541E-01:2.060E+03:4.8544E+00:1.318:1.500E-02
2.5293E-01:2.040E+03:4.9020E+00:1.318:1.434E-02
2.5045E-01:2.020E+03:4.9505E+00:1.316:1.353E-02
2.4797E-01:2.000E+03:5.0000E+00:1.315:1.291E-02
2.4549E-01:1.980E+03:5.0505E+00:1.314:1.219E-02
2.4301E-01:1.960E+03:5.1020E+00:1.312:1.136E-02
2.4053E-01:1.940E+03:5.1546E+00:1.310:1.076E-02
2.3805E-01:1.920E+03:5.2083E+00:1.307:1.049E-02
2.3557E-01:1.900E+03:5.2632E+00:1.304:1.042E-02
2.3309E-01:1.880E+03:5.3191E+00:1.301:1.032E-02
2.3061E-01:1.860E+03:5.3763E+00:1.298:1.037E-02
2.2813E-01:1.840E+03:5.4348E+00:1.294:1.083E-02
2.2565E-01:1.820E+03:5.4945E+00:1.289:1.166E-02
2.2317E-01:1.800E+03:5.5556E+00:1.284:1.274E-02
2.2069E-01:1.780E+03:5.6180E+00:1.275:1.448E-02
2.1821E-01:1.760E+03:5.6818E+00:1.270:1.770E-02
2.1573E-01:1.740E+03:5.7471E+00:1.261:2.636E-02
2.1325E-01:1.720E+03:5.8140E+00:1.248:3.635E-02
2.1077E-01:1.700E+03:5.8824E+00:1.235:5.394E-02
2.0829E-01:1.680E+03:5.9524E+00:1.240:9.140E-02
2.0581E-01:1.660E+03:6.0241E+00:1.257:1.214E-01
2.0334E-01:1.640E+03:6.0976E+00:1.302:1.309E-01
2.0086E-01:1.620E+03:6.1728E+00:1.337:1.110E-01
1.9838E-01:1.600E+03:6.2500E+00:1.347:7.112E-02
1.9590E-01:1.580E+03:6.3291E+00:1.343:5.378E-02
1.9342E-01:1.560E+03:6.4103E+00:1.329:4.543E-02
1.9094E-01:1.540E+03:6.4935E+00:1.322:3.945E-02
1.8846E-01:1.520E+03:6.5789E+00:1.317:3.520E-02
1.8598E-01:1.500E+03:6.6667E+00:1.314:3.371E-02
1.8350E-01:1.480E+03:6.7568E+00:1.311:3.287E-02
1.8102E-01:1.460E+03:6.8493E+00:1.309:3.232E-02
1.7854E-01:1.440E+03:6.9444E+00:1.306:3.168E-02
1.7606E-01:1.420E+03:7.0423E+00:1.304:3.164E-02
1.7358E-01:1.400E+03:7.1429E+00:1.302:3.170E-02
1.7110E-01:1.380E+03:7.2464E+00:1.301:3.183E-02
1.6862E-01:1.360E+03:7.3529E+00:1.298:3.202E-02
1.6614E-01:1.340E+03:7.4627E+00:1.296:3.227E-02
1.6366E-01:1.320E+03:7.5758E+00:1.294:3.263E-02
1.6118E-01:1.300E+03:7.6923E+00:1.291:3.289E-02
1.5870E-01:1.280E+03:7.8125E+00:1.288:3.295E-02
1.5622E-01:1.260E+03:7.9365E+00:1.285:3.289E-02
1.5374E-01:1.240E+03:8.0645E+00:1.282:3.343E-02
1.5126E-01:1.220E+03:8.1967E+00:1.279:3.381E-02
1.4878E-01:1.200E+03:8.3333E+00:1.276:3.401E-02
1.4630E-01:1.180E+03:8.4746E+00:1.272:3.426E-02
1.4382E-01:1.160E+03:8.6207E+00:1.268:3.476E-02
1.4134E-01:1.140E+03:8.7719E+00:1.262:3.518E-02
1.3886E-01:1.120E+03:8.9286E+00:1.257:3.591E-02
1.3638E-01:1.100E+03:9.0909E+00:1.251:3.669E-02
1.3390E-01:1.080E+03:9.2593E+00:1.245:3.788E-02
1.3142E-01:1.060E+03:9.4340E+00:1.237:3.943E-02
1.2894E-01:1.040E+03:9.6154E+00:1.229:4.142E-02
1.2646E-01:1.020E+03:9.8039E+00:1.219:4.418E-02
1.2398E-01:1.000E+03:1.0000E+01:1.208:4.790E-02
1.2151E-01:9.800E+02:1.0204E+01:1.196:5.370E-02
1.1903E-01:9.600E+02:1.0417E+01:1.183:6.130E-02
1.1655E-01:9.400E+02:1.0638E+01:1.168:7.150E-02
1.1407E-01:9.200E+02:1.0870E+01:1.154:8.515E-02
1.1159E-01:9.000E+02:1.1111E+01:1.143:1.006E-01
1.0602E-01:8.551E+02:1.1695E+01:1.113:1.621E-01
9.7576E-02:7.870E+02:1.2706E+01:1.131:2.791E-01
9.0447E-02:7.295E+02:1.3708E+01:1.194:3.546E-01
8.4409E-02:6.808E+02:1.4689E+01:1.260:3.943E-01
7.8954E-02:6.368E+02:1.5704E+01:1.321:4.176E-01
7.4193E-02:5.984E+02:1.6711E+01:1.381:4.293E-01
7.0039E-02:5.649E+02:1.7702E+01:1.435:4.274E-01
6.6282E-02:5.346E+02:1.8706E+01:1.484:4.186E-01
6.3009E-02:5.082E+02:1.9677E+01:1.521:4.007E-01


