Repository: davidsmarx/Matlab

File: Thin Film toolbox/for Hanh/glass data toolbox/Handbook of Optical Constants/ascii tables/HGTE.ASC
HgTe.ASC:  Values of n and k for cubic mercury telluride
(Hg1.0Cd0.0Te) from various references in HOCII (pg. 670). 
Reference is 5.  

Copyright (c) 1995 the Optical Society of America.  Contains data
from HANDBOOK OF OPTICAL CONSTANTS IN SOLIDS II edited by Edward D.
Palik. Copyright (c) 1991 by Academic Press, Inc. Reproduced by
permission of the publisher.
---------------------------------------------------------
     eV    cm-1     æm        n         k   
---------------------------------------------------------:
6.000:48395:0.2066:1.435:1.747
5.982:48249:0.2073:1.437:1.704
5.964:48103:0.2079:1.433:1.717
5.946:47958:0.2085:1.435:1.716
5.928:47812:0.2092:1.434:1.706
5.910:47666:0.2098:1.437:1.708
5.892:47520:0.2104:1.440:1.709
5.873:47375:0.2111:1.426:1.709
5.855:47229:0.2117:1.427:1.713
5.837:47083:0.2124:1.431:1.712
5.819:46937:0.2131:1.426:1.710
5.801:46791:0.2137:1.424:1.713
5.783:46646:0.2144:1.416:1.721
5.765:46500:0.2151:1.415:1.724
5.747:46354:0.2157:1.421:1.730
5.729:46208:0.2164:1.416:1.734
5.711:46063:0.2171:1.416:1.740
5.693:45917:0.2178:1.411:1.749
5.675:45771:0.2185:1.413:1.756
5.657:45625:0.2192:1.410:1.765
5.639:45480:0.2199:1.409:1.772
5.620:45334:0.2206:1.412:1.779
5.602:45188:0.2213:1.413:1.788
5.584:45042:0.2220:1.414:1.799
5.566:44896:0.2227:1.415:1.808
5.548:44751:0.2235:1.417:1.820
5.530:44605:0.2242:1.420:1.829
5.512:44459:0.2249:1.424:1.839
5.494:44313:0.2257:1.426:1.849
5.476:44168:0.2264:1.431:1.860
5.458:44022:0.2272:1.434:1.871
5.440:43876:0.2279:1.441:1.882
5.422:43739:0.2287:1.445:1.892
5.404:43585:0.2294:1.453:1.904
5.386:43439:0.2302:1.459:1.916
5.367:43293:0.2310:1.467:1.928
5.349:43147:0.2318:1.475:1.939
5.331:43001:0.2326:1.483:1.949
5.313:42856:0.2333:1.493:1.960
5.295:42710:0.2341:1.502:1.972
5.277:42564:0.2349:1.513:1.981
5.259:42418:0.2357:1.524:1.992
5.241:42273:0.2366:1.534:2.001
5.223:42127:0.2374:1.544:2.011
5.205:41981:0.2382:1.555:2.019
5.187:41835:0.2390:1.566:2.029
5.169:41690:0.2399:1.577:2.037
5.151:41544:0.2407:1.587:2.047
5.133:41398:0.2416:1.598:2.057
5.114:41252:0.2424:1.610:2.067
5.096:41107:0.2433:1.622:2.079
5.078:40961:0.2441:1.635:2.089
5.060:40815:0.2450:1.649:2.101
5.042:40669:0.2459:1.664:2.112
5.024:40523:0.2468:1.680:2.123
5.006:40378:0.2477:1.697:2.134
4.988:40232:0.2486:1.715:2.145
4.970:40086:0.2495:1.734:2.154
4.952:39940:0.2504:1.754:2.162
4.934:39795:0.2513:1.774:2.171
4.916:39649:0.2522:1.795:2.177
4.898:39503:0.2531:1.817:2.184
4.880:39357:0.2541:1.838:2.188
4.861:39212:0.2550:1.860:2.193
4.843:39066:0.2560:1.882:2.196
4.825:38920:0.2569:1.904:2.199
4.807:38774:0.2579:1.926:2.201
4.789:38628:0.2589:1.949:2.203
4.771:38483:0.2599:1.971:2.204
4.753:38337:0.2608:1.994:2.203
4.735:38191:0.2618:2.017:2.202
4.717:38045:0.2628:2.041:2.201
4.699:37900:0.2639:2.065:2.198
4.681:37754:0.2649:2.088:2.194
4.663:37608:0.2659:2.111:2.189
4.645:37462:0.2669:2.135:2.183
4.627:37317:0.2680:2.158:2.177
4.608:37171:0.2690:2.180:2.169
4.590:37025:0.2701:2.203:2.161
4.572:36879:0.2712:2.225:2.151
4.554:36733:0.2722:2.246:2.141
4.536:36588:0.2733:2.267:2.130
4.518:36442:0.2744:2.287:2.117
4.500:36296:0.2755:2.307:2.104
4.482:36150:0.2766:2.325:2.089
4.464:36005:0.2777:2.343:2.075
4.446:35859:0.2789:2.360:2.059
4.428:35713:0.2800:2.375:2.043
4.410:35567:0.2812:2.388:2.026
4.392:35422:0.2823:2.401:2.009
4.373:35276:0.2835:2.413:1.992
4.355:35130:0.2847:2.423:1.975
4.337:34984:0.2858:2.433:1.959
4.319:34839:0.2870:2.441:1.942
4.301:34693:0.2882:2.449:1.926
4.283:34547:0.2895:2.456:1.910
4.265:34401:0.2907:2.462:1.894
4.247:34255:0.2919:2.467:1.879
4.229:34110:0.2932:2.472:1.864
4.211:33964:0.2944:2.475:1.848
4.193:33818:0.2957:2.478:1.834
4.175:33672:0.2970:2.479:1.820
4.157:33527:0.2983:2.481:1.807
4.139:33381:0.2996:2.481:1.794
4.120:33235:0.3009:2.481:1.782
4.102:33089:0.3022:2.480:1.771
4.084:32944:0.3035:2.479:1.761
4.066:32798:0.3049:2.478:1.752
4.048:32652:0.3063:2.476:1.744
4.030:32506:0.3076:2.475:1.736
4.012:32360:0.3090:2.474:1.729
3.994:32215:0.3104:2.473:1.722
3.976:32069:0.3118:2.471:1.716
3.958:31923:0.3133:2.470:1.711
3.940:31777:0.3147:2.470:1.706
3.922:31632:0.3161:2.469:1.701
3.904:31486:0.3176:2.468:1.697
3.886:31340:0.3191:2.468:1.693
3.867:31194:0.3206:2.467:1.690
3.849:31049:0.3221:2.467:1.687
3.831:30903:0.3236:2.467:1.684
3.813:30757:0.3251:2.467:1.681
3.795:30611:0.3267:2.467:1.679
3.777:30465:0.3282:2.466:1.677
3.759:30320:0.3298:2.467:1.675
3.741:30174:0.3314:2.467:1.674
3.723:30028:0.3330:2.467:1.673
3.705:29882:0.3346:2.467:1.672
3.687:29737:0.3363:2.468:1.672
3.669:29591:0.3379:2.469:1.671
3.651:29445:0.3396:2.470:1.671
3.633:29299:0.3413:2.470:1.671
3.614:29154:0.3430:2.472:1.672
3.596:29008:0.3447:2.473:1.673
3.578:28862:0.3465:2.474:1.674
3.560:28716:0.3482:2.476:1.675
3.542:28570:0.3500:2.478:1.677
3.524:28425:0.3518:2.480:1.679
3.506:28279:0.3536:2.481:1.681
3.488:28133:0.3555:2.484:1.683
3.470:27987:0.3573:2.487:1.686
3.452:27842:0.3592:2.489:1.689
3.434:27696:0.3611:2.492:1.692
3.416:27550:0.3630:2.495:1.696
3.398:27404:0.3649:2.499:1.699
3.380:27259:0.3669:2.502:1.703
3.361:27113:0.3688:2.506:1.707
3.343:26967:0.3708:2.510:1.712
3.325:26821:0.3728:2.515:1.716
3.307:26676:0.3749:2.520:1.722
3.289:26530:0.3769:2.525:1.727
3.271:26384:0.3790:2.530:1.732
3.253:26238:0.3811:2.536:1.738
3.235:26092:0.3833:2.542:1.743
3.217:25947:0.3854:2.548:1.750
3.199:25801:0.3876:2.555:1.756
3.181:25655:0.3898:2.563:1.763
3.163:25509:0.3920:2.570:1.770
3.145:25364:0.3943:2.578:1.777
3.127:25218:0.3965:2.587:1.784
3.108:25072:0.3989:2.596:1.792
3.090:24926:0.4012:2.606:1.800
3.072:24781:0.4035:2.616:1.808
3.054:24635:0.4059:2.627:1.816
3.036:24489:0.4083:2.639:1.825
3.018:24343:0.4108:2.651:1.834
3.000:24197:0.4133:2.664:1.844
2.982:24052:0.4158:2.678:1.853
2.964:23906:0.4183:2.694:1.863
2.946:23760:0.4209:2.710:1.873
2.928:23614:0.4235:2.727:1.883
2.910:23469:0.4261:2.746:1.893
2.892:23323:0.4288:2.768:1.904
2.873:23177:0.4315:2.790:1.914
2.855:23031:0.4342:2.816:1.924
2.837:22886:0.4370:2.844:1.933
2.819:22740:0.4398:2.874:1.940
2.801:22594:0.4426:2.908:1.945
2.783:22448:0.4455:2.945:1.946
2.765:22302:0.4484:2.983:1.942
2.747:22157:0.4513:3.020:1.932
2.729:22011:0.4543:3.056:1.917
2.711:21865:0.4573:3.088:1.898
2.693:21719:0.4604:3.115:1.877
2.675:21574:0.4635:3.138:1.856
2.657:21428:0.4667:3.159:1.833
2.639:21282:0.4699:3.175:1.812
2.620:21136:0.4731:3.190:1.791
2.602:20991:0.4764:3.203:1.771
2.584:20845:0.4797:3.214:1.753
2.566:20699:0.4831:3.223:1.736
2.548:20553:0.4865:3.231:1.721
2.530:20407:0.4900:3.239:1.707
2.512:20262:0.4935:3.245:1.695
2.494:20116:0.4971:3.252:1.683
2.476:19970:0.5007:3.259:1.674
2.458:19824:0.5044:3.265:1.665
2.440:19679:0.5082:3.272:1.658
2.422:19533:0.5120:3.279:1.653
2.404:19387:0.5158:3.287:1.647
2.386:19241:0.5197:3.294:1.644
2.367:19096:0.5237:3.303:1.641
2.349:18950:0.5277:3.313:1.641
2.331:18804:0.5318:3.324:1.640
2.313:18658:0.5360:3.335:1.642
2.295:18513:0.5402:3.349:1.645
2.277:18367:0.5445:3.364:1.649
2.259:18221:0.5488:3.382:1.653
2.241:18075:0.5532:3.402:1.660
2.223:17929:0.5577:3.425:1.668
2.205:17784:0.5623:3.454:1.677
2.187:17638:0.5670:3.488:1.687
2.169:17492:0.5717:3.532:1.696
2.151:17346:0.5765:3.586:1.700
2.133:17201:0.5814:3.650:1.694
2.114:17055:0.5863:3.719:1.670
2.096:16909:0.5914:3.785:1.626
2.078:16763:0.5965:3.838:1.569
2.060:16618:0.6018:3.876:1.507
2.042:16472:0.6071:3.901:1.443
2.024:16326:0.6125:3.917:1.382
2.006:16180:0.6180:3.925:1.325
1.988:16034:0.6237:3.929:1.272
1.970:15889:0.6294:3.929:1.222
1.952:15743:0.6352:3.924:1.176
1.934:15597:0.6411:3.919:1.134
1.916:15451:0.6472:3.911:1.094
1.898:15306:0.6534:3.903:1.058
1.880:15160:0.6596:3.892:1.024
1.861:15014:0.6660:3.882:0.9923
1.843:14868:0.6726:3.870:0.9642
1.825:14723:0.6792:3.860:0.9358
1.807:14577:0.6860:3.848:0.9107
1.789:14431:0.6930:3.837:0.8863
1.771:14285:0.7000:3.826:0.8633
1.753:14139:0.7072:3.815:0.8419
1.735:13994:0.7146:3.805:0.8226
1.717:13848:0.7221:3.795:0.8024
1.699:13702:0.7298:3.786:0.7828
1.681:13556:0.7377:3.776:0.7644
1.663:13411:0.7457:3.767:0.7474
1.645:13265:0.7539:3.756:0.7351
1.627:13119:0.7622:3.747:0.7225
1.608:12973:0.7708:3.738:0.7097
1.590:12828:0.7796:3.729:0.6957
1.572:12682:0.7885:3.719:0.6864
1.554:12536:0.7977:3.711:0.6716
1.536:12390:0.8071:3.702:0.6600
1.518:12244:0.8167:3.691:0.6552
1.500:12099:0.8265:3.685:0.6382



File: Thin Film toolbox/for Hanh/glass data toolbox/Handbook of Optical Constants/ascii tables/INSB.ASC
InSb.ASC: Values of n and k for cubic indium antimonide from
various references in HOCI (pg. 495). References are 1, 2, 4,
5, 8, 9, 10. 

From HANDBOOK OF OPTICAL CONSTANTS IN SOLIDS edited by Edward D.
Palik. Copyright (c) 1985 by Academic Press, Inc. Reproduced by
permission of the publisher.
-------------------------------------------------------------
     eV     cm-1      æm           n            k 
-------------------------------------------------------------:
155:1250200:0.007999::4.77E-3
150:1209800:0.008266::4.60E-3
145:1169500:0.008551::4.83E-3
140:1129200:0.008856::5.28E-3
135:1088800:0.009184::6.13E-3
130:1048500:0.009537::7.59E-3
125:1008200:0.009919::9.70E-3
120:967860:0.01033::1.25E-2
115:927530:0.01078::1.59E-2
110:887210:0.01127::2.06E-2
105:846880:0.01181::2.63E-2
100:806550:0.01240::3.25E-2
95:766220:0.01305::3.79E-2
90:725900:0.01378::4.45E-2
85:685570:0.01459::5.02E-2
80:645240:0.01550::5.77E-2
75:604910:0.01653::6.60E-2
70:564590:0.01771::7.45E-2
65:524260:0.01907::7.46E-2
60:483930:0.02066::7.30E-2
55:443600:0.02254::7.50E-2
50:403280:0.02480::7.10E-2
45:362950:0.02755::6.51E-2
40:322620:0.03100::6.51E-2
38:306490:0.03263::6.75E-2
37:298420:0.03351::7.06E-2
36:290360:0.03444::7.67E-2
35:282290:0.03542::8.51E-2
34:274230:0.03647::8.56E-2
33:266160:0.03757::8.37E-2
32:258100:0.03875::7.09E-2
31:250030:0.04000::7.16E-2
30:241970:0.04133::7.23E-2
29:233900:0.04275::7.55E-2
28:225830:0.04428::7.89E-2
27:217770:0.04592::8.11E-2
26:209700:0.04769::8.34E-2
25:201640:0.04959:1.15:8.88E-2
25:201640:0.04959::0.15
24:193570:0.05166:1.15:9.37E-2
24:193570:0.05166::0.18
23:185510:0.05391:1.15:0.105
23:185510:0.05391::0.19
22:177440:0.05636:1.16:0.125
22:177440:0.05636::0.20
21:169380:0.05904:1.17:0.145
21:169380:0.05904::0.21
20:161310:0.06199:1.17:0.160
20:161310:0.06199::0.21
19.5:157280:0.06358::0.163
19:153240:0.06526:1.18:0.173
19:153240:0.06526::0.20
18.5:149210:0.06702::0.178
18:145180:0.06888:1.15:0.178
18:145180:0.06888::0.18
17.5:141150:0.07085::0.180
17:137110:0.07293:1.11:0.181
17:137110:0.07293::0.16
16.5:133080:0.07514::0.191
16:129050:0.07749::0.205
15.5:125020:0.07999:1.02:0.17
15:120980:0.08266:0.97:0.230
15:120980:0.08266::0.19
14:112920:0.08856:0.88:0.269
14:112920:0.08856::0.26
13:104850:0.09537:0.80:0.37
12:96790:0.1033:0.75:0.51
11:88720:0.1127:0.72:0.69
10:80655:0.1240:0.74:0.88
9:72590:0.1378:0.80:1.08
8:64520:0.1550:0.88:1.32
7.6:61300:0.1631:0.94:1.41
6.8:54850:0.1823:1.06:1.61
6.0:48390:0.2066:1.23:1.91
6.0:48390:0.2066:0.861:2.139
5.94:47910:0.2087:0.900:2.180
5.90:47590:0.2101:0.922:2.185
5.84:47100:0.2123:0.951:2.204
5.80:46780:0.2138:0.969:2.210
5.74:46300:0.2160:0.992:2.227
5.70:45970:0.2175:1.000:2.235
5.70:45970:0.2175:1.36:1.97
5.64:45490:0.2198:1.016:2.257
5.60:45170:0.2214:1.025:2.275
5.54:44680:0.2238:1.042:2.307
5.50:44360:0.2254:1.057:2.333
5.44:43880:0.2279:1.088:2.369
5.40:43550:0.2296:1.116:2.394
5.34:43070:0.2322:1.161:2.424
5.30:42750:0.2339:1.194:2.435
5.24:42260:0.2366:1.242:2.446
5.20:41940:0.2384:1.270:2.444
5.14:41460:0.2412:1.301:2.435
5.10:41130:0.2431:1.309:2.430
5.04:40650:0.2460:1.311:2.431
5.00:40330:0.2480:1.307:2.441
4.94:39840:0.2510:1.301:2.470
4.90:39520:0.2530:1.301:2.495
4.84:39040:0.2562:1.306:2.542
4.80:38710:0.2583:1.312:2.576
4.74:38230:0.2616:1.328:2.630
4.70:37910:0.2638:1.341:2.669
4.64:37420:0.2672:1.366:2.732
4.60:37100:0.2695:1.385:2.776
4.54:36620:0.2731:1.419:2.845
4.50:36290:0.2755:1.443:2.894
4.44:35810:0.2792:1.484:2.975
4.40:35490:0.2818:1.515:3.034
4.34:35000:0.2857:1.571:3.134
4.30:34680:0.2883:1.618:3.209
4.24:34200:0.2924:1.708:3.337
4.20:33880:0.2952:1.791:3.433
4.14:33390:0.2995:1.966:3.582
4.10:33070:0.3024:2.127:3.666
4.04:32580:0.3069:2.425:3.720
4.00:32260:0.3100:2.632:3.694
3.94:31780:0.3147:2.902:3.581
3.90:31460:0.3179:3.044:3.479
3.84:30970:0.3229:3.204:3.314
3.80:30650:0.3263:3.287:3.204
3.74:30160:0.3315:3.383:3.039
3.70:29840:0.3351:3.427:2.933
3.64:29360:0.3406:3.468:2.789
3.60:29040:0.3444:3.485:2.705
3.54:28550:0.3502:3.504:2.589
3.50:28230:0.3542:3.511:2.517
3.44:27750:0.3604:3.515:2.424
3.40:27420:0.3647:3.520:2.369
3.34:26940:0.3712:3.528:2.280
3.30:26620:0.3757:3.525:2.217
3.24:26130:0.3827:3.502:2.137
3.20:25810:0.3875:3.482:2.093
3.14:25330:0.3949:3.445:2.038
3.10:25000:0.4000:3.419:2.015
3.04:24520:0.4078:3.384:1.997
3.00:24200:0.4133:3.366:1.994
2.94:23710:0.4217:3.348:1.997
2.90:23390:0.4275:3.342:2.004
2.84:22910:0.4366:3.340:2.021
2.80:22580:0.4428:3.345:2.036
2.74:22100:0.4525:3.360:2.062
2.70:21780:0.4592:3.377:2.083
2.64:21290:0.4696:3.413:2.119
2.60:20970:0.4769:3.447:2.145
2.54:20490:0.4881:3.512:2.188
2.50:20160:0.4959:3.570:2.221
2.48:20000:0.4999:3.605:2.238
2.46:19840:0.5040:3.646:2.254
2.44:19680:0.5081:3.694:2.271
2.42:19520:0.5123:3.752:2.283
2.40:19360:0.5166:3.822:2.287
2.38:19200:0.5209:3.900:2.274
2.36:19030:0.5254:3.976:2.239
2.34:18870:0.5299:4.040:2.183
2.32:18710:0.5344:4.084:2.121
2.30:18550:0.5391:4.111:2.060
2.28:18390:0.5438:4.126:2.005
2.26:18230:0.5486:4.133:1.957
2.24:18070:0.5535:4.136:1.915
2.22:17910:0.5585:4.136:1.880
2.20:17740:0.5636:4.135:1.850
2.18:17580:0.5687:4.134:1.826
2.16:17420:0.5740:4.132:1.806
2.14:17260:0.5794:4.132:1.790
2.12:17100:0.5848:4.133:1.779
2.10:16940:0.5904:4.136:1.770
2.08:16780:0.5961:4.142:1.765
2.06:16610:0.6019:4.149:1.763
2.04:16450:0.6078:4.161:1.763
2.02:16290:0.6138:4.175:1.767
2.00:16130:0.6199:4.194:1.773
1.98:15970:0.6262:4.218:1.784
1.96:15810:0.6326:4.249:1.799
1.94:15650:0.6391:4.290:1.818
1.92:15490:0.6458:4.347:1.844
1.90:15320:0.6526:4.433:1.873
1.88:15160:0.6595:4.566:1.879
1.86:15000:0.6666:4.723:1.816
1.84:14840:0.6738:4.841:1.685
1.82:14680:0.6812:4.898:1.534
1.80:14520:0.6888:4.909:1.396
1.80:14520:0.6888:5.13:1.37
1.78:14360:0.6965:4.894:1.275
1.76:14200:0.7045:4.867:1.171
1.74:14030:0.7126:4.830:1.085
1.72:13870:0.7208:4.793:1.010
1.70:13710:0.7293:4.754:0.949
1.68:13550:0.7380:4.712:0.897
1.66:13390:0.7469:4.675:0.848
1.64:13230:0.7560:4.637:0.808
1.62:13070:0.7653:4.602:0.776
1.60:12900:0.7749:4.568:0.749
1.60:12900:0.7749:4.72:0.60
1.58:12740:0.7847:4.534:0.723
1.56:12580:0.7948:4.501:0.701
1.54:12420:0.8051:4.473:0.675
1.52:12260:0.8157:4.442:0.659
1.50:12100:0.8266:4.418:0.643
1.4:11290:0.8856:4.40:0.40
1.2:9679:1.033:4.24:0.32
1.0:8065:1.240:4.15:0.26
0.8:6452:1.550:4.08:0.20
0.7749:6250:1.6::0.18
0.6888:5556:1.8::0.17
0.6199:5000:2.0::0.17
0.6:4839:2.066:4.03:
0.4959:4000:2.5::0.15
0.4133:3333:3.0::0.13
0.3542:2857:3.5::0.12
0.3100:2500:4.0::0.11
0.2755:2222:4.5::0.10
0.2480:2000:5.0:4.14:9.1E-2
0.2254:1818:5.5:4.15:
0.2066:1667:6.0:4.19:7.4E-2
0.2033:1639:6.1::7.2E-2
0.2000:1613:6.2::7.0E-2
0.1968:1587:6.3::6.8E-2
0.1937:1563:6.4::6.6E-2
0.1907:1538:6.5:4.30:6.3E-2
0.1879:1515:6.6::5.9E-2
0.1851:1493:6.7::5.5E-2
0.1823:1471:6.8::4.9E-2
0.1797:1449:6.9::3.7E-2
0.1771:1429:7.0:4.37:2.8E-2
0.175:1411:7.085::1.46E-2
0.1722:1389:7.2::9.2E-3
0.170:1371:7.293::5.68E-3
0.1675:1351:7.4::3.5E-3
0.1653:1333:7.5:4.18:2.7E-3
0.165:1331:7.5144::2.63E-3
0.1631:1316:7.6::1.3E-3
0.160:1290:7.749::1.57E-3
0.1575:1270:7.87:4.001:
0.155:1250.2:7.9990::1.18E-3
0.15498:1250:8.0:3.995::
0.150:1210:8.266::9.86E-4
0.145:1169:8.551::9.52E-4
0.140:1129:8.856::9.15E-4
0.1376:1110:9.01:3.967:
0.135:1089:9.184::9.13E-4
0.130:1049:9.537::9.10E-4
0.1240:1000:10.00:3.938:
0.1232:994.0:10.06:3.953:
0.1126:908.3:11.01:3.937:
0.1116:900:11.11:3.933:
0.1028:829.2:12.06:3.920:
0.09919:800:12.50:3.926::
0.09552:770.4:12.98:3.912::
0.08920:719.4:13.90:3.902::
0.08679:700:14.29:3.915::
0.08194:660.9:15.13:3.881::
0.07852:633.3:15.79:3.873::
0.07439:600:16.67:3.898::
0.07310:589.6:16.96:3.866::
0.06946:560.2:17.85:3.850::
0.06577:530.5:18.85:3.843::
0.06205:500.5:19.98:3.826::
0.06199:500:20.00:3.869:2.0E-3
0.05862:472.8:21.15:3.814::
0.05585:450.5:22.20:3.805::
0.04959:400.0:25.00:3.78:5.1E-3
0.04959:400.0:25.00:3.811::
0.04769:384.6:26.00:3.74:7.5E-3:
0.04592:370.4:27.0:3.66:9.7E-3
0.04463:360:27.78:3.770::
0.04428:357.1:28.0:3.56:1.1E-2
0.04275:344.8:29.0:3.50:1.0E-2
0.04215:340:29.41:3.743:
0.04133:333.3:30.0:3.47:1.0E-2
0.04000:322.6:31.0:3.44:1.0E-2
0.03968:320:31.25:3.708:
0.03875:312.5:32.0:3.39:1.0E-2
0.03757:303.0:33.0:3.34:1.1E-2
0.03720:300:33.33:3.662:7.84E-3
0.03647:294.1:34.0:3.30:1.2E-2:
0.03596:290:34.48:3.63:8.96E-3
0.03542:285.7:35.0:3.25:1.4E-2
0.03472:280:35.71:3.60:1.03E-2
0.03348:270:37.04:3.56:1.21E-2
0.03224:260:38.46:3.51:1.44E-2
0.03100:250:40.00:2.98:2.6E-2
0.03100:250:40.00:3.45:2.75E-2:
0.02976:240:41.67:3.37:2.20E-2:
0.02914:235:42.55:3.32:2.51E-2:
0.02852:230:43.48:3.26:2.91E-2
0.02790:225:44.44:3.18:3.44E-2
0.02755:222.2:45.0:2.57:5.4E-2
0.02728:220:45.45:3.09:4.16E-2:
0.02666:215:46.51:2.97:5.23E-2
0.02604:210:47.62:2.82:6.92E-2
0.02542:205:48.78:2.59:9.93E-:2
0.02480:200:50.00:2.22:0.165
0.02455:198:50.51:2.00:0.217
0.02430:196:51.02:1.69:0.311
0.02405:194:51.55:1.25:0.525
0.02393:193:51.81:0.989:0.753
0.02380:192:52.08:0.776:1.10
0.02368:191:52.36:0.663:1.49
0.02356:190:52.63:0.618:1.88
0.02343:189:52.91:0.611:2.27
0.02331:188:53.19:0.632:2.67
0.02318:187:53.48:0.680:3.10
0.02306:186:53.76:0.760:3.57
0.02294:185:54.05:0.884:4.10
0.02281:184:54.35:1.08:4.73
0.02269:183:54.64:1.39:5.48
0.02256:182:54.95:1.95:6.43
0.02244:181:55.25:3.05:7.59
0.02232:180:55.56:5.34:8.56
0.02219:179:55.87:8.68:7.34
0.02207:178:56.18:9.61:4.20
0.02194:177:56.50:8.82:2.31
0.02182:176:56.82:7.97:1.42
0.02170:175:57.14:7.32:0.963
0.02157:174:57.47:6.82:0.699
0.02145:173:57.80:6.44:0.534
0.02132:172:58.14:6.14:0.424
0.02120:171:58.48:5.89:0.347
0.02108:170:58.82:5.69:0.291
0.02083:168:59.52:5.37:0.216
0.02058:166:60.24:5.13:0.170
0.02033:164:60.98:4.94:0.140
0.02009:162:61.73:4.79:0.119
0.01984:160:62.50:4.66:0.105
0.01922:155:64.52:4.42:8.38E-2
0.01860:150:66.67:4.24:7.43E-2
0.01798:145:68.97:4.09:7.10E-2
0.01736:140:71.43:3.96:7.15E-2
0.01674:135:74.07:3.85:7.49E-2
0.01612:130:76.92:3.74:8.08E-2
0.01550:125:80.00:3.62:8.91E-2
0.01488:120:83.33:3.51:0.100
0.01426:115:86.96:3.38:0.115
0.01364:110:90.91:3.25:0.134
0.01302:105:95.24:3.10:0.159
0.01240:100:100.0:2.92:0.193
0.01178:95:105.3:2.71:0.240
0.01116:90:111.1:2.45:0.310
0.01054:85:117.6:2.12:0.423
0.009919:80:125.0:1.68:0.633
0.009299:75:133.3:1.19:1.09
0.008679:70:142.9:0.881:1.79
0.008059:65:153.8:0.781:2.51
0.007439:60:166.7:0.771:3.21
0.006819:55:181.8:0.811:3.94
0.006199:50:200.0:0.894:4.72
0.005579:45:222.2:1.02:5.59
0.004959:40:250.0:1.21:6.61
0.004339:35:285.7:1.50:7.83
0.003720:30:333.3:1.93:9.35
0.003100:25:400.0:2.63:11.3
0.002480:20:500.0:3.81:14.0
0.001860:15:666.7:6.03:17.9
0.001240:10:1000:10.7:24.0



File: Thin Film toolbox/for Hanh/glass data toolbox/Handbook of Optical Constants/ascii tables/KBR.ASC
KBr.ASC: Values of n and k for cubic potassium bromide from
various references in HOCII (pg. 994). References are 2, 5,
6, 7, 9, 11, 13, 14, 15, 16, 17, 18.

Copyright (c) 1995 by the Optical Society of America.  Data
from HANDBOOK OF OPTICAL CONSTANTS IN SOLIDS II edited by Edward D.
Palik. Copyright (c) 1991 by Academic Press, Inc. Reproduced by
permission of the publisher.
------------------------------------------------------------ 
     eV   cm-1            æm          n          k 
------------------------------------------------------------:
200.:1613000.:0.006199::4.17E-3
195.:1573000.:0.006358::4.40E-3
192.5:1553000.:0.006440::4.43E-3
190.:1532000.:0.006526::4.52E-3
187.5:1512000.:0.006612::4.68E-3
185.:1492000.:0.006702::4.47E-3
180.:1452000.:0.006888::4.63E-3
175.:1411000.:0.007085::4.79E-3
170.:1371000.:0.007293::4.97E-3
165.:1331000.:0.007514::5.14E-3
160.:1290000.:0.007749::5.30E-3
155.:1250000.:0.007999::5.51E-3
150.:1210000.:0.008265::5.75E-3
145.:1169000.:0.008551::6.00E-3
140.:1129000.:0.008856::6.20E-3
135.:1089000.:0.009184::6.35E-3
130.:1048000.:0.009537::6.49E-3
125.:1008000.:0.009919::6.59E-3
120.:967900.:0.01033::6.74E-3
115.:927500.:0.01078::6.82E-3
110.:887200.:0.01127::6.91E-3
105.:846900.:0.01181::6.95E-3
100.:806550.:0.01240::6.91E-3
95.:766200.:0.01305::6.91E-3
90.:725900.:0.01378::7.04E-3
89.:717800.:0.01393::7.12E-3
88.:709800.:0.01408::7.19E-3
87.:701700.:0.01425::7.26E-3
86.:693600.:0.01441::7.28E-3
85.:685600.:0.01459::7.20E-3
84.:677500.:0.01476::6.93E-3
83.:669400.:0.01493::6.66E-3
82.:661400.:0.01512::6.38E-3
81.:653300.:0.01530::6.33E-3
80.5:649300.:0.01540::6.40E-3
80.:645200.:0.01550::7.03E-3
79.5:641200.:0.01559::7.38E-3
79.:637200.:0.01569::7.80E-3
78.5:633100.:0.01579::8.42E-3
78.:629100.:0.01589::8.22E-3
77.5:625100.:0.01599::8.15E-3
77.:621000.:0.01610::8.04E-3
76.5:617000.:0.01620::8.06E-3
76.:613000.:0.01631::7.98E-3
75.5:608900.:0.01642::8.04E-3
75.:604900.:0.01653::8.09E-3
74.5:600900.:0.01664::8.87E-3
74.:596800.:0.01675::9.60E-3
73.5:592800.:0.01686::9.46E-3
73.:588800.:0.01698::9.87E-3
72.5:584700.:0.01710::8.44E-3
72.:580700.:0.01722::7.54E-3
71.5:576700.:0.01734::6.76E-3
71.:572600.:0.01746::6.67E-3
70.5:568600.:0.01758::6.71E-3
70.:564600.:0.01771::6.76E-3
40.:322600.:0.03099:0.91:6.9E-2
39.5:318600.:0.03138:0.90:7.1E-2
39.:314500.:0.03179:0.90:7.2E-2
38.5:310500.:0.03220:0.89:7.6E-2
38.:306500.:0.03262:0.88:8.0E-2
37.5:302500.:0.03306:0.87:8.6E-2
37.:298400.:0.03350:0.86:9.3E-2
36.5:294400.:0.03396:0.84:0.11
36.:290400.:0.03444:0.84:0.13
35.5:286300.:0.03492:0.85:0.14
35.:282300.:0.03542:0.85:0.15
34.5:278300.:0.03593:0.86:0.15
34.:274200.:0.03646:0.87:0.15
33.5:270200.:0.03701:0.88:0.15
33.:266200.:0.03757:0.88:0.14
32.5:262100.:0.03814:0.86:0.14
32.:258100.:0.03874:0.85:0.15
31.5:254100.:0.03936:0.85:0.16
31.:250000.:0.03999:0.84:0.18
31.:250000.:0.03999:0.80:
30.5:246000.:0.04065:0.84:0.18
30.5:246000.:0.04065:0.80:
30.:242000.:0.04132:0.84:0.19
30.:242000.:0.04132:0.78:0.22
29.5:237900.:0.04202:0.83:0.20
29.5:237900.:0.04202:0.77:0.23
29.:233900.:0.04275:0.81:0.22
29.:233900.:0.04275:0.76:0.26
28.5:229900.:0.04350:0.82:0.29
28.5:229900.:0.04350:0.76:0.31
28.:225800.:0.04428:0.88:0.32
28.:225800.:0.04428:0.79:0.33
27.5:221800.:0.04508:0.92:0.29
27.5:221800.:0.04508:0.84:0.31
27.:217800.:0.04592:0.91:0.26
27.:217800.:0.04592:0.84:0.30
26.5:213700.:0.04678:0.89:0.27
26.5:213700.:0.04678:0.83:0.31
26.:209700.:0.04769:0.89:0.30
26.:209700.:0.04769:0.82:0.34
25.5:205700.:0.04862:0.92:0.33
25.5:205700.:0.04862:0.85:0.34
25.:201600.:0.04959:0.95:0.33
25.:201600.:0.04959:0.88:0.35
24.5:197600.:0.05060:0.90:0.35
24.:193600.:0.05166:0.90:0.34
23.5:189500.:0.05275:0.90:0.33
23.:185500.:0.05391:0.89:0.33
22.5:181500.:0.05510:0.88:0.34
22.:177400.:0.05636:0.87:0.35
21.75:175400.:0.05700:0.86:0.38
21.5:173400.:0.05766:0.85:0.40
21.25:171400.:0.05834:0.85:0.52
21.:169400.:0.05904:0.98:0.47
20.75:167400.:0.05975:0.98:0.41
20.5:165300.:0.06048:0.97:0.34
20.4:164500.:0.06077:1.01:0.31
20.25:163300.:0.06122:0.95:0.34
20.2:162900.:0.06137:0.96:0.34
20.1:162100.:0.06168:0.92:0.36
20.:161300.:0.06199:0.91:0.38
20.:161300.:0.06199:0.94:0.42
19.95:160900.:0.06214:0.97:0.46
19.9:160500.:0.06230:1.01:0.49
19.85:160100.:0.06246:1.02:0.48
19.8:159700.:0.06261:1.04:0.46
19.75:159300.:0.06277:1.07:0.46
19.7:158900.:0.06293:1.09:0.44
19.6:158100.:0.06325:1.12:0.39
19.5:157300.:0.06358:1.10:0.34
19.4:156500.:0.06390:1.07:0.32
19.2:154900.:0.06457:1.03:0.32
19.0:153200.:0.06525:1.00:0.33
18.8:151600.:0.06594:0.98:0.36
18.6:150000.:0.06665:0.98:0.37
18.4:148400.:0.06737:0.99:0.41
18.2:146800.:0.06811:1.03:0.43
18.0:145200.:0.06888:1.05:0.43
17.8:143600.:0.06965:1.07:0.42
17.6:141900.:0.07044:1.09:0.41
17.4:140300.:0.07125:1.10:0.39
17.2:138700.:0.07208:1.10:0.37
17.0:137100.:0.07293:1.10:0.36
16.8:135500.:0.07380:1.09:0.32
16.6:133900.:0.07469:1.09:0.32
16.4:132300.:0.07560:1.09:0.32
16.2:130700.:0.07653:1.05:0.32
16.0:129000.:0.07749:1.03:0.36
15.8:127400.:0.07847:1.07:0.35
15.6:125800.:0.07947:1.07:0.34
15.4:124200.:0.08050:1.07:0.33
15.2:122600.:0.08156:1.06:0.30
15.0:121000.:0.08265:1.04:0.29
14.8:119400.:0.08377:1.01:0.28
14.6:117800.:0.08492:0.98:0.27
14.4:116100.:0.08610:0.95:0.27
14.2:114500.:0.08731:0.90:0.29
14.0:112900.:0.08856:0.86:0.33
13.8:111300.:0.08984:0.84:0.37
13.6:109700.:0.09116:0.82:0.40
13.4:108100.:0.09253:0.79:0.45
13.2:106500.:0.09393::0.50
13.05:105200.:0.09500:1.133:0.645
13.0:104800.:0.09537::0.61
12.83:103500.:0.09666:1.107:0.656
12.60:101600.:0.09840:1.086:0.758
12.37:99770.:0.1002:1.113:0.854
12.20:98400.:0.1016:1.132:0.938
11.99:96700.:0.1034:1.207:1.058
11.84:95500.:0.1047:1.341:1.166
11.64:93880.:0.1065:1.621:1.192
11.43:92190.:0.1085:1.851:0.986
11.23:90580.:0.1104:1.859:0.838
11.00:88720.:0.1128:1.838:0.655
10.94:88240.:0.1133:1.824:0.634
10.82:87270.:0.1146:1.824:0.571
10.69:86220.:0.1160:1.760:0.532
10.63:85740.:0.1166:1.752:0.520
10.52:84850.:0.1178:1.719:0.494
10.42:84040.:0.1189:1.704:0.501
10.33:83320.:0.1200:1.687:0.504
10.20:82270.:0.1216:1.684:0.458
10.13:81700.:0.1223:1.635:0.473
9.890:79770.:0.1254:1.670:0.424
9.807:79100.:0.1264:1.606:0.413
9.712:78330.:0.1277:1.588:0.433
9.611:77520.:0.1290:1.569:0.432
9.520:76780.:0.1302:1.539:0.414
9.356:75460.:0.1325:1.488:0.434
9.294:74960.:0.1334:1.452:0.413
9.203:74230.:0.1347:1.369:0.449
9.093:73340.:0.1363:1.303:0.553
9.002:72610.:0.1377:1.282:0.698
8.894:71730.:0.1394:1.335:0.797
8.801:70980.:0.1409:1.341:0.879
8.712:70270.:0.1423:1.390:1.073
8.604:69400.:0.1441:1.702:1.267
8.504:68590.:0.1458:2.042:1.125
8.409:67820.:0.1474:2.150:0.929
8.291:66870.:0.1495:2.153:0.774
8.203:66160.:0.1511:2.195:0.650
8.091:65260.:0.1532:2.192:0.551
8.011:64610.:0.1548:2.158:0.437
7.899:63710.:0.1570:2.056:0.330
7.840:63230.:0.1581:1.990:0.297
7.790:62830.:0.1592:1.950:0.333
7.752:62520.:0.1599:1.953:0.334
7.710:62180.:0.1608:1.910:0.348
7.648:61680.:0.1621:1.946:0.312
7.613:61400.:0.1629:1.875:0.278
7.557:60950.:0.1640:1.808:0.303
7.506:60540.:0.1652:1.802:0.307
7.446:60060.:0.1665:1.713:0.347
7.402:59700.:0.1675:1.649:0.397
7.358:59350.:0.1685:1.613:0.480
7.293:58830.:0.1700:1.593:0.662
7.250:58470.:0.1710:1.650:0.809
7.208:58140.:0.1720:1.799:0.925
7.146:57640.:0.1735:2.142:0.983
7.105:57310.:0.1745:2.349:0.826
7.044:56810.:0.1760:2.433:0.486
7.004:56490.:0.1770:2.348:0.322
6.945:56010.:0.1785:2.174:0.179
6.907:55710.:0.1795:2.029:0.172
6.850:55240.:0.1810:1.863:0.229
6.793:54790.:0.1825:1.732:0.345
6.756:54500.:0.1835:1.669:0.473
6.701:54050.:0.1850:1.679:0.774
6.7:54040.:0.1851::0.780
6.65:53680.:0.1864::0.564
6.648:53620.:0.1865:1.876:1.070
6.6:53280.:0.1879::1.26
6.595:53190.:0.1880:2.348:1.279
6.55:52870.:0.1893::0.678
6.542:52770.:0.1895:2.977:0.846
6.508:52490.:0.1905:2.957:0.444
6.5:52470.:0.1907::0.334
6.457:52080.:0.1920:2.761:0.131
6.45:52020.:0.1922::6.12E-2
6.407:51680.:0.1935:2.549:2.31E-2
6.4:51620.:0.1937::1.70E-2
6.35:51220.:0.1953::3.89E-3
6.3:50810.:0.1968::9.71E-4
6.25:50410.:0.1984::2.53E-4
6.2:50010.:0.2000::6.37E-5
6.199:50000.:0.20:2.09953:
6.15:49600.:0.2016::3.05E-5
6.1:49200.:0.2033::1.62E-5
6.05:48800.:0.2049::9.78E-6
6.0:48390.:0.2066::5.75E-6
5.95:47990.:0.2048::4.24E-6
5.904:47620.:0.21:1.93440:
5.9:47590.:0.2101::3.68E-6
5.636:45450.:0.22:1.85023:
5.391:43480.:0.23:1.79622:
5.166:41670.:0.24:1.75773:
4.959:40000.:0.25:1.72863:
4.769:38460.:0.26:1.70575:
4.592:37040.:0.27:1.68725:
4.428:35710.:0.28:1.67197:
4.275:34480.:0.29:1.65915:
4.133:33330.:0.30:1.64825:
3.999:32260.:0.31:1.63886:
3.874:31250.:0.32:1.63071:
3.757:30300.:0.33:1.62357:
3.647:29410.:0.34:1.61727:
3.542:28570.:0.35:1.61167:
3.444:27780.:0.36:1.60668:
3.351:27030.:0.37:1.60220:
3.263:26320.:0.38:1.59816:
3.179:25640.:0.39:1.59450:
3.100:25000.:0.40:1.59117:
2.952:23810.:0.42:1.58537:
2.818:22730.:0.44:1.58048:
2.695:21740.:0.46:1.57632:
2.583:20830.:0.48:1.57274:
2.480:20000.:0.50:1.56964:
2.384:19230.:0.52:1.56694:
2.296:18520.:0.54:1.56456:
2.214:17860.:0.56:1.56247:
2.138:17240.:0.58:1.56060:
2.066:16670.:0.60:1.55894:
2.000:16130.:0.62:1.55744:
1.937:15630.:0.64:1.55610:
1.879:15150.:0.66:1.55488:
1.823:14710.:0.68:1.55378:
1.771:14290.:0.70:1.55278:
1.722:13890.:0.72:1.55186:
1.675:13510.:0.74:1.55102:
1.631:13160.:0.76:1.55025:
1.590:12820.:0.78:1.54954:
1.550:12500.:0.80:1.54888:
1.512:12200.:0.82:1.54828:
1.476:11900.:0.84:1.54772:
1.442:11630.:0.86:1.54720:
1.409:11360.:0.88:1.54671:
1.378:11110.:0.90:1.54626:
1.348:10870.:0.92:1.54584:
1.319:10640.:0.94:1.54544:
1.291:10420.:0.96:1.54507:
1.265:10200.:0.98:1.54472:
1.240:10000.:1.00:1.54440:
1.033:8333.:1.2:1.54198:
0.8856:7143.:1.4:1.54052:
0.7749:6250.:1.6:1.53955:
0.6888:5556.:1.8:1.53901:
0.6199:5000.:2.0:1.53833:
0.5636:4545.:2.2:1.53792:
0.5166:4167.:2.4:1.53758:
0.4769:3846.:2.6:1.53728:
0.4428:3571.:2.8:1.53702:
0.4133:3333.:3.0:1.53677:
0.3874:3125.:3.2:1.53655:
0.3647:2941.:3.4:1.53633:
0.3444:2778.:3.6:1.53611:
0.3263:2632.:3.8:1.53590:
0.3100:2500.:4.0:1.53569:
0.2952:2381.:4.2:1.53547:
0.2818:2273.:4.4:1.53526:
0.2695:2174.:4.6:1.53504:
0.2583:2083.:4.8:1.53482:
0.2480:2000.:5.0:1.53459:
0.2384:1923.:5.2:1.53435:
0.2296:1852.:5.4:1.53411:
0.2214:1786.:5.6:1.53386:
0.2138:1724.:5.8:1.53361:
0.2066:1667.:6.0:1.53335:
0.2000:1613.:6.2:1.53308:
0.1937:1563.:6.4:1.53281:
0.1879:1515.:6.6:1.53253:
0.1823:1471.:6.8:1.53224:
0.1771:1429.:7.0:1.53194:
0.1722:1389.:7.2:1.53163:
0.1675:1351.:7.4:1.53132:
0.1631:1316.:7.6:1.53100:
0.1590:1282.:7.8:1.53067:
0.1550:1250.:8.0:1.53033:
0.1512:1220.:8.2:1.52998:
0.1476:1190.:8.4:1.52962:
0.1441:1163.:8.6:1.52926:
0.1409:1136.:8.8:1.52889:
0.1378:1111.:9.0:1.52851:
0.1348:1087.:9.2:1.52812:
0.1319:1064.:9.4:1.52772:
0.1300:1049.:9.536::2.5E-9
0.1291:1042.:9.6:1.52731:
0.1284:1035.:9.657::2.0E-9
0.1265:1020.:9.8:1.52689:
0.1240:1000.:10.0:1.52647:
0.1221:984.4:10.159::1.8E-9
0.1216:980.4:10.2:1.52603:
0.1203:970.5:10.303::1.2E-9
0.1192:961.5:10.4:1.52559:
0.1179:951.2:10.513::2.3E-9
0.1171:944.2:10.591::1.0E-9
0.1170:943.4:10.6:1.52514:
0.1148:925.9:10.8:1.52467:
0.1127:909.1:11.0:1.52420:
0.1107:892.9:11.2:1.52372:
0.1088:877.2:11.4:1.52323:
0.1069:862.1:11.6:1.52273:
0.1051:847.5:11.8:1.52222:
0.1033:833.3:12.0:1.52171:
0.1016:819.7:12.2:1.52118:
0.09999:806.5:12.4:1.52064:
0.09840:793.7:12.6:1.52009:
0.09686:781.3:12.8:1.51954:
0.09537:769.2:13.0:1.51897:
0.09393:757.6:13.2:1.51840:
0.09252:746.3:13.4:1.51781:
0.09116:735.3:13.6:1.51721:
0.08984:724.6:13.8:1.51661:
0.08856:714.3:14.0:1.51599:
0.08731:704.2:14.2:1.51536:
0.08610:694.4:14.4:1.51473:
0.08492:684.9:14.6:1.51408:
0.08377:675.7:14.8:1.51342:
0.08265:666.7:15.0:1.51275:
0.08157:657.9:15.2:1.51208:
0.08059:650.:15.38::5.5E-8
0.08051:649.4:15.4:1.51139:
0.07948:641.0:15.6:1.51069:
0.07847:632.9:15.8:1.50998:
0.07749:625.0:16.0:1.50926:
0.07653:617.3:16.2:1.50852:
0.07560:609.8:16.4:1.50778:
0.07469:602.4:16.6:1.50703:
0.07439:600.:16.67::2.1E-7
0.07380:595.2:16.8:1.50626:
0.07293:588.2:17.0:1.50548:
0.07208:581.4:17.2:1.50470:
0.07125:574.7:17.4:1.50390:
0.07044:568.2:17.6:1.50309:
0.06965:561.8:17.8:1.50227:
0.06888:555.6:18.0:1.50143:
0.06819:550.:18.18::7.8E-7
0.06812:549.4:18.2:1.50059:
0.06738:543.5:18.4:1.49973:
0.06666:537.6:18.6:1.49886:
0.06595:531.9:18.8:1.49798:
0.06525:526.3:19.0:1.49709:
0.06457:520.8:19.2:1.49618:
0.06391:515.5:19.4:1.49526:
0.06326:510.2:19.6:1.49433:
0.06262:505.1:19.8:1.49339:
0.06199:500.0:20.0:1.49243:
0.06199:500.0:20.0::3.0E-6
0.06048:487.8:20.5:1.48999:
0.05904:476.2:21.0:1.48746:
0.05767:465.1:21.5:1.48485:
0.05636:454.5:22.0:1.48215:
0.05579:450.:22.22::1.2E-5
0.05510:444.4:22.5:1.47937:
0.05391:434.8:23.0:1.47650:
0.05276:425.5:23.5:1.47353:
0.05166:416.7:24.0:1.47047:
0.05060:408.2:24.5:1.46732:
0.04959:400.0:25.0:1.46406:
0.04959:400.0:25.0::4.8E-5
0.04862:392.2:25.5:1.46070:
0.04769:384.6:26.0:1.45723:
0.04679:377.4:26.5:1.45366:
0.04592:370.4:27.0:1.44998:
0.04508:363.6:27.5:1.44618:
0.04428:357.1:28.0:1.44226:
0.04350:350.9:28.5:1.43821:
0.04339:350.:28.57::2.0E-4
0.04275:344.8:29.0:1.43404:
0.04203:339.0:29.5:1.42974:
0.04133:333.3:30.0:1.42531:
0.04065:327.9:30.5:1.42073:
0.03999:322.6:31.0:1.41601:
0.03936:317.5:31.5:1.41114:
0.03874:312.5:32.0:1.40611:
0.03815:307.7:32.5:1.40091:
0.03757:303.0:33.0:1.39555:
0.03720:300.:33.33::8.5E-4
0.03701:298.5:33.5:1.39001:
0.03647:294.1:34.0:1.38429:
0.03594:289.9:34.5:1.37838:
0.03542:285.7:35.0:1.37227:
0.03493:281.7:35.5:1.36595:
0.03444:277.8:36.0:1.35941:
0.03397:274.0:36.5:1.35264:
0.03351:270.3:37.0:1.34563:
0.03306:266.7:37.5:1.33837:
0.03263:263.2:38.0:1.33084:
0.03220:259.7:38.5:1.32304:
0.03179:256.4:39.0:1.31494:
0.03139:253.2:39.5:1.30653:
0.03100:250.0:40.0:1.29779:
0.03100:250.0:40.0:1.35:3.2E-3
0.03061:246.9:40.5:1.28870:
0.03024:243.9:41.0:1.27924:
0.02988:241.0:41.5:1.26939:
0.02976:240.:41.67:1.33[6]:
0.02952:238.1:42.0:1.25911:
0.02852:230.:43.48:1.30:
0.02728:220.:45.45:1.20:1.7E-2
0.02604:210.:47.62:1.10:2.9E-2
0.02480:200.:50.00:1.00:6.0E-2
0.02418:195.:51.28:0.93:0.11
0.02356:190.:52.63:0.90:0.18
0.02294:185.:54.05:0.89:0.20
0.02232:180.:55.55:0.83:0.22
0.02170:175.:57.14:0.76:0.39
0.02108:170.:58.82:0.76:0.44
0.02046:165.:60.61:0.80:0.44
0.01984:160.:62.50:0.76:0.47
0.01922:155.:64.52:0.60:0.58
0.01860:150.:66.67:0.48:0.72
0.01798:145.:68.97:0.39:0.90
0.01736:140.:71.43:0.32:1.2
0.01674:135.:74.07:0.29:2.0
0.01612:130.:76.92:0.30:2.0
0.01550:125.:80.00:0.33:2.9
0.01488:120.:83.33:0.65:4.3
0.01426:115.:86.96:3.00:5.3
0.01364:110.:90.91:5.50:1.0
0.01302:105.:95.24:3.90:0.54
0.01116:100.:100.0:3.40:0.33
0.01177:95.:105.3:3.10:0.20
0.01116:90.:111.1:2.80:0.15
0.01054:85.:117.6:2.60:0.13
0.009919:80.:125.0:2.52:0.125
0.008679:70.:142.8:2.40:0.12
0.007439:60.:166.7:2.35:0.11
0.006199:50.:200.0:2.30:9.3E-2
0.006199:50.:200.0::9.5E-2
0.004959:40.:250.0:2.28:6.8E-2
0.004959:40.:250.0::6.2E-2
0.003720:30.:333.3:2.24:3.7E-2
0.003720:30.:333.3::3.4E-2
0.002480:20.:500.0:2.20:1.6E-2
0.002480:20.:500.0::1.2E-2
0.001240:10.:1000.::4.2E-3
0.001116:9.0:1111.::3.7E-3
0.0009919:8.0:1250.::3.1E-3
0.0008679:7.0:1429.::2.6E-3
0.0007439:6.0:1667.::2.3E-3
0.0006199:5.0:2000.::1.8E-3
0.0004959:4.0:2500.::1.4E-3
0.0004798:3.87:2584.:2.21:1.18E-3
0.0003720:3.0:3333.::1.1E-3
0.0002480:2.0:5000.::6.8E-4
0.0002071:1.67:6000.:2.19:2.40E-4
0.0001463:1.18:8500.:2.21:4.99E-4
0.0001240:1.0:10000.::3.4E-4
0.0001116:0.9:11110.::3.1E-4:
0.00009919:0.8:12500.::2.8E-4
0.00009919:0.8:12500.:2.20:1.43E-4
0.00008679:0.7:14290.::2.4E-4
0.00007439:0.6:16670.::2.3E-4
0.00006199:0.5:20000.::1.8E-4
0.00004141:0.334:30000.:2.21:2.54E-4
0.00003682:0.297:33200.:2.22:2.61E-4


