Repository: davidsmarx/Matlab

File: Thin Film toolbox/for Hanh/glass data toolbox/Handbook of Optical Constants/ascii tables/KCL.ASC
KCl.ASC: Values of n and k for cubic potassium chloride from
various references in HOCI (pg. 707). References are 1, 2, 3,
4, 5, 6, 7, 8, 9, 10, 13, 14, 17, 19, 21. 

Copyright (c) 1995 by the Optical Society of America.  Some data
From HANDBOOK OF OPTICAL CONSTANTS IN SOLIDS edited by Edward D.
Palik. Copyright (c) 1985 by Academic Press, Inc. Reproduced by
permission of the publisher.
-------------------------------------------------------------
  eV     cm-1      æm           n          k
-------------------------------------------------------------
2860.3:23070000:0.00043347::3.93E-6
2859.3:23062000:0.00043362::3.83E-6
2858.3:23054000:0.00043377::3.73E-6
2857.3:23046000:0.00043392::3.63E-6
2856.3:23037000:0.00043408::3.52E-6
2855.3:23029000:0.00043423::3.39E-6
2854.3:23021000:0.00043438::3.32E-6
2853.3:23013000:0.00043453::3.60E-6
2852.3:23005000:0.00043468::3.91E-6
2851.3:22997000:0.00043484::4.36E-6
2850.3:22989000:0.00043499::4.74E-6
2849.3:22981000:0.00043514::4.61E-6
2848.3:22973000:0.00043530::4.16E-6
2847.3:22965000:0.00043545::4.09E-6
2846.3:22957000:0.00043560::4.13E-6
2845.3:22949000:0.00043575::4.20E-6
2844.3:22941000:0.00043590::4.06E-6
2843.3:22933000:0.00043606::3.82E-6
2842.8:22929000:0.00043614::3.71E-6
2842.3:22925000:0.00043621::3.71E-6
2841.8:22921000:0.00043629::3.82E-6
2841.3:22917000:0.00043637::3.89E-6
2840.8:22912000:0.00043644::3.54E-6
2840.3:22908000:0.00043652::2.54E-6
2839.8:22904000:0.00043660::2.08E-6
2839.3:22900000:0.00043668::1.95E-6
2838.8:22896000:0.00043675::2.09E-6
2838.3:22892000:0.00043683::2.57E-6
2837.8:22888000:0.00043691::3.65E-6
2837.3:22884000:0.00043698::4.80E-6
2836.8:22880000:0.00043706::4.94E-6
2836.3:22876000:0.00043714::4.87E-6
2835.8:22872000:0.00043721::5.85E-6
2835.3:22868000:0.00043729::5.95E-6
2834.8:22864000:0.00043737::5.85E-6
2834.3:22860000:0.00043745::4.53E-6
2833.8:22856000:0.00043752::3.55E-6
2833.3:22852000:0.00043760::3.66E-6
2832.8:22848000:0.00043768::4.53E-6
2832.3:22844000:0.00043775::5.85E-6
2831.8:22840000:0.00043783::7.49E-6
2831.3:22836000:0.00043791::9.34E-6
2830.8:22832000:0.00043799::9.06E-6
2830.3:22828000:0.00043806::6.45E-6
2829.8:22824000:0.00043814::1.57E-6
2829.3:22820000:0.00043822::1.05E-6
2828.8:22816000:0.00043830::6.98E-7
2828.3:22812000:0.00043837::4.19E-7

219:1766300:0.005661::1.82E-3
218.5:1762300:0.005674::1.82E-3
218:1758300:0.005687::1.85E-3
217.5:1754200:0.005700::1.88E-3
217:1750200:0.005713::1.87E-3
216.5:1746200:0.005727::1.89E-3
216:1742100:0.005740::1.92E-3
215.5:1738100:0.005753::1.91E-3
215:1734100:0.005767::1.84E-3
214.5:1730000:0.005780::1.84E-3
214:1726000:0.005794::1.84E-3
213.5:1722000:0.005807::1.85E-3
213:1718000:0.005821::2.02E-3
212.5:1713900:0.005834::2.19E-3
212:1709900:0.005848::2.14E-3
211.5:1705900:0.005862::1.87E-3
211:1701800:0.005876::1.82E-3
210.5:1697800:0.005890::1.91E-3
210:1693800:0.005904::1.71E-3
209.5:1689700:0.005918::1.48E-3
209:1685700:0.005932::1.45E-3
208.5:1681700:0.005946::1.42E-3
208:1677600:0.005961::1.46E-3
207.5:1673600:0.005975::1.55E-3
207:1669600:0.005989::1.56E-3
206.5:1665500:0.006004::1.51E-3
206:1661500:0.006019::1.55E-3
205.5:1657500:0.006033::1.56E-3
205:1653400:0.006048::1.52E-3
204.5:1649400:0.006063::1.40E-3
204:1645400:0.006078::1.23E-3
203.5:1641300:0.006092::1.31E-3
203:1637300:0.006107::1.46E-3
202.5:1633300:0.006123::1.15E-3
202:1629200:0.006138::1.13E-3
201.5:1625200:0.006153::1.22E-3
201:1621200:0.006168::1.04E-3
200.5:1617100:0.006184::1.03E-3
200:1613100:0.006199::1.03E-3
185.1:1492900:0.0067:0.99874:1.01E-3
109.7:884790:0.0113:0.99578:4.22E-3

43:346820:0.02883:0.96:3.0E-2
42:338750:0.02952:0.955:2.5E-2
41:330690:0.03024:0.945:2.0E-2
40:322620:0.03099:0.925:1.8E-2
39:314550:0.03179:0.91:2.0E-2
38:306490:0.03263:0.89:3.0E-2
37:295200:0.03351:0.87:5.0E-2
36.5:294390:0.03397:0.845:7.04E-2
36:290360:0.03444:0.86:8.0E-2
35.5:286330:0.03493:0.830:9.16E-2
35:282290:0.03542:0.87:0.115
34.5:278260:0.03594:0.851:0.105
34:274230:0.03646:0.89:0.12
33.5:270190:0.03701:0.854:7.83E-2
33.1:266970:0.03746:0.821:6.77E-2
32.7:263740:0.03792:0.800:9.24E-2
32.3:260520:0.03839:0.797:0.111
31.9:257290:0.03887:0.795:0.121
31.5:254060:0.03936:0.797:0.131
31.1:250840:0.03987:0.799:0.134
30.7:247610:0.04039:0.795:0.134
30.3:244380:0.04092:0.779:0.134
29.9:241160:0.04147:0.756:0.145
29.5:237930:0.04203:0.743:0.175
29.1:234710:0.04261:0.730:0.207
28.9:233090:0.04290:0.729:0.234
28.7:231480:0.04320:0.743:0.265
28.5:229870:0.04350:0.785:0.275
28.3:228250:0.04381:0.805:0.261
28.1:226640:0.04412:0.816:0.245
27.9:225030:0.04444:0.814:0.228
27.5:221800:0.04509:0.789:0.230
27.1:218580:0.04575:0.775:0.241
26.7:215350:0.04644:0.755:0.263
26.3:212120:0.04714:0.745:0.302
26.1:210510:0.04750:0.750:0.335
25.9:208900:0.04787:0.779:0.359
25.7:207280:0.04824:0.805:0.362
25.5:205670:0.04862:0.824:0.358
25.3:204060:0.04901:0.836:0.357
25.1:202440:0.04940:0.851:0.346
24.7:199220:0.05020:0.849:0.317
24.3:195990:0.05102:0.813:0.328
23.9:192770:0.05188:0.806:0.363
23.5:189540:0.05276:0.819:0.388
23.1:186310:0.05367:0.834:0.413
22.9:184700:0.05414:0.849:0.418
22.7:183090:0.05462:0.860:0.420
22.5:181470:0.05510:0.868:0.420
22.3:179860:0.05560:0.872:0.418
21.9:176630:0.05661:0.814:0.416
21.7:175020:0.05714:0.790:0.488
21.5:173410:0.05767:0.820:0.569
21.3:171800:0.05821:0.918:0.612
21.1:170180:0.05876:1.01:0.587
20.9:168570:0.05932:1.06:0.530
20.7:166960:0.05990:1.07:0.449
20.5:165340:0.06048:1.02:0.355
20.3:163730:0.06108:0.926:0.411
20.1:162120:0.06168:0.910:0.495
19.9:160500:0.06230:0.982:0.584
19.7:158890:0.06294:1.00:0.497
19.5:157280:0.06358:1.01:0.533
19.1:154050:0.06491:1.09:0.525
18.7:150820:0.06630:1.17:0.489
18.3:147600:0.06775:1.15:0.387
17.9:144370:0.06927:1.11:0.367
17.7:142760:0.07005:1.07:0.382
17.5:141150:0.07085:1.07:0.411
17.3:139530:0.07167:1.09:0.428
17.1:137920:0.07251:1.13:0.420
16.9:136310:0.07336:1.14:0.376
16.7:134690:0.07424:1.13:0.357
16.3:131470:0.07606:1.09:0.322
15.9:128240:0.07798:1.05:0.317
15.5:125020:0.07999:1.01:0.328
15.1:121790:0.08211:0.965:0.344
14.7:118560:0.08434:0.931:0.367
14.3:115340:0.08670:0.883:0.415
13.9:112110:0.08920:0.791:0.441
13.5:108880:0.09184:0.690:0.731
13.1:105660:0.09465:0.841:0.950
12.9:104040:0.09611:0.914:1.04
12.7:102430:0.09763:1.04:1.22
12.5:100820:0.09919:1.34:1.29
12.3:99206:0.1008:1.57:1.12
12.1:97593:0.1025:1.67:0.959
11.9:95979:0.1042:1.74:0.767
11.7:94366:0.1060:1.73:0.640
11.6:93560:0.1069:1.67:0.58
11.5:92753:0.1078:1.66:0.53
11.5:92753:0.1078:1.69:0.520
11.4:91947:0.1088:1.65:0.49
11.3:91140:0.1097:1.63:0.45
11.3:91140:0.1097:1.62:0.425
11.2:90334:0.1107:1.60:0.41
11.1:89527:0.1117:1.57:0.38
11.1:89527:0.1117:1.55:0.374
11.0:88721:0.1127:1.54:0.35
10.9:87914:0.1137:1.50:0.325
10.9:87914:0.1137:1.50:0.363
10.8:87107:0.1148:1.47:0.31
10.7:86301:0.1159:1.42:0.315
10.7:86301:0.1159:1.40:0.336
10.6:85494:0.1170:1.38:0.36
10.55:85091:0.1175:1.36:0.38
10.5:84688:0.1181:1.37:0.385
10.4:83881:0.1192:1.395:0.38
10.3:83075:0.1204:1.35:0.37
10.2:82268:0.1216:1.30:0.35
10.1:81462:0.1228:1.24:0.355
10.0:80655:0.1240:1.16:0.38
9.9:79848:0.1252:1.05:0.41
9.8:79042:0.1265:0.87:0.58
9.75:78639:0.1272::0.71
9.7:78235:0.1278:0.80:0.90
9.65:77832:0.1285::1.1
9.6:77429:0.1291:0.94:1.27
9.55:77026:0.1298::1.41
9.5:76622:0.1305:1.38:1.495
9.45:76219:0.1312::1.48
9.4:75816:0.1319:1.81:1.38
9.35:75412:0.1326::1.28
9.3:75009:0.1333:2.07:1.13
9.2:74203:0.1348:2.18:0.85
9.1:73396:0.1362:2.12:0.64
9.0:72590:0.1378:1.99:0.50
8.9:71783:0.1393:1.90:0.43
8.8:70976:0.1409:1.85:0.40
8.7:70170:0.1425:1.81:0.39
8.6:69363:0.1442:1.79:0.37
8.5:68557:0.1459:1.75:0.345
8.4:67750:0.1476:1.73:0.34
8.3:66944:0.1494:1.68:0.265
8.2:66137:0.1512:1.54:0.215
8.1:65331:0.1531:1.36:0.25
8.0:64524:0.1550:1.15:0.46
7.95:64121:0.1560::0.67
7.9:63717:0.1569:1.13:0.90
7.85:63314:0.1579::1.12
7.8:62911:0.1589:1.30:1.36
7.75:62508:0.1600::1.54
7.7:62104:0.1610:1.92:1.64
7.7:62104:0.1610::1.67
7.65:61701:0.1621::1.6
7.6:61298:0.1631:2.63:1.34:
7.6:61298:0.1631::1.43
7.55:60895:0.1642:2.92:1.1
7.5:60491:0.1653:3.0:0.51
7.5:60491:0.1653::0.494
7.45:60088:0.1664:2.8:0.2
7.4:59685:0.1675:2.61:6E-2
7.4:59685:0.1675::5.60E-2
7.3:58878:0.1698:2.34:3.11E-3
7.2:58072:0.1722:2.19:1.78E-4
7.1:57265:0.1746:2.08:7.96E-6
7.0:56459:0.1771:2.0:8.46E-7
6.9:55652:0.1797:1.94:2.29E-7
6.888:55555:0.180:1.89324:
6.812:54942:0.182:1.86392:
6.8:54845:0.1823:1.89:1.45E-7
6.738:54345:0.184:1.83883
6.7:54039:0.1850:1.85:
6.666:53765:0.186:1.81705:
6.6:53232:0.1879:1.82:
6.595:53192:0.1888:1.79789:
6.525:52627:0.190:1.78087:
6.5:52426:0.1907:1.80:
6.4:51619:0.1937:1.78:
6.199:50000:0.20:1.71739:
5.904:47620:0.21:1.67539:
5.636:45450:0.22:1.64517:
5.391:43480:0.23:1.62226:
5.166:41670:0.24:1.60426:
4.959:40000:0.25:1.58972:
4.769:38460:0.26:1.57775:
4.592:37040:0.27:1.56772:
4.428:35710:0.28:1.55921:
4.275:34480:0.29:1.55191:
4.133:33330:0.30:1.54558:
3.999:32260:0.31:1.54005:
3.874:31250:0.32:1.53518:
3.757:30300:0.33:1.53087:
3.647:29410:0.34:1.52703:
3.542:28570:0.35:1.52358:
3.473:28010:0.357::5.1E-10
3.444:27780:0.36:1.52049:
3.351:27030:0.37:1.51769:
3.263:26320:0.38:1.51515:
3.179:25640:0.39:1.51283:
3.100:25000:0.40:1.51072:
2.952:23810:0.42:1.50701:
2.818:22730:0.44:1.50386:
2.695:21740:0.46:1.50115:
2.616:21100:0.474::7.6E-11
2.583:20830:0.48:1.49882:
2.480:20000:0.50:1.49679:
2.384:19230:0.52:1.49501:
2.296:18520:0.54:1.49344:
2.214:17860:0.56:1.49205:
2.138:17240:0.58:1.49081:
2.066:16670:0.60:1.48969:
2.000:16130:0.62:1.48869:
1.937:15630:0.64:1.48779:
1.879:15150:0.66:1.48697:
1.823:14710:0.68:1.48623:
1.771:14290:0.70:1.48555:
1.722:13890:0.72:1.48493:
1.675:13510:0.74:1.48436:
1.631:13160:0.76:1.48384:
1.590:12820:0.78:1.48336:
1.550:12500:0.80:1.48291:
1.512:12200:0.82:1.48250:
1.476:11900:0.84:1.48212:
1.442:11630:0.86:1.48176:
1.409:11360:0.88:1.48143:
1.378:11110:0.90:1.48111:
1.348:10870:0.92:1.48082:
1.319:10640:0.94:1.48055:
1.291:10420:0.96:1.48030:
1.265:10200:0.98:1.48006:
1.240:10000:1.00:1.47983:
1.127:9091:1.1:1.47887:
1.033:8333:1.2:1.47813:
0.9537:7692:1.3:1.47755:
0.8856:7143:1.4:1.47708:
0.8265:6667:1.5:1.47668:
0.7749:6250:1.6:1.47634:
0.7293:5882:1.7:1.47605:
0.6888:5556:1.8:1.47580:
0.6525:5263:1.9:1.47557:
0.6199:5000:2.0:1.47536:
0.5636:4545:2.2:1.47498:
0.5166:4167:2.4:1.47464:
0.4769:3046:2.6:1.47433:
0.4428:3571:2.8:1.47403:1.27E-10
0.4133:3333:3.0:1.47374:
0.3874:3125:3.2:1.47345:
0.3647:2941:3.4:1.47315:
0.3444:2778:3.6:1.47285:
0.3263:2632:3.8:1.47254:1.97E-10
0.3100:2500:4.0:1.47223:
0.2952:2381:4.2:1.47190:
0.2818:2273:4.4:1.47156:
0.2695:2174:4.6:1.47122:
0.2583:2083:4.8:1.47085:
0.2480:2000:5.0:1.47048:
0.2384:1923:5.2:1.47010:
0.2339:1887:5.3::2.11E-11
0.2296:1852:5.4:1.46970:
0.2214:1786:5.6:1.46928:
0.2138:1724:5.8:1.46886:
0.2066:1667:6.0:1.46842:
0.2000:1613:6.2:1.46796:
0.1937:1563:6.4:1.46749:
0.1879:1515:6.6:1.46701:
0.1823:1471:6.8:1.46651:
0.1771:1429:7.0:1.46600:
0.1722:1389:7.2:1.46547:
0.1675:1351:7.4:1.46493:
0.1631:1316:7.6:1.46437:
0.1590:1282:7.8:1.46379:
0.1550:1250:8.0:1.46290:
0.1512:1220:8.2:1.46260:
0.1476:1190:8.4:1.46198:
0.1442:1163:8.6:1.46134:
0.1409:1136:8.8:1.46069:
0.1378:1111:9.0:1.46002:
0.1348:1087:9.2:1.45934:
0.1319:1064:9.4:1.45864:
0.1291:1042:9.6:1.45792:
0.1265:1020:9.8:1.45719:
0.1240:1000:10.0:1.45644:
0.1216:980.4:10.2:1.45567:
0.1192:961.5:10.4:1.45489:
0.1170:943.4:10.6:1.45409:2.53E-8
0.1148:925.9:10.8:1.45327:
0.1127:909.1:11.0:1.45244:
0.1107:892.9:11.2:1.45159:
0.1088:877.2:11.4:1.45072:
0.1069:862.1:11.6:1.44984:
0.1051:847.5:11.8:1.44893:
0.1033:833.3:12.0:1.44801:
0.1016:819.7:12.2:1.44707:
0.09999:806.5:12.4:1.44611:
0.09919:800:12.50::1.49E-7
0.09840:793.7:12.6:1.44514:
0.09686:781.3:12.8:1.44415:
0.09537:769.2:13.0:1.44313:
0.09393:757.6:13.2:1.44210:
0.09252:746.3:13.4:1.44105:
0.09116:735.3:13.6:1.43999:
0.08984:724.6:13.8:1.43890:
0.08856:714.3:14.0:1.43779:
0.08731:704.2:14.2:1.43667:
0.08679:700:14.29::1.14E-6
0.08610:694.4:14.4:1.43552:
0.08492:684.9:14.6:1.43343:
0.08377:675.7:14.8:1.43317:
0.08265:666.7:15.0:1.43197:
0.08157:657.9:15.2:1.43074:
0.08051:649.4:15.4:1.42950:
0.07948:641.0:15.6:1.42823:
0.07847:632.9:15.8:1.42694:
0.07749:625.0:16.0:1.42563:
0.07653:617.3:16.2:1.42:
0.07560:609.8:16.4:1.42295:
0.07469:602.4:16.6:1.42158:
0.07439:600:16.67::8.76E-6
0.07380:595.2:16.8:1.42018:
0.07293:588.2:17.0:1.41877:
0.07208:581.4:17.2:1.41733:
0.07125:574.7:17.4:1.41587:
0.07044:568.2:17.6:1.41438:
0.06965:561.8:17.8:1.41287:
0.06888:555.6:18.0:1.41134:
0.06812:549.4:18.2:1.40979:
0.06738:543.5:18.4:1.40821:
0.06666:537.6:18.6:1.40661:
0.06595:531.9:18.8:1.40498:
0.06525:526.3:19.0:1.40333:
0.06457:520.8:19.2:1.40165:
0.06391:515.5:19.4:1.39995:
0.06326:510.2:19.6:1.39822:
0.06262:505.1:19.8:1.39647:
0.06199:500.0:20.0:1.39469:7.64E-5
0.06048:487.8:20.5:1.39012:
0.05904:476.2:21.0:1.38538:
0.05767:465.1:21.5:1.38047:
0.05636:454.5:22.0:1.37537:
0.05510:444.4:22.5:1.37009:
0.05391:434.8:23.0:1.36461:
0.05276:425.5:23.5:1.35892:
0.05166:416.7:24.0:1.35303:
0.05060:408.2:24.5:1.34692:
0.04959:400.0:25.0:1.34059:6.57E-4
0.04862:392.2:25.5:1.33402:
0.04769:384.6:26.0:1.32721:
0.04679:377.4:26.5:1.32014:
0.04592:370.4:27.0:1.31281:
0.04508:363.6:27.5:1.30520:
0.04428:357.1:28.0:1.29731:
0.04350:350.9:28.5:1.28911:
0.04275:344.8:29.0:1.28060:
0.04215:340:29.41:1.30:
0.04203:339.0:29.5:1.27175:
0.04133:333.3:30.0:1.2626:
0.04065:327.9:30.5:1.2530:
0.03999:322.6:31.0:1.2431:
0.03967:320:31.25:1.28:
0.03936:317.5:31.5:1.2327:
0.03874:312.5:32.0:1.2220:
0.03843:310:32.26:1.25:
0.03815:307.7:32.5:1.2108:
0.03757:303.0:33.0:1.1991:
0.03719:300:33.33:1.20:6.63E-3
0.03701:298.5:33.5:1.8669:
0.03647:294.1:34.0:1.1741:
0.03595:290:34.48:1.15:
0.03594:289.9:34.5:1.1608:
0.03542:285.7:35.0:1.1469:
0.03471:280:35.71:1.10:2.3E-2
0.03409:275:36.36::2.5E-2
0.03348:270:37.04:1.05:2.8E-2
0.03268:265:37.74::3.2E-2
0.03224:260:38.46:0.99:4.2E-2
0.03100:250:40.00:0.93:8.3E-2
0.02976:240:41.67:0.85:0.16
0.02914:235:42.55:0.86:0.17
0.02852:230:43.48:0.80:0.18
0.02790:225:44.44:0.70:0.20
0.02728:220:45.45:0.53:0.35
0.02666:215:46.51:0.61:0.58
0.02604:210:47.62:0.70:0.52
0.02542:205:48.78::0.50
0.02480:200:50.00:0.57:0.53
0.02356:190:52.63:0.41:0.77
0.02232:180:55.56:0.31:1.05
0.02170:175:57.14:0.23:
0.02108:170:58.82:0.17:1.5
0.02046:165:60.61:0.15:
0.01984:160:62.50:0.17:2.2
0.01922:155:64.52:0.24:2.9
0.01860:150:66.67:0.44:4.0
0.01798:145:68.97:1.1:5.5
0.01736:140:71.43:5.3:4.0
0.01674:135:74.07:5.0:0.80
0.01612:130:76.92:4.1:0.32
0.01550:125:80.00:3.5:0.23
0.01488:120:83.33:3.2:0.20
0.01364:110:90.91:2.9:0.15
0.01240:100:100.0:2.7:0.11
0.01178:95:105.3::9.0E-2
0.01116:90:111.1:2.6:6.6E-2
0.01054:85:117.6::0.11
0.009919:80:125.0:2.5::0.11
0.008679:70:142.9:2.4::9.2E-2
0.007439:60:166.7:2.3::5.3E-2
0.006199:50:200.0:2.2::
0.004133:33.33:300::3.1E-2
0.003874:31.25:320::2.65E-2
0.003100:25.00:400::2.5E-2
0.002480:20.00:500::1.9E-2
0.002480:20.00:500::1.83E-2
0.002066:16.67:600::1.6E-2
0.001771:14.29:700::1.3E-2
0.001550:12.50:800::1.2E-2
0.001378:11.11:900::1.0E-2
0.001378:11.11:900::1.07E-2
0.001240:10.00:1000::9.0E-3
0.0008265:6.667:1500::5.5E-3
0.0006199:5.000:2000::3.7E-3
0.0004133:3.333:3000::2.0E-3



File: Thin Film toolbox/for Hanh/glass data toolbox/Handbook of Optical Constants/ascii tables/KDDP.ASC
KDDP.ASC: Values of n for tetragonal potassium dideuterium
phosphate (KD2PO4) at 33.0 C from various references in 
HOCII (pg. 1016).  Reference is 4. 

From HANDBOOK OF OPTICAL CONSTANTS IN SOLIDS II edited by Edward D.
Palik. Copyright (c) 1991 by Academic Press, Inc. Reproduced by
permission of the publisher.
---------------------------------------------------------- 
 eV   cm-1      æm        n(o)      n(e) 
----------------------------------------------------------:
3.100:25000:0.400:1.5183:1.4774
2.952:23810:0.420:1.5159:1.4755
2.818:22727:0.440:1.5139:1.4738
2.696:21739:0.460:1.5121:1.4723
2.583:20833:0.480:1.5106:1.4710
2.480:20000:0.500:1.5092:1.4699
2.385:19231:0.520:1.5080:1.4689
2.296:18519:0.540:1.5069:1.4680
2.214:17857:0.560:1.5060:1.4672
2.138:17241:0.580:1.5051:1.4664
2.067:16667:0.600:1.5042:1.4658
2.000:16127:0.620:1.5035:1.4652
1.938:15625:0.640:1.5028:1.4646
1.879:15152:0.660:1.5021:1.4641
1.824:14706:0.680:1.5015:1.4636
1.771:14286:0.700:1.5009:1.4632
1.722:13889:0.720:1.5003:1.4628
1.676:13514:0.740:1.4998:1.4624
1.632:13158:0.760:1.4993:1.4620
1.590:12821:0.780:1.4988:1.4617
1.550:12500:0.800:1.4983:1.4614
1.512:12195:0.820:1.4979:1.4611
1.476:11905:0.840:1.4974:1.4608
1.442:11628:0.860:1.4970:1.4605
1.409:11364:0.880:1.4966:1.4602
1.378:11111:0.900:1.4962:1.4600
1.348:10870:0.920:1.4958:1.4597
1.319:10638:0.940:1.4954:1.4595
1.292:10417:0.960:1.4950:1.4593
1.265:10204:0.980:1.4946:1.4591
1.240:10000:1.000:1.4943:1.4589
1.216:9804:1.020:1.4939:1.4587
1.192:9615:1.040:1.4936:1.4585
1.170:9434:1.060:1.4932:1.4583



File: Thin Film toolbox/for Hanh/glass data toolbox/Handbook of Optical Constants/ascii tables/KDP.ASC
KDP.ASC: Values of n for tetragonal potassium dihydrogen
phosphate (KH2PO4) at 24.8 C and 33.0 C from various
references in HOCII (pg. 1012).  References are 1, 4. 

From HANDBOOK OF OPTICAL CONSTANTS IN SOLIDS II edited by Edward D.
Palik. Copyright (c) 1991 by Academic Press, Inc. Reproduced by
permission of the publisher.
-------------------------------------------------------------- 
                                24.8 C            33.0 C 
--------------------------------------------------------------
 eV      cm-1      æm        n(o)      n(e)     n(o)    n(e) 
--------------------------------------------------------------:
5.636:45455:0.220:1.5951:1.5413:
5.167:41667:0.240:1.5767:1.5257:
4.769:38462:0.260:1.5626:1.5134:
4.429:35714:0.280:1.5523:1.5044:
4.133:33333:0.300:1.5444:1.4975:
3.875:31250:0.320:1.5385:1.4923:
3.647:29412:0.340:1.5337:1.4881:
3.444:27778:0.360:1.5299:1.4848:
3.263:26316:0.380:1.5267:1.4820:
3.100:25000:0.400:1.5240:1.4797:1.5238:1.4798
2.952:23810:0.420:1.5217:1.4778:1.5214:1.4777
2.818:22727:0.440:1.5197:1.4761:1.5192:1.4760
2.696:21739:0.460:1.5179:1.4747:1.5174:1.4745
2.583:20833:0.480:1.5164:1.4735:1.5157:1.4731
2.480:20000:0.500:1.5150:1.4724:1.5142:1.4720
2.385:19231:0.520:1.5137:1.4714:1.5129:1.4710
2.296:18519:0.540:1.5125:1.4705:1.5117:1.4700
2.214:17857:0.560:1.5114:1.4697:1.5106:1.4692
2.138:17241:0.580:1.5104:1.4690:1.5096:1.4685
2.067:16667:0.600:1.5095:1.4683:1.5086:1.4678
2.000:16129:0.620:1.5086:1.4677:1.5077:1.4672
1.938:15625:0.640:1.5077:1.4671:1.5069:1.4666
1.879:15152:0.660:1.5069:1.4666:1.5061:1.4661
1.824:14706:0.680:1.5061:1.4661:1.5053:1.4656
1.771:14286:0.700:1.5053:1.4656:1.5046:1.4651
1.722:13889:0.720:1.5046:1.4652:1.5039:1.4647
1.676:13514:0.740:1.5039:1.4648:1.5032:1.4643
1.632:13158:0.760:1.5032:1.4644:1.5026:1.4639
1.590:12821:0.780:1.5025:1.4640:1.5020:1.4635
1.550:12500:0.800:1.5018:1.4636:1.5013:1.4632
1.512:12195:0.820:1.5011:1.4633:1.5007:1.4628
1.476:11905:0.840:1.5005:1.4629:1.5001:1.4625
1.442:11628:0.860:1.4998:1.4626:1.4996:1.4622
1.409:11364:0.880:1.4992:1.4623:1.4990:1.4619
1.378:11111:0.900:1.4986:1.4620:1.4984:1.4617
1.348:10870:0.920:1.4979:1.4617:1.4978:1.4614
1.319:10638:0.940:1.4973:1.4614:1.4973:1.4612
1.292:10417:0.960:1.4967:1.4611:1.4967:1.4609
1.265:10204:0.980:1.4961:1.4608:1.4962:1.4607
1.240:10000:1.000:1.4954:1.4606:1.4956:1.4605
1.216:9804:1.020:1.4948:1.4603:1.4950:1.4603
1.192:9615:1.040:1.4942:1.4600:1.4945:1.4601
1.170:9434:1.060:1.4936:1.4598:1.4936:1.4599
1.148:9259:1.080:1.4930:1.4595:
1.127:9091:1.10:1.4924:1.4593:
1.107:8929:1.12:1.4918:1.4591:
1.088:8772:1.14:1.4912:1.4588:
1.069:8621:1.16:1.4906:1.4586:
1.051:8475:1.18:1.4900:1.4584:
1.033:8333:1.20:1.4895:1.4581:
1.016:8197:1.22:1.4889:1.4579:
1.000:8065:1.24:1.4883:1.4577:
0.9840:7937:1.26:1.4877:1.4575:
0.9686:7813:1.28:1.4872:1.4573:
0.9537:7692:1.30:1.4866:1.4571:
0.9393:7576:1.32:1.4861:1.4569:
0.9253:7463:1.34:1.4855:1.4567:
0.9117:7353:1.36:1.4850:1.4565:



File: Thin Film toolbox/for Hanh/glass data toolbox/Handbook of Optical Constants/ascii tables/LI.ASC
Li.ASC: Values of n and k for polycrystalline lithium from 
various references in HOCII (pg. 351).  References are 16, 20.

From HANDBOOK OF OPTICAL CONSTANTS IN SOLIDS II edited by Edward D.
Palik. Copyright (c) 1991 by Academic Press, Inc. Reproduced by
permission of the publisher.
--------------------------------------------------------------
    eV             cm-1        æm            n               k 
--------------------------------------------------------------
10000.:80655000.:0.0001240:0.9999990:1.14E-10
9549.:77017000.:0.0001298:0.9999989:1.35E-10
9117.:73533000.:0.0001360:0.9999989:1.60E-10
8706.:70218000.:0.0001424:0.9999987:1.90E-10
8313.:67049000.:0.0001492:0.9999986:2.28E-10
7937.:64016000.:0.0001562:0.9999985:2.75E-10
7579.:61128000.:0.0001636:0.9999983:3.31E-10
7237.:58370000.:0.0001713:0.9999982:3.94E-10
6910.:55733000.:0.0001794:0.9999980:4.67E-10
6598.:53216000.:0.0001879:0.9999978:5.55E-10
6300.:50813000.:0.0001968:0.9999976:6.59E-10
6015.:48514000.:0.0002061:0.9999974:7.82E-10
5744.:46328000.:0.0002159:0.9999971:9.29E-10
5484.:44231000.:0.0002261:0.9999968:1.11E-09
5237.:42239000.:0.0002368:0.9999965:1.34E-09
5000.:40328000.:0.0002480:0.9999962:1.61E-09
4775.:38513000.:0.0002597:0.9999958:1.94E-09
4559.:36771000.:0.0002720:0.9999954:2.35E-09
4353.:35109000.:0.0002848:0.9999949:2.83E-09
4157.:33528000.:0.0002983:0.9999945:3.41E-09
3969.:32012000.:0.0003124:0.9999939:4.12E-09
3790.:30568000.:0.0003272:0.9999933:4.96E-09
3619.:29189000.:0.0003426:0.9999927:5.98E-09
3455.:27866000.:0.0003588:0.9999920:7.21E-09
3299.:26608000.:0.0003758:0.9999912:8.69E-09
3150.:25406000.:0.0003936:0.9999903:1.05E-08
3008.:24261000.:0.0004122:0.9999894:1.26E-08
2872.:23164000.:0.0004317:0.9999884:1.52E-08
2742.:22116000.:0.0004521:0.9999872:1.84E-08
2619.:21124000.:0.0004735:0.9999860:2.24E-08
2500.:20164000.:0.0004959:0.9999846:2.71E-08
2387.:19252000.:0.0005193:0.9999831:3.28E-08
2280.:18389000.:0.0005439:0.9999815:3.98E-08
2177.:17559000.:0.0005696:0.9999797:4.82E-08
2078.:16760000.:0.0005965:0.9999777:5.84E-08
1985.:16010000.:0.0006248:0.9999755:7.08E-08
1895.:15284000.:0.0006543:0.9999731:8.56E-08
1809.:14590000.:0.0006852:0.9999705:1.01E-07
1728.:13937000.:0.0007176:0.9999676:1.22E-07
1650.:13308000.:0.0007516:0.9999645:1.48E-07
1575.:12703000.:0.0007871:0.9999610:1.80E-07
1504.:12131000.:0.0008244:0.9999572:2.18E-07
1436.:11582000.:0.0008633:0.9999530:2.65E-07
1371.:11058000.:0.0009041:0.9999484:3.21E-07
1309.:10558000.:0.0009469:0.9999434:3.88E-07
1250.:10082000.:0.0009917:0.9999379:4.70E-07
1194.:9630200.:0.001039:0.9999318:5.68E-07
1140.:9194700.:0.001088:0.9999251:6.87E-07
1088.:8775300.:0.001139:0.9999177:8.30E-07
1039.:8380100.:0.001193:0.9999097:1.00E-06
992.3:8003400.:0.001249:0.9999008:1.21E-06
947.5:7642100.:0.001309:0.999891:1.46E-06
904.7:7296900.:0.001370:0.999880:1.77E-06
863.9:6967800.:0.001435:0.999869:2.14E-06
824.9:6653200.:0.001503:0.999856:2.58E-06
787.7:6353200.:0.001574:0.999841:3.12E-06
752.1:6066100.:0.001649:0.999825:3.76E-06
718.1:5791800.:0.001727:0.999808:4.54E-06
685.7:5530500.:0.001808:0.999789:5.45E-06
654.7:5280500.:0.001894:0.999768:6.59E-06
625.1:5041700.:0.001983:0.999745:7.98E-06
610.9:4927200.:0.002030:0.999733:8.75E-06
596.9:4814300.:0.002077:0.999720:9.61E-06
583.3:4704600.:0.002126:0.999706:1.05E-05
570.0:4597300.:0.002175:0.999692:1.16E-05
544.0:4387600.:0.002278:0.999661:1.39E-05
519.7:4191600.:0.002386:0.999627:1.67E-05
496.2:4002100.:0.002499:0.999590:2.01E-05
473.8:3821400.:0.002617:0.999549:2.42E-05
452.4:3648800.:0.002741:0.999504:2.92E-05
432.9:3419500.:0.002870:0.999454:3.50E-05
412.5:3327000.:0.003006:0.999399:4.20E-05
393.8:3176200.:0.003148:0.999339:5.04E-05
376.1:3033400.:0.003297:0.999273:6.03E-05
359.1:2896300.:0.003453:0.999200:7.21E-05
342.9:2765700.:0.003616:0.999120:8.61E-05
327.4:2640600.:0.003787:0.999031:1.03E-04
312.6:2521300.:0.003966:0.99893:1.23E-04
298.5:2407500.:0.004154:0.99883:1.47E-04
285.0:2298700.:0.004350:0.99871:1.76E-04
272.1:2194600.:0.004556:0.99858:2.10E-04
259.9:2096200.:0.004771:0.99844:2.49E-04
248.1:2001000.:0.004997:0.99828:2.96E-04
236.9:1910700.:0.005233:0.99811:3.52E-04
226.2:1824400.:0.005481:0.99793:4.19E-04
216.0:1742100.:0.005740:0.99772:4.98E-04
206.2:1663100.:0.006012:0.99750:5.89E-04
196.9:1588100.:0.006296:0.99726:6.96E-04
188.0:1516300.:0.006594:0.99699:8.24E-04
179.6:1448600.:0.006905:0.99671:9.75E-04
171.4:1382400.:0.007232:0.99640:1.14E-03
163.7:1320300.:0.007574:0.99607:1.35E-03
156.3:1260600.:0.007932:0.99571:1.58E-03
149.3:1204200.:0.008307:0.99532:1.86E-03
142.5:1149300.:0.008700:0.99489:2.18E-03
136.1:1097700.:0.009111:0.99444:2.57E-03
129.9:1047700.:0.009542:0.99398:3.02E-03
124.1:1000900.:0.009994:0.99349:3.53E-03
118.5:955760.:0.01047:0.99297:4.13E-03
113.1:912210.:0.01096:0.99245:4.81E-03
108.0:871070.:0.01148:0.99181:5.58E-03
103.1:831550.:0.01202:0.99108:6.63E-03
98.47:794210.:0.01259:0.99057:8.05E-03
94.03:758400.:0.01319:0.99025:9.81E-03
89.78:724120.:0.01381:0.99065:1.18E-02
85.73:691450.:0.01446:0.99152:1.31E-02
81.85:660160.:0.01515:0.99210:1.40E-02
78.16:630400.:0.01586:0.99233:1.47E-02
74.63:601930.:0.01661:0.99202:1.60E-02
71.26:574750.:0.01740:0.99169:1.85E-02
68.04:548780.:0.01822:0.99257:2.28E-02
64.97:524010.:0.01908:0.99707:2.66E-02
62.04:500380.:0.01999:1.003:2.74E-02
59.24:477800.:0.02093:1.019:2.66E-02
56.56:456180.:0.02192:1.017:2.36E-02
55.27:445780.:0.02243:1.026:2.18E-02
54.01:435620.:0.02296:1.021:6.86E-04
52.77:425620.:0.02349:1.014:7.23E-04
51.57:415940.:0.02404:1.010:7.91E-04
10.6:85897.:0.1164:0.753:8.00E-02
10.4:83478.:0.1198:0.743:0.102
10.1:81058.:0.1234:0.726:0.108
9.75:78638.:0.1272:0.708:0.119
9.45:76219.:0.1312:0.680:0.130
9.15:73799.:0.1355:0.657:0.144
8.85:71379.:0.1401:0.624:0.163
8.55:68960.:0.1450:0.601:0.189
8.25:66540.:0.1503:0.572:0.214
7.95:64121.:0.1560:0.545:0.246
7.65:61701.:0.1621:0.517:0.282
7.35:59281.:0.1687:0.492:0.320
7.05:56862.:0.1759:0.466:0.364
6.75:54442.:0.1837:0.440:0.407
6.45:52022.:0.1922:0.408:0.460
6.15:49603.:0.2016:0.376:0.522
5.85:47183.:0.2119:0.342:0.594
5.55:44763.:0.2234:0.310:0.688
5.25:42344.:0.2362:0.299:0.795
4.95:39924.:0.2505:0.302:0.906
4.65:37504.:0.2666:0.317:1.01
4.35:35085.:0.2850:0.333:1.11
4.05:32665.:0.3061:0.346:1.21
3.75:30246.:0.3306:0.345:1.32
3.45:27826.:0.3594:0.334:1.45
3.15:25406.:0.3936:0.304:1.60
2.85:22987.:0.4350:0.247:1.82
2.55:20567.:0.4862:0.217:2.11
2.25:18147.:0.5510:0.206:2.48
1.95:15728.:0.6358:0.221:2.94
1.65:13308.:0.7514:0.265:3.55
1.35:10888.:0.9184:0.338:4.36
1.05:8469.:1.181:0.448:5.58
0.750:6049.:1.653:0.561:7.68
0.540:4355.:2.296:0.661:12.6
0.140:1129.:8.856:0.659:38.0



File: Thin Film toolbox/for Hanh/glass data toolbox/Handbook of Optical Constants/ascii tables/LIF.ASC
LiF.ASC: Values of n and k for cubic lithium fluoride from various
references in HOCI (pg. 680) & HOCII (pg. 12).  References are
A, 1, 2, 3, 4, 6, 7, 8, 11, 12, 13, 14, 18, 19, 21, 23, 24, 26. 

Copyright (c) 1995 by the Optical Society of America.  Some data
from HANDBOOK OF OPTICAL CONSTANTS IN SOLIDS edited by Edward D.
Palik. Copyright (c) 1985 by Academic Press, Inc. Reproduced by
permission of the publisher.
--------------------------------------------------------------    
  eV    cm-1       æm           n            k         
--------------------------------------------------------------
10000.0:80655000:0.0001240:0.9999949:1.48E-08
9772.4:78819000:0.0001269:0.9999947:1.63E-08
9549.9:77025000:0.0001298:0.9999944:1.79E-08
9332.5:75271000:0.0001329:0.9999942:1.97E-08
9120.1:73558000:0.0001359:0.9999939:2.16E-08
8912.5:71884000:0.0001391:0.9999936:2.38E-08
8709.6:70247000:0.0001424:0.9999933:2.61E-08
8511.4:68649000:0.0001457:0.9999930:2.87E-08
8317.6:67086000:0.0001491:0.9999926:3.16E-08
8128.3:65559000:0.0001525:0.9999923:3.47E-08
7943.3:64067000:0.0001561:0.9999919:3.81E-08
7762.5:62608000:0.0001597:0.9999915:4.19E-08
7585.8:61183000:0.0001634:0.9999911:4.60E-08
7413.1:59790000:0.0001673:0.9999907:5.05E-08
7244.4:58430000:0.0001711:0.9999903:5.55E-08
7079.5:57100000:0.0001751:0.9999898:6.09E-08
6918.3:55800000:0.0001792:0.9999893:6.69E-08
6760.8:54529000:0.0001834:0.9999889:7.35E-08
6606.9:53288000:0.0001877:0.9999883:8.06E-08
6456.5:52075000:0.0001920:0.9999877:8.85E-08
6309.6:50890000:0.0001965:0.9999872:9.71E-08
6166.0:49732000:0.0002011:0.9999865:1.07E-07
6025.6:48599000:0.0002058:0.9999859:1.17E-07
5888.4:47493000:0.0002106:0.9999852:1.28E-07
5754.4:46412000:0.0002155:0.9999846:1.41E-07
5623.4:45356000:0.0002205:0.9999838:1.54E-07
5495.4:44323000:0.0002256:0.9999831:1.69E-07
5370.3:43314000:0.0002309:0.9999822:1.86E-07
5248.1:42329000:0.0002362:0.9999814:2.04E-07
5128.6:41365000:0.0002418:0.9999805:2.24E-07
5011.9:40423000:0.0002474:0.9999796:2.45E-07
4897.8:39503000:0.0002531:0.9999786:2.69E-07
4786.3:38604000:0.0002590:0.9999776:2.95E-07
4677.4:37726000:0.0002651:0.9999765:3.23E-07
4570.9:36867000:0.0002712:0.9999754:3.54E-07
4466.8:36027000:0.0002776:0.9999743:3.88E-07
4365.2:35208000:0.0002840:0.9999730:4.25E-07
4265.8:34406000:0.0002906:0.9999717:4.66E-07
4168.7:33623000:0.0002974:0.9999704:5.10E-07
4073.8:32857000:0.0003043:0.9999689:5.59E-07
3981.1:32110000:0.0003114:0.9999675:6.12E-07
3890.5:31379000:0.0003187:0.9999660:6.70E-07
3801.9:30664000:0.0003261:0.9999643:7.34E-07
3715.4:29967000:0.0003337:0.9999626:8.03E-07
3630.8:29284000:0.0003415:0.9999608:8.79E-07
3548.1:28617000:0.0003494:0.9999590:9.62E-07
3467.4:27966000:0.0003576:0.9999570:1.05E-06
3388.4:27329000:0.0003659:0.9999550:1.15E-06
3311.3:26707000:0.0003744:0.9999529:1.26E-06
3235.9:26099000:0.0003832:0.9999506:1.38E-06
3162.3:25506000:0.0003921:0.9999482:1.50E-06
3090.3:24925000:0.0004012:0.9999458:1.65E-06
3020.0:24358000:0.0004105:0.9999431:1.80E-06
2951.2:23803000:0.0004201:0.9999405:1.97E-06
2884.0:23261000:0.0004299:0.9999376:2.15E-06
2818.4:22732000:0.0004399:0.0000346:2.35E-06
2754.2:22214000:0.0004502:0.9999315:2.56E-06
2691.5:21708000:0.0004607:0.9999282:2.80E-06
2630.3:21215000:0.0004714:0.9999248:3.06E-06
2570.4:20732000:0.0004824:0.9999213:3.34E-06
2511.9:20260000:0.0004936:0.9999175:3.65E-06
2454.7:19798000:0.0005051:0.9999136:3.98E-06
2398.8:19348000:0.0005169:0.9999095:4.35E-06
2344.2:18907000:0.0005289:0.9999051:4.74E-06
2290.9:18477000:0.0005412:0.9999006:5.18E-06
2238.7:18056000:0.0005538:0.999896:5.65E-06
2187.8:17646000:0.0005667:0.999891:6.17E-06
2138.0:17244000:0.0005799:0.999886:6.73E-06
2089.3:16851000:0.0005934:0.999880:7.34E-06
2041.7:16467000:0.0006073:0.999875:8.01E-06
1995.3:16093000:0.0006214:0.999869:8.73E-06
1949.8:15726000:0.0006359:0.999862:9.52E-06
1905.5:15369000:0.0006507:0.999856:1.04E-05
1862.1:15019000:0.0006658:0.999849:1.13E-05
1819.7:14677000:0.0006813:0.999842:1.23E-05
1778.3:14343000:0.0006972:0.999834:1.35E-05
1737.8:14016000:0.0007135:0.999827:1.47E-05
1698.2:13697000:0.0007301:0.999819:1.60E-05
1659.6:13386000:0.0007471:0.999810:1.74E-05
1621.8:13081000:0.0007645:0.999801:1.90E-05
1584.9:12783000:0.0007823:0.999792:2.07E-05
1548.8:12492000:0.0008005:0.999782:2.25E-05
1513.6:12208000:0.0008191:0.999772:2.46E-05
1479.1:11930000:0.0008382:0.999762:2.67E-05
1445.4:11658000:0.0008578:0.999750:2.91E-05
1412.5:11393000:0.0008778:0.999739:3.17E-05
1380.4:11134000:0.0008982:0.999727:3.45E-05
1349.0:10880000:0.0009191:0.999714:3.75E-05
1318.3:10633000:0.0009405:0.999701:4.08E-05
1288.2:10390000:0.0009625:0.999688:4.43E-05
1258.9:10154000:0.0009849:0.999674:4.82E-05
1230.3:9923000:0.001008:0.999659:5.23E-05
1202.3:9697200:0.001031:0.999644:5.69E-05
1174.9:9476200:0.001055:0.999628:6.17E-05
1148.2:9260800:0.001080:0.999612:6.70E-05
1122.0:9049500:0.001105:0.999595:7.28E-05
1096.5:8843800:0.001131:0.999578:7.90E-05
1071.5:8642200:0.001157:0.999560:8.57E-05
1047.1:8445400:0.001184:0.999541:9.30E-05
1023.3:8253400:0.001212:0.999522:1.01E-04
1000.0:8065500:0.001240:0.999502:1.10E-04
977.2:7881600:0.001269:0.999483:1.19E-04
955.0:7702600:0.001298:0.999462:1.29E-04
933.3:7527500:0.001328:0.999442:1.40E-04
912.0:7355700:0.001359:0.999421:1.51E-04
891.3:7188800:0.001391:0.999400:1.64E-04
871.0:7025100:0.001423:0.999380:1.77E-04
851.1:6864500:0.001457:0.999359:1.91E-04
831.8:6798900:0.001491:0.999340:2.07E-04
812.8:6555600:0.001525:0.999322:2.24E-04
794.3:6406400:0.001561:0.999306:2.42E-04
776.3:6261200:0.001597:0.999294:2.61E-04
758.6:6118500:0.001634:0.999286:2.83E-04
741.3:5979000:0.001673:0.999288:3.06E-04
724.4:5842600:0.001712:0.999310:3.30E-04
708.0:5710400:0.001751:0.999394:3.57E-04
691.8:5579700:0.001792:0.999465:2.56E-05
676.1:5453100:0.001834:0.999278:2.82E-05
660.7:5328900:0.001877:0.999180:3.11E-05
645.7:5207900:0.001920:0.999102:3.43E-05
631.0:5089300:0.001965:0.999031:3.78E-05
616.6:4973200:0.002011:0.99896:4.16E-05
602.6:4860300:0.002057:0.99889:4.56E-05
588.8:4749000:0.002106:0.99883:4.99E-05
575.4:4640900:0.002155:0.99876:5.47E-05
562.3:4535200:0.002205:0.99868:5.99E-05
549.5:4432000:0.002256:0.99861:6.55E-05
537.0:4331200:0.002309:0.99853:7.16E-04
525.4:4237600:0.00236:0.99886:1.1E-04
524.8:4232800:0.002363:0.99845:7.83E-05
512.9:4136800:0.002417:0.99837:8.56E-05
501.2:4042400:0.002474:0.99828:9.35E-05
489.8:3950500:0.002531:0.99819:1.02E-04
478.6:3860100:0.002591:0.99810:1.12E-04
467.7:3772200:0.002651:0.99800:1.22E-04
457.1:3686700:0.002712:0.99790:1.34E-04
446.7:3602900:0.002776:0.99779:1.46E-04
436.5:3520600:0.002840:0.99768:1.60E-04
426.6:3440700:0.002906:0.99756:1.75E-04
416.9:3362500:0.002974:0.99743:1.91E-04
407.4:3285900:0.003043:0.99731:2.09E-04
398.1:3210900:0.003114:0.99717:2.29E-04
394.9:3185100:0.00314:0.99814:2.0E-04
389.0:3137500:0.003187:0.99703:2.50E-04
380.2:3066500:0.003261:0.99688:2.73E-04
371.5:2996300:0.003337:0.99673:2.96E-04
363.1:2928600:0.003415:0.99657:3.22E-04
354.8:2861600:0.003494:0.99640:3.51E-04
346.7:2796300:0.003576:0.99622:3.81E-04
338.8:2732600:0.003660:0.99603:4.15E-04
331.1:2670500:0.003745:0.99584:4.51E-04
323.6:2610000:0.003831:0.99563:4.91E-04
316.2:2550300:0.003921:0.99542:5.34E-04
309.0:2492200:0.004012:0.99520:5.81E-04
302.0:2435800:0.004105:0.99496:6.32E-04
295.1:2380100:0.004201:0.99472:6.86E-04
288.4:2326100:0.004299:0.99446:7.45E-04
281.8:2272900:0.00440:0.99592:8.9E-04
281.8:2272900:0.004400:0.99419:8.09E-04
275.4:2221200:0.004502:0.99391:8.78E-04
269.1:2170400:0.004607:0.99362:9.52E-04
263.0:2121200:0.004714:0.99331:1.03E-03
257.0:2072800:0.004824:0.99299:1.12E-03
251.2:2026100:0.004936:0.99265:1.21E-03
245.5:1980100:0.005050:0.99229:1.32E-03
239.9:1934900:0.005168:0.99192:1.43E-03
234.4:1890600:0.005289:0.99154:1.55E-03
229.1:1847800:0.005412:0.99113:1.68E-03
223.9:1805900:0.005537:0.99071:1.82E-03
220:1774400:0.005636::1.26E-03
218.8:1764700:0.005667:0.99027:1.97E-03
213.8:1724400:0.005799:0.9898:2.13E-03
210:1693800:0.005904::1.83E-03
208.9:1684900:0.005935:0.9893:2.31E-03
204.2:1647000:0.006072:0.9888:2.50E-03
200:1613100:0.006199::2.12E-03
199.5:1609100:0.006215:0.9883:2.71E-03
195.0:1572800:0.006358:0.9878:2.93E-03
190.6:1537300:0.006505:0.9872:3.17E-03
190:1532400:0.006526::2.70E-03
186.2:1501800:0.006659:0.9866:3.43E-03
185:1492100:0.00670:0.99180:3.12E-03
182.0:1467900:0.006812:0.9860:3.71E-03
180:1451800:0.006888::3.29E-03
177.8:1434000:0.006973:0.9853:4.01E-03
173.8:1401800:0.007134:0.9847:4.33E-03
170:1371100:0.007293::4.06E-03
169.8:1369500:0.007302:0.9840:4.68E-03
166.0:1338900:0.007469:0.9832:5.06E-03
162.2:1308200:0.007644:0.9825:5.46E-03
160:1290500:0.007749::4.75E-03
158.5:1278400:0.007822:0.9817:5.90E-03
154.9:1249300:0.008004:0.9809:6.37E-03
151.4:1221100:0.008189:0.9800:6.87E-03
150:1209800:0.008265::5.79E-03
147.9:1192900:0.008383:0.9791:7.41E-03
144.5:1165500:0.008580:0.9782:8.00E-03
141.3:1139700:0.008775:0.9772:8.63E-03
140:1129200:0.008856::7.05E-03
138.0:1113000:0.008984:0.9763:9.32E-03
134.9:1088000:0.009191:0.9752:1.01E-02
131.8:1063000:0.009407:0.9742:1.09E-02
130:1048500:0.009537::8.56E-03
128.8:1038800:0.009626:0.9731:1.17E-02
125.9:1015400:0.009848:0.9720:1.26E-02
123.0:992060:0.01008:0.9709:1.36E-02
120.2:969470:0.01031:0.9697:1.46E-02
120:967860:0.01033::1.16E-02
117.5:947700:0.01055:0.9685:1.57E-02
114.8:925920:0.01080:0.9672:1.69E-02
112.2:904950:0.01105:0.9659:1.82E-02
110:887210:0.01127::1.44E-02
109.7:884790:0.01130:0.9646:1.95E-02
109.7:884790:0.0113:0.98330:1.17E-02
107.2:864620:0.01157:0.9631:2.10E-02
104.7:844460:0.01184:0.9616:2.27E-02
102.3:825100:0.01212:0.9601:2.45E-02
100.0:806550:0.01240:0.9588:2.67E-02
100:806550:0.01240::1.94E-02
97.7:788000:0.01269:0.9575:2.88E-02
97.5:786390:0.01272::2.00E-02
95.5:770260:0.01298:0.9562:3.12E-02
95:766220:0.01305::1.96E-02
93.3:752510:0.01329:0.9550:3.37E-02
92.5:746060:0.01340::2.06E-02
91.2:745570:0.01359:0.9542:3.65E-02
90:725900:0.01378::2.28E-02
89.1:718640:0.01392:0.9536:3.92E-02
87.5:705730:0.01417::2.40E-02
87.1:702510:0.01423:0.9531:4.16E-02
85.1:686370:0.01457:0.9526:4.39E-02
85:685570:0.01459::2.48E-02
83.2:671050:0.01490:0.9518:4.63E-02
82.5:665400:0.01503::2.62E-02
81.3:655730:0.01525:0.9511:4.88E-02
80:645240:0.01550::2.64E-02
79.4:640400:0.01562:0.9503:5.12E-02
77.6:625880:0.01598:0.9492:5.38E-02
77.5:625080:0.01600::2.61E-02
75.9:612170:0.01634:0.9479:5.67E-02
75:604910:0.01653::2.63E-02
74.1:597650:0.01673:0.9466:6.00E-02
72.5:584750:0.01710::2.86E-02
72.4:583940:0.01712:0.9453:6.39E-02
70.8:571040:0.01751:0.9444:6.84E-02
70:564590:0.01771::3.81E-02
69.2:558130:0.01792:0.9438:7.35E-02
67.6:545230:0.01834:0.9444:7.96E-02
67.5:544420:0.01837::4.22E-02
66.1:533130:0.01876:0.9464:8.48E-02
65:524260:0.01907::4.16E-02
64.6:521030:0.01919:0.9492:8.97E-02
63.1:508930:0.01965:0.9525:9.35E-02
62.5:504090:0.01984::7.74E-02
61.7:497640:0.02009:0.9558:9.65E-02
60.3:486350:0.02056:0.9593:9.94E-02
60:483930:0.02066::3.78E-02
60:483930:0.02066::6.74E-02
58.9:475060:0.02105:0.9632:0.102
57.5:463770:0.02156:0.9680:0.103
57.5:463770:0.02156::6.52E-02
57.5:463770:0.02156::3.26E-02
56.2:453280:0.02206:0.9738:0.104
55.0:443600:0.02254:0.9891:0.104
55:443600:0.02254::5.92E-02
53.7:433120:0.02309:0.9741:8.02E-02
52.5:423440:0.02362:0.9650:8.37E-02
52.5:423440:0.02362::6.77E-02
51.3:413760:0.02417:0.9600:8.74E-02
50:403280:0.02480::7.89E-02
47.5:383110:0.02610::8.72E-02
45:362950:0.02755::0.123
42.5:342780:0.02917::0.130
40:322620:0.03100::0.133
37.5:302460:0.03306::0.142
35:282290:0.03542::0.158
32.5:262130:0.03815::0.173
30:241980:0.04133:0.869:0.184
30:241980:0.04133::0.367
29:233900:0.04275:0.861:0.376
29:233900:0.04275::0.180
28:225830:0.04428:0.844:0.176
28:225830:0.04428::0.363
27:217770:0.04592:0.749:0.401
27:217770:0.04592::0.194
26:209700:0.04769:0.662:0.296
26:209700:0.04769::0.467
25:201640:0.04959:0.558:0.521
25:201640:0.04959::0.434
25:201640:0.04959:0.47:0.23
24.5:197600:0.05061:0.44:0.31
24:193570:0.05166:0.43:0.42
23.7:191150:0.05231:0.42:0.50
23.6:190350:0.05254:0.43:0.56
23.4:188730:0.05299:0.43:0.59
23.3:187930:0.05321:0.44:0.62
23.2:187120:0.05344:0.45:0.66
23.1:186310:0.05367:0.46:0.70
23.05:185910:0.05379:0.47:0.72
23:185510:0.05391:0.48:0.74
22.95:185100:0.05402:0.50:0.76
22.9:184700:0.05414:0.51:0.78
22.8:183890:0.05438:0.55:0.81
22.6:182280:0.05486:0.62:0.87
22.4:180670:0.05535:0.70:0.91
22.2:179050:0.05585:0.80:0.94
22:177440:0.05636:0.91:0.93
21.8:175830:0.05687:0.99:0.88
21.6:174210:0.05740:1.04:0.84
21.4:172600:0.05794:1.08:0.80
21:169380:0.05904:1.14:0.73
20.5:165340:0.06048:1.18:0.65
20:161310:0.06199:1.20:0.58
19.5:157280:0.06358:1.21:0.53
19:153240:0.06526:1.19:0.47
18.6:150020:0.06666:1.17:0.44
18.5:149210:0.06702:1.15:0.44
18.4:148410:0.06738:1.14:0.44
18.3:147600:0.06775:1.13:0.45
18:145180:0.06888:1.11:0.48
17.7:142760:0.07005:1.13:0.52
17.6:141950:0.07045:1.14:0.52
17.5:141150:0.07085:1.16:0.53
17.4:140340:0.07126:1.18:0.52
17.3:139530:0.07167:1.19:0.51
16.9:136310:0.07336:1.20:0.47
16.4:132270:0.07560:1.16:0.40
16.2:130660:0.07653:1.12:0.39
16.1:129850:0.07701:1.09:0.39
16:129050:0.07749:1.06:0.41
15.9:128240:0.07798:1.02:0.42
15.8:127430:0.07847:0.99:0.47
15.7:126630:0.07897:0.98:0.52
15.5:125020:0.07999:1.00:0.59
15.3:123400:0.08104:1.04:0.64
15.1:121790:0.08211:1.08:0.68
14.9:120180:0.08321:1.12:0.71
14.7:118560:0.08434:1.17:0.73
14.6:117760:0.08492:1.19:0.74
14.5:116950:0.08551:1.22:0.74
14.4:116140:0.08610:1.25:0.73
14.3:115340:0.08670:1.27:0.72
14.2:114530:0.08731:1.30:0.71
14.1:113720:0.08793:1.32:0.68
14:112920:0.08856:1.32:0.64
13.95:112510:0.08889:1.32:0.62
13.9:112110:0.08920:1.32:0.59
13.85:111710:0.08952:1.31:0.56
13.8:111300:0.08984:1.29:0.52
13.75:110900:0.09017:1.24:0.46
13.7:110500:0.09050:1.15:0.42
13.65:110090:0.09083:1.05:0.43
13.6:109690:0.09117:0.95:0.50
13.55:109290:0.09150:0.88:0.58
13.5:108880:0.09184:0.84:0.67
13.45:108480:0.09218:0.82:0.76
13.4:108080:0.09253:0.81:0.84
13.35:107670:0.09287:0.80:0.92
13.3:107270:0.09322:0.80:1.01
13.25:106870:0.09357:0.80:1.10
13.2:106460:0.09393:0.81:1.20
13.15:106060:0.09429:0.84:1.33
13.1:105660:0.09465:0.91:1.43
13.05:105250:0.09501:0.97:1.53
13:104850:0.09537:1.04:1.64
12.95:104450:0.09574:1.13:1.77
12.9:104040:0.09611:1.26:1.90
12.85:103640:0.09649:1.42:2.02
12.8:103240:0.09686:1.64:2.13
12.75:102840:0.09724:1.92:2.20
12.7:102430:0.09763:2.24:2.19
12.65:102030:0.09801:2.57:2.08
12.6:101630:0.09840:2.89:1.90
12.5:100820:0.09919:3.34:1.17
12.4:100010:0.09999:2.93:0.48
12.3:99210:0.1008:2.68:0.33
12.2:98400:0.1016:2.51:0.23
12.2:98400:0.1016::2.42E-03
12.1:97590:0.1025::4.89E-04
12.0:96790:0.1033:2.28:0.11
12.0:96780:0.1033::9.86E-05
11.9:95980:0.1042::2.32E-05
11.88:95830:0.10435:2.003:
11.85:95560:0.10465:1.985:
11.8:95170:0.1051::4.18E-06
11.78:95010:0.10525:1.951:
11.75:94770:0.1055:2.08:4E-02
11.75:94770:0.10552:1.937:
11.70:94340:0.10600:1.914:1.60E-06
11.6:93560:0.1069::1.10E-06
11.59:93500:0.10695:1.875:
11.50:92750:0.10781:1.844:
11.5:92750:0.1078:1.94:9.44E-07
11.46:92460:0.10815:1.833:
11.4:91950:0.1088::8.40E-07
11.33:91410:0.10940:1.798:
11.3:91140:0.1097::8.29E-07
11.25:90740:0.1102:1.84:
11.24:90700:0.11025:1.777:
11.2:90330:0.1107::8.37E-07
11.13:89750:0.11142:1.751:
11.1:89530:0.1117::8.62E-07
11.01:88770:0.11265:1.729:
11.0:88720:0.1127:1.77:8.07E-07
11.00:88720:0.11271:1.728:
10.82:87300:0.11455:1.699:
10.8:87110:0.1148::8.22E-07
10.66:86020:0.11625:1.677:
10.6:85490:0.1170::8.19E-07
10.52:84850:0.11785:1.659:
10.50:84690:0.11808:1.656:
10.5:84690:0.1181:1.67:
10.4:83880:0.1192::8.06E-07
10.35:83470:0.11980:1.639:
10.20:82280:0.12153:1.624:7.74E-07
10.09:81400:0.12285:1.614:
10.00:80650:0.12398:1.606:7.70E-07
10.00:80650:0.12398:1.60:
9.927:80060:0.12490:1.599:
9.717:78370:0.12760:1.583:
9.526:76830:0.13015:1.569:
9.357:75470:0.13250:1.558:
9.184:74070:0.13500:1.548:
9.004:72620:0.13770:1.538:
9.0:72590:0.1378:1.53:
8.856:71430:0.14000:1.530:
8.551:68970:0.14500:1.515:
8.266:66670:0.15000:1.503:
8.0:64520:0.15500:1.493:
8.0:64520:0.15500:1.49:
7.749:62500:0.16000:1.484:
7.293:58820:0.17000:1.469:
7.0:56460:0.1771:1.46:
7.000:56460:0.17712:1.461:
6.888:55560:0.18000:1.458:
6.888:55560:0.1800:1.4533:
6.812:54950:0.182:1.4516:
6.738:54350:0.184:1.4500:
6.666:53760:0.186:1.4484:
6.595:53190:0.188:1.4469:
6.526:52640:0.190:1.4455:
6.526:52640:0.190:1.449:
6.458:52080:0.192:1.4441:
6.391:51550:0.194:1.4428:
6.326:51020:0.196:1.4415:
6.262:50510:0.198:1.4403:
6.199:50000:0.200:1.4391:
6.199:50000:0.200:1.441:
6.048:48780:0.205:1.4363:
5.904:47620:0.210:1.4337:
5.767:46510:0.215:1.4313:
5.636:45450:0.220:1.4291:
5.510:44440:0.225:1.4271:
5.391:43480:0.230:1.4252:
5.276:42550:0.235:1.4235:
5.166:41670:0.240:1.4219:
5.061:40820:0.245:1.4203:
4.959:40000:0.250:1.4189:
4.862:39220:0.255:1.4176:
4.769:38460:0.260:1.4164:
4.679:37740:0.265:1.4152:
4.592:37040:0.270:1.4141:
4.509:36360:0.275:1.4131:
4.428:35710:0.280:1.4121:
4.350:35090:0.285:1.4112:
4.275:34480:0.290:1.4103:
4.203:33900:0.295:1.4095:
4.133:33330:0.300:1.4087:
4.000:32260:0.31:1.4073:
3.875:31250:0.32:1.4060:
3.757:30300:0.33:1.4048:
3.647:29410:0.34:1.4037:
3.542:28570:0.35:1.4028:
3.531:28480:0.3511::5.0E-08
3.444:27780:0.36:1.4019:
3.408:27490:0.3638::2.6E-08
3.351:27030:0.37:1.4010:
3.263:26320:0.38:1.4003:
3.179:25640:0.39:1.3996:
3.100:25000:0.40:1.3989:
2.952:23810:0.42:1.3978:
2.818:22730:0.44:1.3968:
2.708:21840:0.4579::1.5E-08
2.695:21740:0.46:1.3959:
2.583:20830:0.48:1.3951:
2.541:20490:0.4880::1.2E-08
2.480:20000:0.50:1.3944:
2.410:19440:0.5145::1.1E-08
2.384:19230:0.52:1.3938:
2.296:18520:0.54:1.3933:
2.214:17860:0.56:1.3928:
2.138:17240:0.58:1.3923:
2.066:16670:0.60:1.3919:
2.000:16130:0.62:1.3915:
1.937:15630:0.64:1.3912:
1.879:15150:0.66:1.3908:
1.823:14710:0.68:1.3905:
1.771:14290:0.70:1.3902:
1.722:13890:0.72:1.3900:
1.675:13510:0.74:1.3897:
1.631:13160:0.76:1.3894:
1.590:12820:0.78:1.3892:
1.550:12500:0.80:1.3890:
1.512:12200:0.82:1.3888:
1.476:11900:0.84:1.3886:
1.442:11630:0.86:1.3884:
1.409:11360:0.88:1.3882:
1.378:11110:0.90:1.3880:
1.348:10870:0.92:1.3878:
1.319:10640:0.94:1.3876:
1.292:10420:0.96:1.3875:
1.265:10200:0.98:1.3873:
1.240:10000:1.00:1.3871:
1.181:9524:1.05:1.3867:
1.127:9091:1.10:1.3863:
1.087:8696:1.15:1.3859:
1.033:8333:1.20:1.3855:
0.9919:8000:1.25:1.3851:
0.9537:7692:1.30:1.3847:
0.9184:7407:1.35:1.3844:
0.8856:7143:1.40:1.3840:
0.8551:6897:1.45:1.3836:
0.8266:6667:1.50:1.3832:
0.7999:6452:1.55:1.3828:
0.7749:6250:1.60:1.3823:
0.7514:6061:1.65:1.3819:
0.7293:5882:1.70:1.3815:
0.7085:5714:1.75:1.3810:
0.6888:5556:1.80:1.3806:
0.6702:5405:1.85:1.3801:
0.6526:5263:1.90:1.3796:
0.6358:5128:1.95:1.3791:
0.6199:5000:2.0:1.3787:
0.5904:4762:2.1:1.3777:
0.5636:4545:2.2:1.3766:
0.5391:4348:2.3:1.3755:
0.5166:4167:2.4:1.3744:
0.4959:4000:2.5:1.3731:
0.4769:3846:2.6:1.3719:
0.4592:3704:2.7:1.3706:
0.4428:3571:2.8:1.3693:
0.4275:3448:2.9:1.3679:
0.4133:3333:3.0:1.3665:
0.4000:3226:3.1:1.3650:
0.3875:3125:3.2:1.3635:
0.3757:3030:3.3:1.3619:
0.3647:2941:3.4:1.3602:
0.3542:2857:3.5:1.3585:
0.3444:2778:3.6:1.3568:
0.3351:2703:3.7:1.3550:
0.3263:2632:3.8:1.3531:
0.3179:2564:3.9:1.3512:
0.3100:2500:4.0:1.3493:
0.3024:2439:4.1:1.3473:
0.2952:2381:4.2:1.3452:
0.2883:2326:4.3:1.3431:
0.2852:2300:4.348::2.1E-07
0.2818:2273:4.4:1.3409:
0.2755:2222:4.5:1.3387:
0.2728:2200:4.545::4.3E-07
0.2695:2174:4.6:1.3364:
0.2638:2128:4.7:1.3340:
0.2604:2100:4.762::8.0E-07
0.2583:2083:4.8:1.3316:
0.2530:2041:4.9:1.3291:
0.2480:2000:5.0:1.3266:
0.2480:2000:5.000::1.8E-06
0.2431:1961:5.1:1.3240:
0.2384:1923:5.2:1.3213:
0.2356:1900:5.263::3.6E-06
0.2339:1887:5.3:1.3186:
0.2296:1852:5.4:1.3158:
0.2254:1818:5.5:1.3130:
0.2232:1800:5.556::7.5E-06
0.2214:1786:5.6:1.3101:
0.2175:1754:5.7:1.3071:
0.2138:1724:5.8:1.3041:
0.2108:1700:5.882::1.5E-05
0.2101:1695:5.9:1.3010:
0.2066:1667:6.0:1.2978:
0.2033:1639:6.1:1.2946:
0.2000:1613:6.2:1.2912:
0.1984:1600:6.250::3.1E-05
0.1968:1587:6.3:1.2879:
0.1937:1563:6.4:1.2844:
0.1907:1538:6.5:1.2809:
0.1879:1515:6.6:1.2773:
0.1860:1500:6.667::6.9E-05
0.1851:1493:6.7:1.2736:
0.1823:1471:6.8:1.2698:
0.1797:1449:6.9:1.2660:
0.1771:1429:7.0:1.2621:
0.1746:1408:7.1:1.2581:
0.1736:1400:7.143::1.4E-04
0.1722:1389:7.2:1.2541:
0.1698:1370:7.3:1.2499:
0.1675:1351:7.4:1.2457:
0.1653:1333:7.5:1.2414:
0.1631:1316:7.6:1.2369:
0.1612:1300:7.692::2.9E-04
0.1610:1299:7.7:1.2325:
0.1590:1282:7.8:1.2279:
0.1569:1266:7.9:1.2232:
0.1550:1250:8.0:1.2184:6.0E-04
0.1531:1235:8.1:1.2136:
0.1512:1220:8.2:1.2086:
0.1494:1205:8.3:1.2036:
0.1488:1200:8.333::6.0E-04
0.1476:1190:8.4:1.1984:
0.1459:1176:8.5:1.1931:
0.1442:1163:8.6:1.1878:
0.1425:1149:8.7:1.1823:
0.1409:1136:8.8:1.1768:
0.1393:1124:8.9:1.1711:
0.1378:1111:9.0:1.1653:1.5E-03:
0.1364:1110:9.091::1.2E-03
0.1362:1099:9.1:1.1594:
0.1348:1087:9.2:1.1533:
0.1333:1075:9.3:1.1472:
0.1319:1064:9.4:1.1409:
0.1305:1053:9.5:1.1345:
0.1292:1042:9.6:1.1280:
0.1278:1031:9.7:1.1213:
0.1265:1021:9.8:1.1145:
0.1252:1010:9.9:1.1076:
0.1240:1000:10.0:1.1005:2.6E-03
0.1240:1000:10.0:1.11:8.10E-03
0.1240:1000:10.0::3.3E-03
0.1216:980.4:10.2:1.0859:
0.1192:961.5:10.4:1.0706:
0.1178:950:10.53:1.07:1.02E-02
0.1170:943.4:10.6:1.0547:
0.1148:925.9:10.8:1.0381:
0.1127:909.1:11.0:1.0208:8.0E-03
0.1116:900:11.11:1.01:1.31E-02
0.1116:900:11.11::6.2E-03
0.1054:850:11.76:0.947:1.76E-02
0.1033:833.3:12.0::1.9E-02
0.09919:800:12.50:0.856:2.49E-02
0.09671:780:12.82:0.810:2.84E-02
0.09537:769.2:13::3.7E-02
0.09423:760:13.16:0.755:3.53E-02
0.09184:740.7:13.5::5.0E-02
0.09175:740:13.51:0.691:4.36E-02
0.08927:720:13.89:0,611:5.61E-02
0.08679:700:14.29:0.508:7.74E-02
0.08555:690:14.49:0.443:9.54E-02
0.08431:680:14.71:0.367:0.124
0.08307:670:14.93:0.279:0.177
0.08183:660:15.15:0.201:0.268
0.08059:650:15.38:0.157:0.373
0.07935:640:15.63:0.137:0.471
0.07811:630:15.87:0.127:0.561
0.07687:620:16.13:0.122:0.645
0.07563:610:16.39:0.121:0.725
0.07439:600:16.67:0.124:0.804
0.07315:590:16.95:0.128:0.881
0.07191:580:17.24:0.136:0.957
0.07067:570:17.54:0.146:1.03
0.06943:560:17.86:0.161:1.11
0.06819:550:18.18:0.179:1.18
0.06695:540:18.52:0.203:1.26
0.06571:530:18.87:0.233:1.33
0.06447:520:19.23:0.265:1.39
0.06323:510:19.61:0.293:1.43
0.06199:500:20.00:0.306:1.47
0.06075:490:20.41:0.297:1.51
0.05951:480:20.83:0.270:1.57
0.05827:470:21.28:0.237:1.65
0.05703:460:21.74:0.210:1.76
0.05579:450:22.22:0.191:1.88
0.05455:440:22.73:0.180:2.01
0.05331:430:23.26:0.177:2.16
0.05207:420:23.81:0.181:2.32
0.05083:410:24.39:0.191:2.50
0.04959:400:25.00:0.208:2.71
0.04835:390:25.64:0.234:2.94
0.04711:380:26.32:0.269:3.21
0.04587:370:27.03:0.325:3.53
0.04463:360:27.78:0.407:3.93
0.04401:355:28.17:0.465:4.16
0.04339:350:28.57:0.539:4.43
0.04277:345:28.99:0.637:4.75
0.04215:340:29.41:0.772:5.12
0.04154:335:29.85:0.964:5.57
0.04092:330:30.30:1.25:6.10
0.04030:325:30.77:1.71:6.77
0.03968:320:31.25:2.51:7.57
0.03906:315:31.75:3.98:8.37
0.03844:310:32.26:6.43:8.35
0.03782:305:32.79:8.58:6.35
0.03720:300:33.33:8.76:3.91
0.03658:295:33.90:8.05:2.43
0.03596:290:34.48:7.32:1.62
0.03534:285:35.09:6.70:1.16
0.03472:280:35.71:6.22:0.875
0.03410:275:36.36:5.82:0.687
0.03348:270:37.04:5.50:0.554
0.03286:265:37.74:5.23:0.458
0.03224:260:38.46:5.00:0.386
0.03162:255:39.22:4.81:0.331
0.03100:250:40.00:4.64:0.287
0.03100:250:40.00::0.26
0.02976:240:41.67:4.36:0.222
0.02852:230:43.48:4.14:0.177
0.02728:220:45.45:3.96:0.145
0.02604:210:47.62:3.81:0.120
0.02480:200:50.00:3.69:0.102
0.02480:200:50::0.12
0.02066:166.7:60:3.39:0.105
0.01771:142.9:70::0.101
0.01550:125.0:80:3.17:0.101
0.01378:111.1:90::0.103
0.01240:100.0:100:3.067:0.106
0.01240:100.0:100:3.09:
0.01033:83.33:120::9.6E-02
0.008266:66.67:150:3.067:6.5E-02
0.006199:50.00:200:3.067:4.0E-02
0.006199:50.00:200:2.99:
0.004959:40.00:250:3.067:2.2E-02
0.004133:33.33:300:3.067:1.4E-02
0.003875:31.25:320::8.66E-03
0.003100:25.00:400:3.067:8.5E-03
0.003100:25.00:400:2.96:
0.002480:20.00:500:3.067:6.3E-03
0.002066:16.67:600:3.067:5.0E-03
0.001771:14.29:700::4.1E-03
0.001550:12.50:800::3.5E-03
0.001378:11.11:900::3.1E-03
4.798E-04:3.870:2584:3.023:1.19E-03
1.464E-04:1.181:8469:3.023:6.20E-04
4.053E-05:0.3269:30590:3.023:2.63E-04
1.861E-07:1.501E-03:6.662E+06:3.018:1.6E-05
3.718E-08:2.999E-04:3.335E+07:3.018:1.6E-05


