Repository: davidsmarx/Matlab

File: Thin Film toolbox/for Hanh/glass data toolbox/Handbook of Optical Constants/ascii tables/MGO.ASC
MgO.ASC: Values of n and k for cubic magnesium oxide from various
references in HOCII (pg. 943). References are 2, 32, 33, 34, 36,
37, 41, 42, 54, 56, 58, 59, 77, 78, 83, 85, 86, 91, 93, 96.

Copyright (c) 1995 by the Optical Society of America.  Data
from HANDBOOK OF OPTICAL CONSTANTS IN SOLIDS II edited by Edward D.
Palik. Copyright (c) 1991 by Academic Press, Inc. Reproduced by
permission of the publisher.
----------------------------------------------------------------
    eV     cm-1        æm           n         k       
----------------------------------------------------------------
586.:4726400.:0.002116::3.69E-04
584.:4710200.:0.002123::3.86E-04
582.:4694100.:0.002130::4.06E-04
580.:4678000.:0.002138::4.25E-04
579.:4669900.:0.002141::4.35E-04
578.:4661800.:0.002145::4.42E-04
576.:4645700.:0.002153::4.48E-04
575.:4637700.:0.002156::4.47E-04
574.:4629600.:0.002160::4.41E-04
573.:4621500.:0.002164::4.31E-04
572.:4613500.:0.002168::4.23E-04
571.:4605400.:0.002171::4.29E-04
570.:4597300.:0.002175::4.40E-04
569.:4589300.:0.002179::4.44E-04
568.:4581200.:0.002183::4.39E-04
567.5:4577200.:0.002185::4.37E-04
567.:4573100.:0.002187::4.40E-04
565.:4557000.:0.002194::4.50E-04
563.:4540900.:0.002202::4.66E-04
562.:4532800.:0.002206::4.85E-04
561.:4524700.:0.002210::5.27E-04
560.:4516700.:0.002214::5.89E-04
559.:4508600.:0.002218::6.29E-04
558.2:4502200.:0.002221::6.35E-04
558.:4500500.:0.002222::6.35E-04
557.:4492500.:0.002226::6.13E-04
556.:4484400.:0.002230::5.53E-04
555.:4476300.:0.002234::4.99E-04
554.:4468300.:0.002238::4.63E-04
553.:4460200.:0.002242::4.27E-04
552.5:4456200.:0.002244::4.20E-04
552.4:4455400.:0.002245::4.19E-04
552.:4452100.:0.002246::4.20E-04
551.:4444100.:0.002250::4.35E-04
550.:4436000.:0.002254::4.57E-04
549.:4427900.:0.002258::4.97E-04
548.5:4423900.:0.002260::5.75E-04
548.:4419900.:0.002262::6.18E-04
547.5:4415900.:0.002265::6.51E-04
547.:4411800.:0.002267::6.36E-04
546.:4403800.:0.002271::5.26E-04
545.:4395700.:0.002275::4.32E-04
544.5:4391700.:0.002277::4.10E-04
544.:4387600.:0.002279::4.00E-04
543.:4379600.:0.002283::4.62E-04
542.:4371500.:0.002288::6.15E-04
541.:4363400.:0.002292::8.19E-04
540.5:4359400.:0.002294::9.50E-04
540.:4355400.:0.002296::1.08E-03
539.5:4351300.:0.002298::1.20E-03
539.3:4349700.:0.002299::1.24E-03
539.2:4348900.:0.002299::1.26E-03
539.:4347300.:0.002300::1.25E-03
538.5:4343300.:0.002302::1.18E-03
538.:4339200.:0.002305::9.81E-04
537.5:4335200.:0.002307::8.48E-04
537.:4331200.:0.002309::7.41E-04
536.5:4327100.:0.002311::6.37E-04
536.:4323100.:0.002313::5.32E-04
535.5:4319100.:0.002315::4.28E-04
535.:4315000.:0.002317::3.23E-04
534.5:4311000.:0.002320::2.30E-04
534.:4307000.:0.002322::1.75E-04
533.:4298900.:0.002326::1.40E-04
530.:4274700.:0.002339::1.18E-04
527.:4250500.:0.002353::1.08E-04
524.:4226300.:0.002366::1.04E-04
517.:4169900.:0.002398::1.03E-04
513.:4137600.:0.002417::1.02E-04
507.:4089200.:0.002445::1.06E-04
503.:4056900.:0.002465::1.09E-04

121.:975920.:0.01025::0.033
118.5:955760.:0.01046::0.034
116.:935600.:0.01069::0.035
114.:919460.:0.01088::0.036
112.:903330.:0.01107::0.037
110.:887200.:0.01127::0.038
108.:871070.:0.01148::0.040
106.5:858970.:0.01164::0.041
105.:846880.:0.01181::0.043
104.:838810.:0.01192::0.045
103.5:834780.:0.01198::0.045
101.5:818650.:0.01222::0.043
99.5:802520.:0.01246::0.045
98.:790420.:0.01265::0.046
96.5:778320.:0.01285::0.045
95.:766220.:0.01305::0.045
93.5:754210.:0.01326::0.046
92.:742020.:0.01348::0.048
90.:725890.:0.01378::0.051
88.5:713790.:0.01401::0.052
86.:693630.:0.01442::0.053
84.5:681530.:0.01467::0.054
82.5:665400.:0.01503::0.056
80.5:649270.:0.01540::0.060
80.:645240.:0.01550::0.061
78.5:633140.:0.01579::0.065
76.5:617010.:0.01621::0.069
75.:604910.:0.01653:0.951:0.070
74.:596850.:0.01675:0.952:0.070
73.:588780.:0.01698:0.954:0.069
72.:580710.:0.01722:0.954:0.069
70.:564580.:0.01771:0.952:0.074
68.:548450.:0.01823:0.952:0.077
66.:532320.:0.01879:0.958:0.076
65.:524260.:0.01907:0.962:0.073
64.:516190.:0.01937:0.964:0.064
63.:508130.:0.01968:0.965:0.063
62.:500060.:0.02000:0.960:0.064
61.:491990.:0.02033:0.950:0.067
60.:483930.:0.02066:0.938:0.071
59.:475860.:0.02101:0.925:0.081
58.:467800.:0.02138:0.926:0.113
57.:459730.:0.02175:0.954:0.117
56.:451670.:0.02214:0.964:0.105
55.:443600.:0.02254:0.964:0.105
54.5:439570.:0.02275:0.965:0.104
54.:435540.:0.02296:0.966:0.106
53.:427470.:0.02339:0.975:0.109
52.:419400.:0.02384:0.985:0.094
51.5:415370.:0.02407:0.981:0.082
51.:411340.:0.02431:0.972:0.079
50.:403270.:0.02480:0.963:0.084
49.:395210.:0.02530:0.960:0.083
48.:387140.:0.02583:0.955:0.085
47.:379080.:0.02638:0.950:0.084
46.:371010.:0.02695:0.943:0.090
45.:362950.:0.02755:0.940:0.088
44.:354880.:0.02818:0.930:0.094
43.:346820.:0.02883:0.926:0.103
42.:338750.:0.02952:0.924:0.106
41.:330680.:0.03024:0.918:0.113
40.:322620.:0.03100:0.915:0.123
39.:314550.:0.03179:0.916:0.129
38.:306490.:0.03263:0.915:0.133
37.:298420.:0.03351:0.912:0.138
36.:290360.:0.03444:0.909:0.140
35.5:286320.:0.03493:0.903:0.143
35.:282290.:0.03542:0.898:0.153
34.:274230.:0.03647:0.902:0.165
33.:266160.:0.03757:0.908:0.169
32.:258100.:0.03875:0.913:0.166
31.5:254060.:0.03936:0.913:0.160
31.:250030.:0.03999:0.909:0.153
30.5:246000.:0.04065:0.901:0.145
30.:241960.:0.04133:0.887:0.142
29.:233900.:0.04275:0.862:0.142
28.:225830.:0.04428:0.830:0.142
27.5:221800.:0.04509:0.806:0.146
27.:217770.:0.04592:0.781:0.155
26.5:213740.:0.04679:0.754:0.168
26.:209700.:0.04769:0.724:0.188
25.5:205670.:0.04862:0.694:0.221
25.0:201600.:0.04959:0.677:0.264
24.9:200830.:0.04979:0.675:0.275
24.8:200020.:0.04999:0.675:0.287
24.5:197600.:0.05061:0.689:0.303
24.3:195990.:0.05102:0.692:0.304
24.1:194380.:0.05145:0.684:0.309
24.0:193570.:0.05166:0.680:0.313
23.9:192760.:0.05188:0.678:0.319
23.7:191150.:0.05231:0.677:0.325
23.5:189540.:0.05276:0.669:0.328
23.3:187930.:0.05321:0.658:0.334
23.0:185510.:0.05391:0.636:0.348
22.7:183080.:0.05462:0.612:0.365
22.5:181470.:0.05510:0.589:0.382
22.2:179050.:0.05585:0.553:0.423
22.0:177440.:0.05636:0.531:0.464
21.8:175830.:0.05687:0.522:0.511
21.6:174210.:0.05740:0.519:0.507
21.5:173410.:0.05767:0.522:0.586
21.4:172600.:0.05794:0.526:0.614
21.3:171790.:0.05821:0.535:0.642
21.2:170990.:0.05848:0.550:0.669
21.1:170180.:0.05876:0.568:0.693
21.0:169380.:0.05904:0.592:0.716
20.9:168570.:0.05932:0.624:0.723
20.8:167760.:0.05961:0.645:0.720
20.7:166960.:0.05990:0.659:0.723
20.6:166150.:0.06019:0.676:0.710
20.5:165340.:0.06048:0.673:0.704
20.4:164360.:0.06078:0.669:0.704
20.3:163730.:0.06108:0.661:0.707
20.2:162920.:0.06138:0.651:0.716
20.0:161310.:0.06199:0.632:0.752
19.9:160500.:0.06230:0.625:0.786
19.8:159700.:0.06262:0.635:0.820
19.7:158890.:0.06294:0.652:0.847
19.6:158080.:0.06326:0.670:0.871
19.5:157280.:0.06358:0.691:0.892
19.4:156470.:0.06391:0.714:0.911
19.3:155660.:0.06424:0.743:0.930
19.2:154860.:0.06458:0.776:0.918
19.1:154050.:0.06491:0.780:0.929
19.05:153650.:0.06508:0.792:0.929
19.0:153240.:0.06525:0.798:0.929
18.9:152440.:0.06560:0.807:0.935
18.8:151630.:0.06595:0.817:0.944
18.7:150820.:0.06630:0.828:0.955
18.6:150020.:0.06666:0.842:0.969
18.5:149210.:0.06702:0.859:0.982
18.35:148000.:0.06757:0.887:0.996
18.2:146790.:0.06812:0.915:1.007
18.1:145990.:0.06850:0.931:1.014
18.0:145180.:0.06888:0.947:1.023
17.9:144370.:0.06926:0.964:1.034
17.8:143570.:0.06965:0.984:1.049
17.7:142760.:0.07005:1.009:1.064
17.65:142360.:0.07025:1.025:1.074
17.6:141950.:0.07045:1.046:1.082
17.5:141150.:0.07085:1.087:1.074
17.4:140340.:0.07126:1.119:1.081
17.3:139530.:0.07167:1.166:1.074
17.2:138730.:0.07208:1.203:1.043
17.1:137920.:0.07251:1.224:1.023
17.0:137110.:0.07293:1.241:1.001
16.95:136710.:0.07315:1.248:1.001
16.9:136310.:0.07336:1.265:1.000
16.8:135500.:0.07380:1.301:0.976
16.7:134690.:0.07424:1.333:0.941
16.6:133890.:0.07469:1.341:0.883
16.5:133080.:0.07514:1.344:0.862
16.4:132270.:0.07560:1.346:0.810
16.3:131470.:0.07606:1.337:0.774
16.2:130660.:0.07653:1.301:0.714
16.1:129850.:0.07701:1.247:0.705
16.0:129050.:0.07749:1.214:0.724
15.9:128240.:0.07798:1.195:0.727
15.8:127430.:0.07847:1.173:0.736
15.7:126630.:0.07897:1.160:0.760
15.5:125010.:0.07999:1.149:0.773
15.4:124210.:0.08051:1.141:0.788
15.3:123400.:0.08104:1.135:0.798
15.2:122600.:0.08157:1.131:0.819
15.1:121790.:0.08211:1.139:0.835
15.0:120980.:0.08266:1.147:0.841
14.9:120180.:0.08321:1.149:0.843
14.8:119370.:0.08377:1.150:0.852
14.7:118560.:0.08434:1.149:0.847
14.6:117760.:0.08492:1.137:0.851
14.5:116950.:0.08551:1.120:0.864
14.4:116140.:0.08610:1.115:0.883
14.3:115340.:0.08670:1.110:0.903
14.2:114530.:0.08731:1.106:0.919
14.1:113720.:0.08793:1.094:0.929
14.0:112920.:0.08856:1.065:0.947
13.9:112110.:0.08920:1.023:0.994
13.8:111300.:0.08984:0.990:1.087
13.75:110900.:0.09017:0.984:1.133
13.7:110500.:0.09050:0.980:1.218
13.6:109690.:0.09116:1.054:1.350
13.55:109290.:0.09150:1.111:1.418
13.5:108880.:0.09184:1.191:1.471
13.45:108480.:0.09218:1.283:1.499
13.4:108080.:0.09253:1.374:1.507
13.35:107670.:0.09287:1.463:1.503
13.3:107270.:0.09322:1.549:1.479
13.25:106870.:0.09357:1.632:1.446
13.2:106460.:0.09393:1.702:1.380
13.15:106060.:0.09428:1.744:1.312
13.1:105660.:0.09464:1.768:1.248
13.05:105250.:0.09501:1.779:1.193
13.0:104850.:0.09537:1.786:1.147
12.95:104450.:0.09574:1.789:1.103
12.9:104040.:0.09611:1.788:1.065
12.8:103240.:0.09686:1.779:0.997
12.6:101630.:0.09840:1.745:0.894
12.5:100820.:0.09919:1.723:0.858
12.4:100010.:0.1000:1.694:0.824
12.1:97590.:0.1025:1.603:0.770
12.0:96790.:0.1033:1.565:0.765
11.9:95980.:0.1042:1.520:0.767
11.8:95170.:0.1051:1.473:0.787
11.65:93960.:0.1064:1.397:0.839
11.6:93560.:0.1069:1.370:0.890
11.5:92750.:0.1078:1.371:1.000
11.4:91950.:0.1088:1.409:1.081
11.3:91140.:0.1097:1.468:1.161
11.2:90330.:0.1107:1.555:1.210
11.15:89930.:0.1112:1.601:1.220
11.1:89530.:0.1117:1.646:1.230
11.0:88720.:0.1127:1.735:1.228
10.9:87910.:0.1137:1.814:1.202
10.8:87110.:0.1148:1.877:1.166
10.5:84690.:0.1181:1.999:1.041
10.2:82270.:0.1216:2.045:0.921
10.0:80655.:0.1240:2.061:0.867
9.8:79040.:0.1265:2.074:0.819
9.7:78240.:0.1278:2.079:0.798
9.5:76620.:0.1305:2.091:0.761
9.3:75010.:0.1333:2.103:0.728
9.0:72590.:0.1378:2.130:0.679
8.8:70980.:0.1409:2.147:0.642
8.5:68560.:0.1459:2.160:0.587
8.2:66140.:0.1512:2.171:0.545
8.1:65330.:0.1531:2.168:0.532
8.0:64520.:0.1550:2.154:0.530
7.95:64120.:0.1560:2.145:0.539
7.90:63720.:0.1569:2.137:0.558
7.85:63310.:0.1579:2.127:0.589
7.83:63150.:0.1583:2.126:0.611
7.80:62910.:0.1590:2.132:0.651
7.75:62510.:0.1600:2.180:0.731
7.70:62100.:0.1610:2.270:0.813
7.68:61940.:0.1614:2.327:0.851
7.66:61780.:0.1619:2.389:0.885
7.64:61620.:0.1623:2.498:0.936
7.63:61540.:0.1625:2.574:0.949
7.62:61460.:0.1627:2.665:0.944
7.61:61380.:0.1629:2.753:0.912
7.60:61300.:0.1631:2.839:0.866
7.59:61220.:0.1634:2.922:0.800
7.58:61140.:0.1636:2.994:0.711
7.57:61060.:0.1638:3.048:0.600
7.56:60970.:0.1640:3.061:0.474
7.55:60890.:0.1642:3.035:0.360
7.54:60810.:0.1644:2.999:0.272
7.53:60730.:0.1647:2.944:0.204
7.52:60650.:0.1649:2.892:0.149
7.50:60490.:0.1653:2.793:7.6E-02
7.48:60330.:0.1658:2.701:3.9E-02
7.45:60090.:0.1664:2.603:1.8E-02
7.40:59680.:0.1675:2.494:2.E-03
7.35:59280.:0.1687:2.419:
7.30:58880.:0.1698:2.363:
7.28:58720.:0.1703:2.346:1.36E-04
7.25:58470.:0.1710:2.319:
7.20:58070.:0.1722:2.281:7.6E-05
7.185:57950.:0.1726:2.269:6.87E-05
7.15:57670.:0.1734:2.248:
7.14:57590.:0.1737:2.241:5.53E-05
7.10:57260.:0.1746:2.220:
7.06:56940.:0.1757:2.198:4.19E-05
7.05:56860.:0.1759:2.196:
7.00:56460.:0.1771:2.176:3.7E-05
6.90:55650.:0.1797:2.141:
6.89:55560.:0.1800:2.138:2.86E-05
6.80:54840.:0.1823:2.110:
6.70:54020.:0.1851:2.084:2.00E-05
6.60:53220.:0.1879:2.060:
6.50:52440.:0.1907:2.039:1.39E-05
6.40:51630.:0.1937:2.020:
6.20:50000.:0.2000:1.986:1.11E-05
6.00:48390.:0.2066:1.958:1.0E-05
5.80:46780.:0.2138:1.933:8.5E-06
5.60:45170.:0.2214:1.911:7.0E-06
5.50:44360.:0.2254:1.901:6.0E-06
5.40:43550.:0.2296:1.892:5.0E-06
5.20:41940.:0.2384:1.874:3.7E-06
5.09:41050.:0.2436:1.865:3.2E-06
5.00:40330.:0.2480:1.858:3.1E-06
4.75:38310.:0.2610:1.840:
4.50:36290.:0.2755:1.824:
4.25:34280.:0.2917:1.810:
4.00:32260.:0.3100:1.798:
3.75:30250.:0.3306:1.785:
3.531:28480.:0.3511:1.7768:
3.487:28120.:0.3556:1.7755:8.5E-07
3.435:27710.:0.3609:1.7732:5.75E-07
3.433:27690.:0.36117:1.77318:5.65E-07
3.397:27390.:0.36502:1.77186:4.9E-07
3.245:26170.:0.3821:1.7668:2.75E-07
3.206:25860.:0.3867:1.7655:2.45E-07
3.152:25420.:0.3934:1.7638:2.2E-07
3.064:24710.:0.4047:1.76104:1.95E-07
2.877:23200.:0.4310:1.7557:1.7E-07
2.845:22950.:0.4358:1.75471:1.65E-07
2.708:21840.:0.4579:1.7512:1.45E-07
2.594:20920.:0.4780:1.7483:1.15E-07
2.551:20570.:0.4861:1.74711:1.0E-07
2.541:20490.:0.4880:1.7469:9.75E-08
2.480:20000.:0.5:1.7454:8.25E-08
2.468:19900.:0.5024:1.7453:8.0E-08
2.438:19660.:0.5085:1.74446:7.0E-08
2.410:19440.:0.5145:1.7439:6.55E-08
2.270:18310.:0.5461:1.74077:
2.104:16970.:0.5893:1.73737:
1.959:15800.:0.6328:1.7346:
1.926:15530.:0.6438:1.73400:
1.889:15240.:0.6563:1.73335:
1.857:14970.:0.6678:1.73277:
1.795:14480.:0.6907:1.73191:
1.755:14150.:0.7065:1.73101:
1.615:13020.:0.7679:1.72872:
1.240:10000.:1.0:1.7229:
1.223:9862.:1.01398:1.72259:
1.170:9434.:1.06:1.7217:
1.099:8860.:1.12866:1.72059:
0.9400:7581.:1.319:1.7177:7.1E-08
0.9068:7314.:1.36728:1.71715:
0.8266:6667.:1.5:1.7153:
0.8106:6538.:1.52952:1.71496:
0.7999:6451.:1.55:1.7147:
0.7322:5905.:1.6932:1.71281:
0.7254:5851.:1.7092:1.71258:
0.6838:5515.:1.81307:1.71108:
0.6293:5076.:1.97009:1.70885:
0.6199:5000.:2.0:1.7085:
0.5512:4446.:2.24929:1.70470:
0.5332:4300.:2.32542:1.70350:
0.4959:4000.:2.5:1.7007:
0.4592:3704.:2.7:1.6973:1.1E-07
0.4428:3571.:2.8:1.6954:
0.4133:3333.:3.0:1.6915:
0.3753:3027.:3.3033:1.68526:
0.3720:3000.:3.333:1.6846:
0.3596:2900.:3.448:1.6820:
0.3542:2857.:3.5:1.6806:
0.3535:2851.:3.5078:1.68055:
0.3472:2800.:3.571:1.6791:
0.3348:2700.:3.704:1.6758:
0.3263:2632.:3.8:1.6734:2.0E-08
0.3224:2600.:3.846:1.6722:
0.3100:2500.:4.0:1.6679:3.7E-08
0.2976:2400.:4.167:1.6634:7.4E-08
0.2912:2349.:4.258:1.66039:1.0E-07
0.2852:2300.:4.348:1.6581:1.5E-07
0.2755:2222.:4.5:1.6533:2.5E-07
0.2728:2200.:4.545:1.6520:2.9E-07
0.2604:2100.:4.762:1.6450:5.8E-07
0.2480:2000.:5.0:1.6373:1.2E-06
0.2418:1950.:5.128:1.6328:1.63E-06
0.2380:1920.:5.208:1.6299:2.0E-06
0.2356:1900.:5.263:1.6278:2.3E-06
0.2331:1880.:5.319:1.6256:2.7E-06
0.2306:1860.:5.376:1.6233:3.1E-06
0.2281:1840.:5.435:1.6210:3.5E-06
0.2257:1820.:5.495:1.6186:4.0E-06
0.2231:1800.:5.555:1.6161:4.6E-06
0.2207:1780.:5.618:1.6135:5.3E-06
0.2182:1760.:5.682:1.6108:6.1E-06
0.2157:1740.:5.747:1.6080:7.1E-06
0.2132:1720.:5.814:1.6051:8.1E-06
0.2108:1700.:5.882:1.6021:9.0E-06
0.2083:1680.:5.952:1.5989:1.1E-05
0.2058:1660.:6.024:1.5957:1.2E-05
0.2033:1640.:6.098:1.5922:1.4E-05
0.2008:1620.:6.172:1.5887:1.6E-05
0.1984:1600.:6.250:1.5849:1.83E-05
0.1959:1580.:6.329:1.5811:2.2E-05
0.1934:1560.:6.410:1.5770:2.5E-05
0.1909:1540.:6.494:1.5727:2.9E-05
0.1884:1520.:6.579:1.5683:3.3E-05
0.1860:1500.:6.667:1.5636:4.60E-05
0.1835:1480.:6.757:1.5510:5.38E-05
0.1810:1460.:6.849:1.5536:5.98E-05
0.1785:1440.:6.944:1.548:7.00E-05
0.1760:1420.:7.042:1.543:7.89E-05
0.1736:1400.:7.143:1.537:8.59E-05
0.1711:1380.:7.246:1.530:9.30E-05
0.1686:1360.:7.352:1.524:1.03E-04
0.1661:1340.:7.463:1.517:1.15E-04
0.1637:1320.:7.576:1.509:1.31E-04
0.1612:1300.:7.692:1.502:1.54E-04
0.1587:1280.:7.812:1.493:1.84E-04
0.1562:1260.:7.936:1.485:2.11E-04
0.1537:1240.:8.065:1.475:2.47E-04
0.1513:1220.:8.197:1.465:2.73E-04
0.1488:1200.:8.333:1.455:3.09E-04
0.1463:1180.:8.475:1.443:3.26E-04
0.1438:1160.:8.621:1.431:3.52E-04
0.1413:1140.:8.772:1.418:4.14E-04
0.1389:1120.:8.929:1.404:5.76E-04
0.1364:1100.:9.091:1.389:6.27E-04
0.1339:1080.:9.259:1.373:8.47E-04
0.1314:1060.:9.434:1.355:1.07E-03
0.1302:1050.:9.524:1.346:1.33E-03
0.1289:1040.:9.615:1.336:1.58E-03
0.1277:1030.:9.709:1.326:1.92E-03
0.1265:1020.:9.804:1.315:2.44E-03
0.1252:1010.:9.901:1.304:3.02E-03
0.1240:1000.:10.00:1.292:3.90E-03
0.1227:990.:10.10:1.280:4.70E-03
0.1215:980.:10.20:1.267:5.13E-03
0.1202:970.:10.31:1.253:4.29E-03
0.1190:960.:10.42:1.239:3.55E-03
0.1178:950.:10.53:1.224:3.40E-03
0.1165:940.:10.64:1.209:3.70E-03
0.1153:930.:10.75:1.191:4.58E-03
0.1141:920.:10.87:1.174:5.91E-03
0.1128:910.:10.99:1.155:7.80E-03
0.1116:900.:11.11:1.135:1.02E-02
0.1103:890.:11.24:1.114:1.37E-02
0.1091:880.:11.36:1.091:1.62E-02
0.1079:870.:11.49:1.067:1.96E-02
0.1066:860.:11.63:1.041:2.23E-02
0.1060:855.:11.70:1.027:2.29E-02
0.1054:850.:11.76:1.013:2.27E-02
0.1041:840.:11.90:0.982:2.05E-02
0.1029:830.:12.05:0.949:1.71E-02
0.1017:820.:12.20:0.913:1.47E-02
0.1010:815.:12.27:0.893:1.43E-02
0.1004:810.:12.35:0.873:1.46E-02
0.0992:800.:12.50:0.829:1.67E-02
0.0979:790.:12.66:0.780:2.36E-02
0.0967:780.:12.82:0.724:2.95E-02
0.0955:770.:12.99:0.660:3.46E-02
0.0930:750.:13.33:0.503:4.75E-02
0.0918:740.:13.51:0.393:9.13E-02
0.0905:730.:13.70:0.267:0.172
0.0893:720.:13.89:0.156:0.317
0.0880:710.:14.08:0.139:0.478
0.0868:700.:14.29:0.132:0.595
0.0856:690.:14.49:0.134:0.692
0.0843:680.:14.71:0.136:0.787
0.0831:670.:14.93:0.143:0.877
0.0818:660.:15.15:0.154:0.955
0.0806:650.:15.38:0.155:1.03
0.0794:640.:15.63:0.151:1.09
0.0781:630.:15.87:0.135:1.17
0.0769:620.:16.13:0.116:1.26
0.0756:610.:16.39:0.108:1.35
0.0744:600.:16.67:0.098:1.45
0.0732:590.:16.95:0.086:1.56
0.0719:580.:17.24:0.087:1.67
0.0707:570.:17.54:0.086:1.78
0.0694:560.:17.86:0.088:1.90
0.0682:550.:18.18:0.089:2.03
0.0670:540.:18.52:0.091:2.16
0.0657:530.:18.87:0.093:2.31
0.0645:520.:19.23:0.097:2.47
0.0632:510.:19.61:0.102:2.64
0.0620:500.:20.00:0.109:2.84
0.0608:490.:20.41:0.119:3.06
0.0595:480.:20.83:0.131:3.31
0.0583:470.:21.28:0.148:3.60
0.0570:460.:21.74:0.170:3.95
0.0558:450.:22.22:0.207:4.39
0.0546:440.:22.73:0.261:4.95
0.0533:430.:23.26:0.362:5.71
0.0521:420.:23.81:0.543:6.86
0.0508:410.:24.39:1.01:8.97
0.0496:400.:25.00:5.05:15.20
0.0484:390.:25.64:13.50:4.06
0.0471:380.:26.32:9.28:1.02
0.0459:370.:27.03:7.44:0.56
0.0446:360.:27.78:6.46:0.379
0.0434:350.:28.57:5.83:0.266
0.0425:340.:29.41:5.35:0.208
0.0409:330.:30.30:5.03:0.168
0.0397:320.:31.25:4.74:0.129
0.0384:310.:32.26:4.51:0.126
0.0372:300.:33.33:4.36:0.113
0.0335:270.:37.04:3.97:2.9E-02
0.0322:260.:38.46:3.87:2.76E-02
0.0310:250.:40.00:3.78:2.65E-02
0.0298:240.:41.67:3.71:2.54E-02
0.0285:230.:43.47:3.64:2.33E-02
0.0273:220.:45.46:3.58:2.15E-02
0.0260:210.:47.62:3.53:2.14E-02
0.0248:200.:50.00:3.48:2.18E-02
0.0236:190.:52.63:3.44:2.20E-02
0.0223:180.:55.56:3.40:2.36E-02
0.0211:170.:58.82:3.37:2.55E-02
0.0198:160.:62.50:3.34:2.46E-02
0.0186:150.:66.67:3.31:2.80E-02
0.0174:140.:71.43:3.28:2.99E-02
0.0161:130.:76.92:3.26:3.13E-02
0.0149:120.:83.33:3.24:3.38E-02
0.0136:110.:90.91:3.22:3.87E-02
0.0130:105.:95.24:3.21:4.55E-02
0.0124:100.:100.0:3.20:3.56E-02
0.0118:95.:105.2:3.20:2.36E-02
0.0112:90.:111.1:3.19:1.46E-02
0.0105:85.:117.6:3.18:6.2E-03
0.00992:80.:125.0:3.178:4.8E-03
0.00930:75.:133.3:3.172:3.9E-03
0.00868:70.:142.9:3.167:3.42E-03
0.00806:65.:153.8:3.162:3.15E-03
0.00744:60.:166.7:3.157:2.80E-03
0.00682:55.:181.8:3.153:2.53E-03
0.00620:50.:200.0:3.149:2.28E-03
0.00558:45.:222.2:3.146:2.00E-03
0.00496:40.:250.0:3.143:1.79E-03
0.00434:35.:285.7:3.140:1.51E-03
0.00372:30.:333.3:3.138:1.21E-03
0.00310:25.:400.0:3.136:9.8E-04
0.00248:20.:500.0:3.134:7.3E-04
0.00198:16.:625.0:3.133:5.8E-04



File: Thin Film toolbox/for Hanh/glass data toolbox/Handbook of Optical Constants/ascii tables/NAF.ASC
NaF.ASC: Values of n and k for cubic sodium fluoride from various
references in HOCII (pg. 1026).  References are 1, 2, 3, 4, 5, 6,
7, 9.  At 10 eV we separate the data of refs. 1 (first n, k
columns) and 2 (second n, k columns) to emphasize the large
differences in k.  The sample of ref. 2 was presumably of purer
quality.  At 0.05889 eV we separate the data of refs. 7 and 6
similarly, but it is not obvious why there are factor-of-two
differences in the lattice-vibration region.

Copyright (c) 1995 by the Optical Society of America.  Data
from HANDBOOK OF OPTICAL CONSTANTS IN SOLIDS II edited by Edward D.
Palik. Copyright (c) 1991 by Academic Press, Inc. Reproduced by
permission of the publisher.
--------------------------------------------------------------- 
  eV     cm-1       æm       n        k      n        k   
---------------------------------------------------------------:
12.28:99010.:0.101:1.360:0.322::
12.16:98039.:0.102:1.359:0.321::
12.04:97087.:0.103:1.358:0.316::
11.92:96154.:0.104:1.358:0.307::
11.81:95238.:0.105:1.351:0.297::
11.70:94340.:0.106:1.333:0.280::
11.59:93458.:0.107:1.320:0.254::
11.48:92593.:0.108:1.289:0.227::
11.38:91743.:0.109:1.247:0.213::
11.27:90909.:0.110:1.204:0.205::
11.17:90090.:0.111:1.128:0.204::
11.07:89286.:0.112:1.093:0.209::
10.97:88496.:0.113:1.138:0.272::
10.88:87719.:0.114:1.269:0.342::
10.78:86957.:0.115:1.567:0.578::
10.69:86207.:0.116:1.822:0.784::
10.60:85470.:0.117:2.167:0.900::
10.51:84746.:0.118:2.404:0.833::
10.42:84034.:0.119:2.511:0.629::
10.33:83333.:0.120:2.493:0.491::
10.25:82645.:0.121:2.360:0.382::
10.16:81967.:0.122:2.230:0.308::
10.08:81300.:0.123:2.122:0.236::
10.00:80653.:0.1240:::2.00:
10.00:80653.:0.1240:2.044:0.171::
9.919:80000.:0.125:1.958:0.140::
9.9:79846.:0.1252:::1.84:9.9E-04
9.84:79365.:0.126:1.911:0.120::
9.8:79040.:0.1265:::1.77:1.0E-04
9.763:78740.:0.127:1.866:0.107::
9.687:78125.:0.128:1.822:9.6E-02::
9.611:77519.:0.129:1.800:8.7E-02::
9.6:77427.:0.1292:::1.68:2.9E-05
9.538:76923.:0.130:1.756:8.0E-02::
9.465:76336.:0.131:1.736:7.6E-02::
9.4:75814.:0.1319:::1.62:2.6E-05
9.393:75758.:0.132:1.717:7.2E-02::
9.322:75188.:0.133:1.700:6.9E-02::
9.253:74627.:0.134:1.683:6.4E-02::
9.2:74201.:0.1348:::1.56:2.4E-05
9.184:74074.:0.135:1.667:6.1E-02::
9.117:73529.:0.136:1.652:5.8E-02::
9.050:72993.:0.137:1.638:5.6E-02::
9.0:72588.:0.1378:::1.55:2.2E-05
8.985:72464.:0.138:1.625:5.4E-02::
8.920:71942.:0.139:1.613:5.2E-02::
8.856:71429.:0.140:1.601:4.9E-02::
8.793:70922.:0.141:1.591:4.8E-02::
8.732:70423.:0.142:1.580:4.7E-02::
8.670:69930.:0.143:1.571:4.5E-02::
8.610:69444.:0.144:1.562:4.4E-02::
8.551:68966.:0.145:1.554:4.2E-02::
8.5:68555.:0.1459:::1.48:1.2E-05
8.492:68493.:0.146:1.546:3.9E-02::
8.435:68027.:0.147:1.539:3.8E-02::
8.378:67568.:0.148:1.532:3.6E-02::
8.321:67114.:0.149:1.526:3.5E-02::
8.266:66667.:0.150:1.520:3.3E-02::
8.211:66225.:0.151:1.514:3.2E-02::
8.157:65790.:0.152:1.509:3.1E-02::
8.104:65360.:0.153:1.505:3.0E-02::
8.051:64935.:0.154:1.500:2.8E-02::
8.0:64516.:0.155:1.497:2.7E-02::
8.0:64516.:0.155:::1.42:2.7E-06
7.948:64103.:0.156:1.493:2.7E-02::
7.897:63694.:0.157:1.490:2.7E-02::
7.847:63291.:0.158:1.487:2.6E-02::
7.798:62893.:0.159:1.484:2.6E-02::
7.749:62500.:0.160:1.482:2.3E-02::
7.701:62112.:0.161:1.479:2.3E-02::
7.654:61728.:0.162:1.477:2.3E-02::
7.607:61350.:0.163:1.476:2.3E-02::
7.560:60976.:0.164:1.474:2.3E-02::
7.5:60490.:0.1653:::1.41:
7.0:56457.:0.1771:::1.40:
6.666:53763.:0.186:1.3930:::
6.5:52424.:0.1908:::1.37:
6.424:51814.:0.193:1.3850:::
6.231:50251.:0.199:1.3805:::
6.108:49261.:0.203:1.3772:::
6.019:48544.:0.206:1.3745:::
6.0:48392.:0.2067:::1.36:
5.904:47619.:0.210:1.3718:::
5.794:46729.:0.214:1.3691:::
5.662:45662.:0.219:1.3665:::
5.5:44359.:0.2254:::1.36:
5.462:44053.:0.227:1.3630:::
5.367:43290.:0.231:1.3606:::
5.232:42194.:0.237:1.3586:::
5.209:42017.:0.238:::1.35850:
5.166:41667.:0.240:::1.35792:
5.123:41322.:0.242:::1.35717:
5.081:40984.:0.244:::1.35644:
5.040:40650.:0.246:::1.35574:
5.000:40323.:0.248:::1.35506:
4.959:40000.:0.250:::1.35440:
4.959:40000.:0.250:1.342:::
4.920:39683.:0.252:::1.35376:
4.881:39370.:0.254:::1.35314:
4.881:39370.:0.254:1.3525:::
4.843:39063.:0.256:::1.35254:
4.824:38929.:0.257:1.3512:::
4.806:38760.:0.258:::1.35197:
4.769:38462.:0.260:::1.35140:
4.769:38462.:0.260:1.342:::
4.732:38168.:0.262:::1.35084:
4.697:37879.:0.264:::1.35030:
4.688:37736.:0.265:1.3491:::
4.661:37594.:0.266:::1.34987:
4.626:37313.:0.268:::1.34927:
4.592:37037.:0.270:::1.34878:
4.592:37037.:0.270:1.341:::
4.558:36765.:0.272:::1.34830:
4.525:36496.:0.274:::1.34784:
4.509:36363.:0.275:1.3469:::
4.492:36232.:0.276:::1.34738:
4.460:35971.:0.278:::1.34694:
4.428:35714.:0.280:::1.34650:
4.428:35714.:0.280:1.341:::
4.366:35461.:0.284:::1.34567:
4.335:34965.:0.286:::1.34527:
4.305:34722.:0.288:::1.34488:
4.275:34483.:0.290:::1.34450:
4.275:34483.:0.290:1.340:::
4.246:34247.:0.292:::1.34413:
4.218:34014.:0.294:::1.34377:
4.189:33784.:0.296:::1.34341:
4.161:33357.:0.298:::1.34306:
4.133:33333.:0.300:::1.34272:
4.133:33333.:0.300:1.339:::
4.106:33113.:0.302:::1.34293:
4.106:33113.:0.302:1.3417:::
4.079:32895.:0.304:::1.34207:
4.052:32680.:0.306:::1.34175:
4.026:32468.:0.308:::1.34144:
4.000:32258.:0.310:::1.34114:
3.974:32051.:0.312:::1.34084:
3.961:31949.:0.313:1.3401:::
3.949:31847.:0.314:::1.34055:
3.924:31646.:0.316:::1.34027:
3.899:31447.:0.318:::1.33999:
3.875:31250.:0.320:::1.33972:
3.875:31250.:0.320:1.337:::
3.851:31056.:0.322:::1.33945:
3.827:30864.:0.324:::1.33919:
3.803:30675.:0.326:::1.33894:
3.780:30488.:0.328:::1.33869:
3.757:30303.:0.330:::1.33844:
3.757:30303.:0.330:1.336:::
3.735:30121.:0.332:::1.33820:
3.712:29940.:0.334:::1.33797
3.690:29762.:0.336:::1.33774:
3.668:29586.:0.338:::1.33751:
3.647:29412.:0.340:::1.33729:
3.647:29412.:0.340:1.335:::
3.625:29240.:0.342:::1.33707:
3.604:29070.:0.344:::1.33686:
3.583:28902.:0.346:::1.33665:
3.563:28736.:0.348:::1.33644:
3.543:28571.:0.350:::1.33624:
3.543:28571.:0.350:1.334:::
3.522:28409.:0.352:::1.33604:
3.502:28249.:0.354:::1.33585:
3.483:28090.:0.356:::1.33566:
3.463:27933.:0.358:::1.33547:
3.444:27778.:0.360:::1.33529:
3.444:27778.:0.360:1.334:::
3.425:27624.:0.362:::1.33511:
3.406:27473.:0.364:::1.33493:
3.383:27322.:0.366:::1.33476:
3.383:27322.:0.366:1.3342:::
3.369:27174.:0.368:::1.33459:
3.351:27028.:0.370:::1.33442:
3.351:27028.:0.370:1.333:::
3.333:26882.:0.372:::1.33426:
3.315:26738.:0.374:::1.33410:
3.298:26596.:0.376:::1.33394:
3.280:26455.:0.378:::1.33378:
3.263:26316.:0.380:::1.33363:
3.263:26316.:0.380:1.332:::
3.246:26178.:0.382:::1.33348:
3.229:26042.:0.384:::1.33333:
3.212:25907.:0.386:::1.33318:
3.196:25773.:0.388:::1.33304:
3.179:25641.:0.390:::1.33290:
3.179:25641.:0.390:1.331:::
3.163:25510.:0.392:::1.33276:
3.147:25381.:0.394:::1.33262:
3.131:25253.:0.396:::1.33249:
3.115:25126.:0.398:::1.33236:
3.100:25000.:0.400:::1.33224:
3.100:25000.:0.400:1.331:::
3.061:24691.:0.405:1.3314:::
3.024:24390.:0.41:::1.33162:
2.952:23810.:0.42:::1.33105:
2.883:23256.:0.43:::1.33053:
2.850:22988.:0.435:1.3300:::
2.818:22727.:0.44:::1.33004:
2.755:22222.:0.45:::1.32959:
2.755:22222.:0.45:1.327:::
2.695:21739.:0.46:::1.32916:
2.638:21277.:0.47:::1.32876:
2.583:20833.:0.48:::1.32839:
2.530:20408.:0.49:::1.32805:
2.480:20000.:0.50:::1.32772:
2.480:20000.:0.50:1.325:::
2.431:19608.:0.51:::1.32741:
2.384:19231.:0.52:::1.32712:
2.339:18868.:0.53:::1.32684:
2.296:18519.:0.54:::1.32658:
2.271:18315.:0.546:1.3260:::
2.271:18315.:0.546:1.3258:::
2.254:18182.:0.55:::1.32634:
2.254:18182.:0.55:1.321:::
2.254:18182.:0.55:1.30:::
2.214:17857.:0.56:::1.32611:
2.175:17544.:0.57:::1.32589:
2.145:17301.:0.578:1.3251:::
2.138:17241.:0.58:::1.32567:
2.101:16949.:0.59:::1.32547:
2.067:16667.:0.60:::1.32528:
2.067:16667.:0.60:1.321:::
2.033:16393.:0.61:::1.32510:
2.000:16129.:0.62:::1.32492:
1.968:15873.:0.63:::1.32476:
1.937:15625.:0.64:::1.32460:
1.908:15385.:0.65:::1.32445:
1.879:15152.:0.66:::1.32431:
1.851:14925.:0.67:::1.32417:
1.823:14706.:0.68:::1.32404:
1.797:14493.:0.69:::1.32391:
1.771:14286.:0.70:::1.32379:
1.771:14286.:0.70:1.319:::
1.746:14085.:0.71:::1.32367:
1.722:13889.:0.72:::1.32356:
1.698:13699.:0.73:::1.32345:
1.676:13514.:0.74:::1.32335:
1.653:13333.:0.75:::1.32325:
1.631:13158.:0.76:::1.32315:
1.610:12987.:0.77:::1.32306:
1.590:12821.:0.78:::1.32297:
1.569:12658.:0.79:::1.32288:
1.550:12500.:0.80:::1.32280:
1.550:12500.:0.80:1.317:::
1.550:12500.:0.80:1.3227:::
1.531:12346.:0.81:::1.32272:
1.512:12195.:0.82:::1.32264:
1.494:12048.:0.83:::1.32256:
1.476:11905.:0.84:::1.32249:
1.459:11765.:0.85:::1.32242:
1.442:11628.:0.86:::1.32235:
1.425:11494.:0.87:::1.32228:
1.409:11364.:0.88:::1.32222:
1.393:11236.:0.89:::1.32216:
1.378:11111.:0.90:::1.32210:
1.378:11111.:0.90:1.316:::
1.363:10989.:0.91:::1.32204:
1.348:10870.:0.92:::1.32198:
1.333:10753.:0.93:::1.32192:
1.319:10638.:0.94:::1.32187:
1.305:10526.:0.95:::1.32182:
1.292:10417.:0.96:::1.32177:
1.278:10309.:0.97:::1.32172:
1.265:10204.:0.98:::1.32167:
1.252:10101.:0.99:::1.32162:
1.240:10000.:1.00:::1.32158:
1.240:10000.:1.00:1.316:::
1.228:9901.:1.01:::1.32154:
1.216:9804.:1.02:::1.32150:
1.204:9709.:1.03:::1.32146:
1.192:9615.:1.04:::1.32142:
1.181:9524.:1.05:::1.32138:
1.170:9434.:1.06:::1.32134:
1.159:9346.:1.07:::1.32130:
1.148:9259.:1.08:::1.32126:
1.138:9174.:1.09:::1.32122:
1.127:9091.:1.10:::1.32118:
0.9763:7874.:1.27:::1.3202:
0.8378:6757.:1.48:::1.320:
0.8266:6667.:1.5:1.314:::
0.7424:5988.:1.67:::1.318:
0.6775:5464.:1.83:::1.318:
0.6199:5000.:2.0:::1.318:
0.6199:5000.:2.0:1.313:::
0.4769:3846.:2.6:::1.316:
0.4000:3226.:3.1:::1.313:
0.3543:2857.:3.5:::1.313:
0.3024:2499.:4.1:::1.308:
0.2755:2222.:4.5:::1.306:
0.2431:1961.:5.1:::1.301:
0.2254:1818.:5.5:::1.298:
0.2033:1639.:6.1:::1.292:
0.1908:1539.:6.5:::1.288:
0.1746:1409.:7.1:::1.282:
0.1653:1333.:7.5:::1.277:5.E-06
0.1550:1250.:8.0:::1.271:1.E-05
0.1459:1177.:8.5:::1.264:1.7E-05
0.1378:1111.:9.0:::1.262:2.3E-05
0.1305:1053.:9.5:::1.249:3.3E-05
0.1240:1000.:10.0:::1.241:4.3E-05
0.1181:952.4:10.5:::1.231:6.4E-05
0.1127:909.1:11.0:::1.214:9.6E-05
0.1078:869.6:11.5:::1.20:1.5E-04
0.1033:833.3:12.0:::1.19:2.1E-04
0.09919:800.0:12.5:::1.18:3.2E-04
0.09538:769.2:13.0:::1.17:4.7E-04
0.09184:740.7:13.5:::1.15:6.0E-04
0.08856:714.3:14.0:::1.14:7.9E-04
0.08551:689.7:14.5:::1.12:9.9E-04
0.08266:666.7:15.0:::1.10:1.3E-03
0.08000:645.2:15.5:::1.09:1.6E-03
0.07749:625.0:16.0:::1.07:2.2E-03
0.07514:606.1:16.5:::1.04:3.2E-03
0.07293:588.2:17.0:::1.02:4.7E-03
0.07085:571.4:17.5:::0.99:6.5E-03
0.06888:555.6:18.0:::0.97:8.7E-03
0.06702:540.5:18.5:::0.94:8.7E-03
0.06526:526.3:19.0:::0.91:1.3E-02
0.06358:512.8:19.5:::0.87:1.9E-02
0.06199:500.0:20.0:::0.80:2.8E-02
0.06048:487.8:20.5:::0.80:3.6E-02
0.05904:476.2:21.0:::0.70:4.7E-02
0.05889:475.:21.05:0.691:0.102::
0.05827:470.:21.28:0.678:0.122::
0.05765:465.:21.51:0.646:0.116::
0.05765:465.:21.51:::0.70:6.E-02
0.05703:460.:21.74:0.616:0.136::
0.05641:455.:21.98:0.577:0.153::
0.05641:455.:21.98:::0.60:7.5E-02
0.05517:445.:22.47:0.491:0.139::
0.05517:445.:22.47:::0.50:0.115
0.05455:440.:22.73:0.446:0.147::
0.05393:435.:22.99:0.43:0.201::
0.05393:435.:22.99:::0.30:0.140
0.05331:430.:23.26:0.405:0.227::
0.05269:425.:23.53:0.347:0.254::
0.05269:425.:23.53:::0.30:0.196
0.05208:420.:23.81:0.301:0.296::
0.05166:416.7:24.0:::0.20:0.258
0.05146:415.:24.10:0.248:0.339::
0.05084:410.:24.39:0.215:0.400::
0.05022:405.:24.69:0.185:0.472::
0.04960:400.:25.00:0.158:0.545::
0.04898:395.:25.32:0.174:0.622::
0.04836:390.:25.64:0.198:0.679::
0.04774:385.:25.97:0.228:0.762::
0.04712:380.:26.32:0.266:0.825::
0.04650:375.:26.67:0.303:0.855::
0.04588:370.:27.03:0.282:0.864::
0.04526:365.:27.40:0.159:0.968::
0.04464:360.:27.78:0.26:1.00::
0.04402:355.:28.17:0.25:1.04::
0.04340:350.:28.57:0.24:1.05::
0.04278:345.:28.99:0.21:1.12::
0.04216:340.:29.41:0.18:1.20::
0.04154:335.:29.85:0.16:1.29::
0.04092:330.:30.30:0.16:1.39::
0.04030:325.:30.77:0.15:1.49::
0.03968:320.:31.25:0.14:1.57::
0.03906:315.:31.75:0.14:1.65::
0.03844:310.:32.26:0.14:1.77::
0.03782:305.:32.79:0.16:1.92::
0.03720:300.:33.33:0.17:2.04::
0.03658:295.:33.90:0.19:2.17::
0.03596:290.:34.48:0.21:2.33::
0.03534:285.:35.10:0.24:2.52::
0.03472:280.:35.71:0.27:2.71::
0.03447:278.:35.97:0.29:2.81::
0.03422:276.:36.23:0.31:2.93::
0.03397:274.:36.50:0.32:2.96::
0.03372:272.:36.77:0.36:3.02::
0.03348:270.:37.04:0.40:3.12::
0.03323:268.:37.31:0.43:3.29::
0.03298:266.:37.59:0.50:3.51::
0.03273:264.:37.88:0.56:3.69::
0.03248:262.:38.17:0.62:3.88::
0.03224:260.:38.46:0.64:3.99::
0.03199:258.:38.76:0.72:4.24::
0.03174:256.:39.06:0.81:4.52::
0.03149:254.:39.37:0.97:4.71::
0.03125:252.:39.68:1.50:5.26::
0.03100:250.:40.00:3.39:6.95::
0.03075:248.:40.32:8.69:7.90::
0.03050:246.:40.65:13.23:4.74::
0.03025:244.:40.98:13.22:1.31::
0.03001:242.:41.32:11.33:1.00::
0.02976:240.:41.68:9.91:0.69::
0.02951:238.:42.02:8.60:0.59::
0.02926:236.:42.37:7.26:0.45::
0.02901:234.:42.74:6.36:0.31::
0.02877:232.:43.10:5.63:0.25::
0.02852:230.:43.48:5.02:0.22::
0.02827:228.:43.86:4.78:0.21::
0.02790:225.:44.44:4.62:0.19::
0.02728:220.:45.46:4.22:0.16::
0.02666:215.:46.51:3.95:0.14::
0.02604:210.:47.62:3.86:0.13::
0.02542:205.:48.78:3.79:0.12::
0.02480:200.:50.00:3.67:0.12::
0.02418:195.:51.28:3.53:0.11::
0.02356:190.:52.63:3.39:0.11::
0.02294:185.:54.05:3.26:0.11::
0.02232:180.:55.56:3.13:0.09::
0.02170:175.:57.14:3.02:0.09::
0.02108:170.:58.82:2.95:0.09::
0.02046:165.:60.61:2.89:0.09::
0.01984:160.:62.50:2.84:0.09::
0.01860:150.:66.67:2.75:0.09::
0.01736:140.:71.43:2.68:0.09::
0.01612:130.:76.92:2.61:0.11::
0.01488:120.:83.33:2.56:0.10::
0.01364:110.:90.91:2.53:0.09:
0.01240:100.:100.00:2.50:0.07::
0.01116:90.:111.10:2.46:0.06::



File: Thin Film toolbox/for Hanh/glass data toolbox/Handbook of Optical Constants/ascii tables/NB.ASC
Nb.ASC: Values of n and k for polycrystalline niobium from
various references in HOCII (pg. 400). References are 8, 19, 22.

From HANDBOOK OF OPTICAL CONSTANTS IN SOLIDS II edited by Edward D.
Palik. Copyright (c) 1991 by Academic Press, Inc. Reproduced by
permission of the publisher.
--------------------------------------------------------------- 
    eV         cm-1        æm           n              k 
---------------------------------------------------------------:
10000.:80655000.:0.0001240:0.9999845:6.55E-07
9549.:77017000.:0.0001298:0.9999829:7.80E-07
9117.:73533000.:0.0001360:0.9999812:9.28E-07
8706.:70218000.:0.0001424:0.9999794:1.10E-06
8313.:67048000.:0.0001492:0.9999774:1.31E-06
7937.:64016000.:0.0001562:0.9999751:1.56E-06
7579.:61128000.:0.0001636:0.9999726:1.86E-06
7237.:58370000.:0.0001713:0.9999700:2.21E-06
6910.:55732000.:0.0001794:0.9999670:2.62E-06
6598.:53216000.:0.0001879:0.9999638:3.11E-06
6300.:50813000.:0.0001968:0.9999602:3.70E-06
6015.:48514000.:0.0002061:0.9999564:4.39E-06
5744.:46328000.:0.0002159:0.9999521:5.21E-06
5484.:44231000.:0.0002261:0.9999475:6.18E-06
5237.:42239000.:0.0002368:0.9999425:7.34E-06
5000.:40327000.:0.0002480:0.9999370:8.70E-06
4775.:38513000.:0.0002597:0.9999310:1.03E-05
4559.:36771000.:0.0002720:0.9999245:1.22E-05
4353.:35109000.:0.0002848:0.9999175:1.44E-05
4157.:33528000.:0.0002983:0.9999099:1.71E-05
3969.:32012000.:0.0003124:0.9999018:2.02E-05
3790.:30568000.:0.0003272:0.999893:2.38E-05
3619.:29189000.:0.0003426:0.999884:2.81E-05
3455.:27866000.:0.0003588:0.999874:3.31E-05
3299.:26608000.:0.0003758:0.999864:3.90E-05
3150.:25406000.:0.0003936:0.999854:4.59E-05
3008.:24261000.:0.0004122:0.999845:5.39E-05
2872.:23164000.:0.0004317:0.999836:6.32E-05
2807.:22640000.:0.0004418:0.999833:6.84E-05
2742.:22116000.:0.0004521:0.999832:7.40E-05
2680.:21615000.:0.0004627:0.999832:7.02E-05
2619.:21123000.:0.0004735:0.999826:7.59E-05
2559.:20640000.:0.0004846:0.999825:8.21E-05
2500.:20164000.:0.0004959:0.999831:8.88E-05
2443.:19704000.:0.0005075:0.999835:6.97E-05
2387.:19252000.:0.0005193:0.999839:7.57E-05
2333.:18817000.:0.0005315:0.999822:2.21E-05
2280.:18389000.:0.0005439:0.999795:2.38E-05
2228.:17970000.:0.0005566:0.999775:2.58E-05
2177.:17559000.:0.0005696:0.999757:2.79E-05
2078.:16760000.:0.0005965:0.999723:3.26E-05
1985.:16010000.:0.0006248:0.999688:3.83E-05
1895.:15284000.:0.0006543:0.999651:4.49E-05
1809.:14590000.:0.0006852:0.999613:5.27E-05
1728.:13937000.:0.0007176:0.999570:6.19E-05
1650.:13308000.:0.0007516:0.999525:7.29E-05
1575.:12703000.:0.0007871:0.999475:8.58E-05
1504.:12130000.:0.0008244:0.999422:1.01E-04
1436.:11582000.:0.0008633:0.999364:1.18E-04
1371.:11058000.:0.0009041:0.999301:1.38E-04
1309.:10558000.:0.0009469:0.999232:1.61E-04
1250.:10082000.:0.0009917:0.999157:1.88E-04
1194.:9630200.:0.001039:0.999076:2.20E-04
1140.:9194600.:0.001088:0.99899:2.56E-04
1088.:8775200.:0.001139:0.99889:2.99E-04
1039.:8380000.:0.001193:0.99879:3.47E-04
992.3:8003400.:0.001249:0.99868:4.05E-04
947.5:7642000.:0.001309:0.99856:4.70E-04
904.7:7296800.:0.001370:0.99843:5.49E-04
863.9:6967800.:0.001435:0.99830:6.47E-04
824.9:6653200.:0.001503:0.99817:7.50E-04
787.7:6353200.:0.001574:0.99803:8.58E-04
752.1:6066000.:0.001649:0.99787:9.82E-04
718.1:5791800.:0.001727:0.99772:1.12E-03
685.7:5530500.:0.001808:0.99755:1.27E-03
654.7:5280500.:0.001894:0.99737:1.44E-03
625.1:5041700.:0.001983:0.99719:1.64E-03
596.9:4814300.:0.002077:0.99700:1.86E-03
570.0:4597300.:0.002175:0.99682:2.11E-03
544.2:4389200.:0.002278:0.99666:2.40E-03
519.7:4191600.:0.002386:0.99651:2.67E-03
496.2:4002100.:0.002499:0.99635:2.96E-03
484.9:3911000.:0.002557:0.99627:3.12E-03
473.8:3821400.:0.002617:0.99620:3.29E-03
463.0:3734300.:0.002678:0.99613:3.47E-03
452.4:3648800.:0.002741:0.99608:3.65E-03
442.1:3565700.:0.002804:0.99602:3.82E-03
432.0:3484300.:0.002870:0.99596:4.00E-03
412.5:3327000.:0.003006:0.99587:4.38E-03
403.0:3250400.:0.003077:0.99585:4.59E-03
393.8:3176200.:0.003148:0.99585:4.77E-03
384.8:3103600.:0.003222:0.99584:4.93E-03
376.1:3033400.:0.003297:0.99582:5.10E-03
367.5:2964100.:0.003374:0.99581:5.28E-03
359.1:2896300.:0.003453:0.99580:5.46E-03
350.9:2830200.:0.003533:0.99580:5.65E-03
342.9:2765700.:0.003616:0.99584:5.83E-03
335.0:2701900.:0.003701:0.99590:5.97E-03
319.9:2580100.:0.003876:0.99597:6.22E-03
305.5:2464000.:0.004058:0.99612:6.48E-03
291.7:2352700.:0.004250:0.99628:6.48E-03
278.5:2246200.:0.004452:0.99637:6.48E-03
265.9:2144600.:0.004663:0.99663:6.28E-03
253.9:2047800.:0.004883:0.99658:5.77E-03
242.5:1955900.:0.005113:0.99645:5.06E-03
231.5:1867200.:0.005356:0.99586:4.12E-03
221.1:1783300.:0.005608:0.99472:3.23E-03
216.0:1742100.:0.005740:0.99400:2.87E-03
211.1:1702600.:0.005873:0.99322:2.62E-03
206.2:1663100.:0.006013:0.99238:2.41E-03
201.5:1625200.:0.006153:0.99149:2.30E-03
196.9:1588100.:0.006297:0.99060:2.26E-03
192.4:1551800.:0.006444:0.98970:2.29E-03
188.0:1516300.:0.006595:0.9888:2.34E-03
179.6:1448600.:0.006903:0.9871:2.55E-03
171.4:1382400.:0.007234:0.9853:2.70E-03
163.7:1320300.:0.007574:0.9834:2.86E-03
156.3:1260600.:0.007932:0.9814:3.01E-03
149.3:1204200.:0.008304:0.9791:3.16E-03
142.5:1149300.:0.008701:0.9767:3.27E-03
136.1:1097700.:0.009110:0.9740:3.40E-03
129.9:1047700.:0.009545:0.9709:3.51E-03
124.1:1000900.:0.009991:0.9676:3.60E-03
118.5:955760.:0.01046:0.9638:3.69E-03
113.1:912210.:0.01096:0.9595:3.75E-03
108.0:871070.:0.01148:0.9546:3.78E-03
103.1:831550.:0.01203:0.9490:3.87E-03
98.47:794210.:0.01259:0.9424:4.03E-03
94.03:758400.:0.01319:0.9348:4.69E-03
89.78:724120.:0.01381:0.9263:5.74E-03
85.73:691450.:0.01447:0.9164:7.34E-03
81.85:660160.:0.01515:0.9054:9.92E-03
78.16:630400.:0.01586:0.8929:1.35E-02
74.63:601930.:0.01661:0.8791:1.87E-02
71.26:574750.:0.01740:0.8643:2.57E-02
68.04:548780.:0.01822:0.8478:3.45E-02
64.97:524010.:0.01908:0.8299:4.62E-02
63.49:512080.:0.01953:0.8206:5.36E-02
62.04:500380.:0.01998:0.8113:6.20E-02
60.62:488930.:0.02045:0.8021:7.10E-02
59.24:477800.:0.02093:0.7926:8.12E-02
57.88:466830.:0.02142:0.7828:9.27E-02
56.56:456180.:0.02192:0.7732:0.106
54.01:435620.:0.02296:0.7559:0.138
51.57:415940.:0.02404:0.7451:0.178

200.:1613100.:0.06199::2.00E-02
150.:1209800.:0.08266::2.60E-02
100.:806550.:0.01240::3.90E-02
95.0:766220.:0.01305::4.20E-02
90.0:725890.:0.01378::4.40E-02
85.0:685570.:0.01459::4.70E-02
80.0:645240.:0.01550::5.20E-02
75.0:604910.:0.01653::5.70E-02
70.0:564580.:0.01771::6.50E-02
65.0:524260.:0.01907::7.70E-02
60.0:483930.:0.02066::9.40E-02
55.0:443600.:0.02254::0.126
50.0:403270.:0.02480::0.180
45.0:362950.:0.02755::0.243
44.0:354880.:0.02818::0.258
43.0:346820.:0.02883::0.275
42.0:338750.:0.02952::0.277
41.0:330680.:0.03024::0.279
40.5:326650.:0.03061:0.92:0.47
40.0:322620.:0.03100::0.284
39.5:318590.:0.03139:0.95:0.50
39.0:314550.:0.03179::0.291
38.5:310520.:0.03220:1.00:0.53
38.0:306490.:0.03263::0.293
37.5:302460.:0.03306:1.07:0.53
37.0:298420.:0.03351::0.291
36.8:296810.:0.03369:1.11:0.52
36.4:293580.:0.03406:1.13:0.51
36.0:290360.:0.03444:1.15:0.50
36.0:290360.:0.03444::0.288
35.6:287130.:0.03483:1.16:0.49
35.2:283900.:0.03522:1.17:0.47
35.0:282290.:0.03542::0.268
34.8:280680.:0.03563:1.19:0.46
34.4:277450.:0.03604:1.20:0.44
34.0:274230.:0.03647:1.20:0.42
33.8:272610.:0.03668:1.21:0.41
33.6:271000.:0.03690:1.21:0.41
33.4:269390.:0.03712:1.21:0.40
33.2:267770.:0.03734:1.21:0.39
33.0:266160.:0.03757:1.21:0.38
32.8:264550.:0.03780:1.21:0.37
32.6:262930.:0.03803:1.21:0.36
32.4:261320.:0.03827:1.21:0.35
32.2:259710.:0.03850:1.21:0.35
32.0:258100.:0.03875:1.20:0.34
31.8:256480.:0.03899:1.20:0.33
31.6:254870.:0.03924:1.20:0.32
31.4:253260.:0.03949:1.19:0.32
31.2:251640.:0.03974:1.18:0.31
31.0:250030.:0.03999:1.18:0.31
30.8:248420.:0.04025:1.17:0.31
30.6:246800.:0.04052:1.18:0.31
30.4:245190.:0.04078:1.18:0.30
30.2:243580.:0.04105:1.18:0.29
30.0:241960.:0.04133:1.18:0.28
30.0:241960.:0.04133::0.207
29.8:240350.:0.04161:1.17:0.27
29.6:238740.:0.04189:1.16:0.26
29.4:237130.:0.04217:1.15:0.25
29.2:235510.:0.04246:1.14:0.25
29.0:233900.:0.04275:1.13:0.25
28.8:232290.:0.04305:1.12:0.25
28.6:230670.:0.04335:1.11:0.24
28.4:229060.:0.04366:1.10:0.24
28.2:227450.:0.04397:1.09:0.24
28.0:225830.:0.04428:1.08:0.24
27.8:224220.:0.04460:1.07:0.25
27.6:222610.:0.04492:1.06:0.25
27.4:220990.:0.04525:1.05:0.25
27.2:219380.:0.04558:1.05:0.25
27.0:217770.:0.04592:1.04:0.25
26.8:216150.:0.04626:1.03:0.25
26.6:214540.:0.04661:1.03:0.25
26.4:212930.:0.04696:1.02:0.26
26.2:211320.:0.04732:1.01:0.26
26.0:209700.:0.04769:1.00:0.26
25.8:208090.:0.04806:0.99:0.26
25.6:206480.:0.04843:0.99:0.26
25.4:204860.:0.04881:0.98:0.27
25.2:203250.:0.04920:0.97:0.27
25.0:201640.:0.04959:0.96:0.27
24.8:200020.:0.04999:0.95:0.28
24.6:198410.:0.05040:0.94:0.28
24.4:196800.:0.05081:0.93:0.28
24.2:195180.:0.05123:0.92:0.29
24.0:193570.:0.05166:0.91:0.29
23.8:191960.:0.05209:0.90:0.30
23.6:190350.:0.05254:0.88:0.30
23.4:188730.:0.05298:0.87:0.31
23.2:187120.:0.05344:0.86:0.32
23.0:185510.:0.05391:0.85:0.33
22.8:183890.:0.05438:0.83:0.34
22.6:182280.:0.05486:0.82:0.35
22.4:180670.:0.05535:0.81:0.36
22.2:179050.:0.05585:0.79:0.38
22.0:177440.:0.05636:0.78:0.40
21.8:175830.:0.05687:0.77:0.41
21.6:174210.:0.05740:0.75:0.43
21.4:172600.:0.05794:0.74:0.45
21.2:170990.:0.05848:0.73:0.47
21.0:169380.:0.05904:0.72:0.50
20.8:167760.:0.05961:0.72:0.52
20.6:166150.:0.06019:0.71:0.55
20.4:164540.:0.06078:0.72:0.57
20.2:162920.:0.06138:0.72:0.60
20.0:161310.:0.06199:0.72:0.62
19.8:159700.:0.06262:0.72:0.64
19.6:158080.:0.06326:0.72:0.66
19.4:156470.:0.06391:0.73:0.68
19.2:154860.:0.06458:0.73:0.69
19.0:153240.:0.06525:0.72:0.72
18.8:151630.:0.06595:0.73:0.74
18.6:150020.:0.06666:0.73:0.77
18.4:148400.:0.06738:0.73:0.79
18.2:146790.:0.06812:0.73:0.82
18.0:145180.:0.06888:0.74:0.85
17.8:143570.:0.06965:0.75:0.87
17.6:141950.:0.07045:0.76:0.90
17.4:140340.:0.07126:0.77:0.93
17.2:138730.:0.07208:0.79:0.96
17.0:137110.:0.07293:0.80:0.99
16.8:135500.:0.07380:0.82:1.02
16.6:133890.:0.07469:0.85:1.04
16.4:132270.:0.07560:0.87:1.06
16.2:130660.:0.07653:0.89:1.09
16.0:129050.:0.07749:0.92:1.11
15.8:127430.:0.07847:0.95:1.13
15.6:125820.:0.07948:0.99:1.14
15.4:124210.:0.08051:1.02:1.15
15.2:122600.:0.08157:1.05:1.16
15.0:120980.:0.08266:1.08:1.16
14.8:119370.:0.08377:1.11:1.16
14.6:117760.:0.08492:1.14:1.15
14.4:116140.:0.08610:1.16:1.15
14.2:114530.:0.08731:1.18:1.14
14.0:112920.:0.08856:1.20:1.13
13.8:111300.:0.08984:1.22:1.13
13.6:109690.:0.09116:1.23:1.12
13.4:108080.:0.09253:1.24:1.10
13.2:106460.:0.09393:1.24:1.09
13.0:104850.:0.09537:1.24:1.09
12.8:103240.:0.09686:1.24:1.09
12.6:101630.:0.09840:1.24:1.09
12.4:100010.:0.09999:1.24:1.10
12.2:98399.:0.1016:1.25:1.11
12.0:96786.:0.1033:1.25:1.12
11.8:95173.:0.1051:1.27:1.13
11.6:93560.:0.1069:1.28:1.13
11.4:91946.:0.1088:1.30:1.13
11.3:91140.:0.1097:1.31:1.12
11.2:90333.:0.1107:1.31:1.12
11.1:89527.:0.1117:1.32:1.11
11.0:88720.:0.1127:1.32:1.10
10.9:87914.:0.1137:1.32:1.09
10.8:87107.:0.1148:1.32:1.08
10.7:86301.:0.1159:1.31:1.07
10.6:85494.:0.1170:1.30:1.06
10.5:84688.:0.1181:1.29:1.05
10.4:83881.:0.1192:1.27:1.04
10.3:83074.:0.1204:1.25:1.04
10.2:82268.:0.1216:1.23:1.04
10.1:81461.:0.1228:1.20:1.04
10.0:80655.:0.1240:1.18:1.05
9.90:79848.:0.1252:1.15:1.06
9.80:79042.:0.1265:1.13:1.09
9.70:78235.:0.1278:1.11:1.11
9.60:77429.:0.1292:1.10:1.13
9.50:76622.:0.1305:1.08:1.15
9.40:75816.:0.1319:1.07:1.18
9.30:75009.:0.1333:1.06:1.19
9.20:74202.:0.1348:1.04:1.22
9.10:73396.:0.1362:1.02:1.25
9.00:72589.:0.1378:1.01:1.29
8.90:71783.:0.1393:1.00:1.32
8.80:70976.:0.1409:1.00:1.36
8.70:70170.:0.1425:0.990:1.39
8.60:69363.:0.1442:0.990:1.43
8.40:67750.:0.1476:0.990:1.51
8.20:66137.:0.1512:1.00:1.60
8.00:64524.:0.1550:1.02:1.69
7.80:62911.:0.1590:1.07:1.78
7.60:61298.:0.1631:1.14:1.85
7.40:59684.:0.1675:1.20:1.88
7.20:58071.:0.1722:1.22:1.91
7.00:56458.:0.1771:1.23:1.96
6.80:54845.:0.1823:1.24:2.04
6.60:53232.:0.1879:1.26:2.14
6.40:51619.:0.1937:1.31:2.25
6.20:50006.:0.2000:1.38:2.38
6.00:48393.:0.2066:1.49:2.49
5.80:46780.:0.2138:1.63:2.60
5.60:45167.:0.2214:1.81:2.67
5.40:43554.:0.2296:2.00:2.68
5.20:41940.:0.2384:2.16:2.62
5.00:40327.:0.2480:2.26:2.57
4.80:38714.:0.2583:2.32:2.52
4.60:37101.:0.2695:2.39:2.56
4.40:35488.:0.2818:2.53:2.56
4.20:33875.:0.2952:2.64:2.42
4.00:32262.:0.3100:2.64:2.33
3.90:31455.:0.3179:2.62:2.29
3.80:30649.:0.3263:2.59:2.28
3.70:29842.:0.3351:2.56:2.27
3.60:29036.:0.3444:2.52:2.29
3.50:28229.:0.3542:2.48:2.33
3.40:27423.:0.3647:2.46:2.38
3.30:26616.:0.3757:2.44:2.45
3.20:25810.:0.3875:2.45:2.53
3.10:25004.:0.3999:2.48:2.60
3.00:24197.:0.4133:2.51:2.68
2.85:22987.:0.4350:2.58:2.80
2.75:22181.:0.4509:2.66:2.86
2.65:21374.:0.4679:2.74:2.90
2.55:20568.:0.4862:2.83:2.92
2.45:19761.:0.5061:2.89:2.90
2.35:18954.:0.5276:2.92:2.88
2.25:18148.:0.5510:2.93:2.87
2.15:17341.:0.5767:2.92:2.87
2.05:16535.:0.6048:2.89:2.87
1.95:15728.:0.6358:2.82:2.86
1.85:14922.:0.6702:2.69:2.89
1.75:14115.:0.7085:2.54:2.99
1.65:13308.:0.7514:2.36:3.13
1.55:12502.:0.7999:2.15:3.37
1.45:11695.:0.8551:1.95:3.68
1.35:10889.:0.9184:1.76:4.13
1.25:10082.:0.9919:1.65:4.63
1.15:9276.:1.078:1.55:5.18
1.05:8469.:1.181:1.44:5.86
0.95:7662.:1.305:1.35:6.70
0.85:6856.:1.459:1.35:7.74
0.75:6049.:1.653:1.41:9.00
0.65:5243.:1.907:1.57:10.6
0.55:4436.:2.254:1.83:12.7
0.45:3630.:2.755:2.28:15.6
0.35:2823.:3.542:3.11:20.0
0.28:2258.:4.428:4.26:25.0
0.24:1936.:5.166:5.47:28.9
0.20:1613.:6.199:7.25:34.1
0.16:1290.:7.749:10.2:41.7
0.12:968.:10.33:16.0:53.2


