Repository: davidsmarx/Matlab

File: Thin Film toolbox/for Hanh/glass data toolbox/Handbook of Optical Constants/ascii tables/PBS.ASC
PbS.ASC: Values of n and k for cubic lead sulfide from various
references in HOCI (pg. 530).  References are 2, 3, 4, 5, 9, 
10, 12, 13, 14, 15.

From HANDBOOK OF OPTICAL CONSTANTS IN SOLIDS edited by Edward D.
Palik. Copyright (c) 1985 by Academic Press, Inc. Reproduced by
permission of the publisher.
-------------------------------------------------------------
     eV      cm-1      æm              n          k 
-------------------------------------------------------------
150:1209800:0.008266::3.8E-3
145:1169500:0.008551::4.09E-3
140:1129200:0.008856::4.37E-3
135:1088800:0.009184::4.66E-3
130:1048500:0.009537::5.10E-3
125:1008200:0.009919::5.59E-3
120:967860:0.01033::6.40E-3
115:927530:0.01078::8.96E-3
110:887210:0.01127::1.05E-2
105:846880:0.01181::1.26E-2
100:806550:0.01240::1.54E-2
95:766220:0.01305::1.78E-2
90:725900:0.01378::2.06E-2
85:685570:0.01459::2.38E-2
80:645240:0.01550::2.88E-2
75:604910:0.01653::3.72E-2
70:564590:0.01771::4.64E-2
65:524260:0.01907::5.48E-2
60:483930:0.02066::6.17E-2
58:467800:0.02138::6.44E-2
55:443600:0.02254::6.73E-2
50:403280:0.02480::7.05E-2
45:362950:0.02755::5.43E-2
40:322620:0.03100::4.28E-2
38:306490:0.03263::4.23E-2
25:201640:0.04959:0.845:0.171
24:193570:0.05166:0.800:0.196
23.3:187930:0.05321:0.772:0.238
22.7:183090:0.05462:0.760:0.291
21.9:176630:0.05661:0.831:0.372
21.5:173410:0.05767:0.870:0.339
21.3:171800:0.05821:0.858:0.324
20.6:166150:0.06019:0.847:0.339
19.8:159700:0.06262:0.881:0.370
19.2:154860:0.06457:0.911:0.332
18.6:150020:0.06667:0.881:0.300
18.0:145180:0.06888:0.846:0.294
17.5:141150:0.07084:0.814:0.298
17.0:137110:0.07293:0.778:0.307
16.5:133080:0.07514:0.734:0.327
16.0:129050:0.07749:0.687:0.364
15.6:125820:0.07948:0.651:0.412
15.2:122600:0.08157:0.628:0.472
14.8:119370:0.08377:0.619:0.538
14.4:116140:0.08610:0.627:0.606
14.0:112920:0.08856:0.651:0.665
13.5:108880:0.09183:0.687:0.725
13.0:104850:0.09537:0.725:0.769
12.5:100820:0.09918:0.758:0.807
12.0:96790:0.1033:0.789:0.843
11.5:92750:0.1078:0.811:0.872
11.0:88720:0.1127:0.821:0.912
10.5:84690:0.1181:0.836:0.974
10.0:80650:0.1240:0.879:1.050
9.5:76620:0.1305:0.968:1.096
9.0:72590:0.1378:1.007:1.066
8.6:69360:0.1442:0.997:1.060
8.2:66140:0.1512:0.921:1.140
7.7:62100:0.1610:0.999:1.273
7.2:58070:0.1722:1.037:1.299
6.8:54850:0.1823:1.024:1.361
6.4:51620:0.1937:0.951:1.489
6.2:50010:0.2000:1.13:1.70
5.9:47590:0.2101:1.22:1.78
5.65:45570:0.2194:1.22:1.85
5.4:43550:0.2296:1.33:1.95
5.15:41540:0.2407:1.43:2.05
4.95:39920:0.2505:1.52:2.10
4.75:38310:0.2610:1.53:2.20
4.6:37100:0.2695:1.55:2.30
4.45:35890:0.2786:1.53:2.45
4.30:34680:0.2883:1.57:2.53
4.15:33470:0.2988:1.67:2.70
4.0:32260:0.3100:1.73:2.83
3.85:31050:0.3220:1.90:3.00
3.75:30250:0.3306:2.07:3.17
3.65:29440:0.3397:2.33:3.32
3.55:28630:0.3493:2.58:3.37
3.45:27830:0.3594:2.98:3.37
3.35:27020:0.3701:3.17:3.37
3.25:26210:0.3815:3.32:3.30
3.15:25410:0.3936:3.62:3.17
3.00:24200:0.4133:3.88:3.00
2.90:23390:0.4275:4.12:2.70
2.75:22180:0.4509:4.25:2.33
2.55:20570:0.4862:4.35:2.00
2.35:18950:0.5276:4.33:1.67
2.20:17740:0.5636:4.30:1.55
2.00:16130:0.6199:4.29:1.48
1.80:14520:0.6888:4.53:1.30
1.60:12910:0.7749:4.62:0.94
1.40:11290:0.8856:4.50:0.83
1.30:10490:0.9537:4.48:0.627
1.24:10000:1.00:4.43:0.597
1.18:9524:1.05:4.385:0.543
1.13:9091:1.1:4.355:0.508
1.03:8333:1.2:4.30:0.458
0.953:7692:1.3:4.275:0.403
0.885:7143:1.4:4.26:0.390
0.825:6667:1.5:4.25:0.370
0.775:6250:1.6:4.24:0.357
0.730:5882:1.7:4.235:0.341
0.690:5556:1.8:4.235:0.334
0.650:5263:1.9:4.24:0.318
0.620:5000:2.0:4.25:0.310
0.590:4762:2.1:4.245:0.304
0.563:4545:2.2:4.255:0.285
0.539:4348:2.3:4.26:0.271
0.516:4167:2.4:4.28:0.255
0.496:4000:2.5:4.30:0.235
0.477:3846:2.6:4.335:0.212
0.459:3704:2.7:4.38:0.182
0.443:3571:2.8:4.42:0.144
0.432:3484:2.87:4.435:9.03E-2
0.413:3333:3.0:4.345:4.59E-2
0.400:3226:3.1:4.30:2.27E-2
0.393:3175:3.15::1.43E-2
0.387:3125:3.2::7.9E-3
0.381:3077:3.25:4.26:3.46E-3
0.3542:2857:3.5:4.215:6.48E-4
0.3306:2667:3.75:4.185:6.22E-4
0.3100:2500:4.0:4.16:6.38E-4
0.2917:2353:4.25:4.14:6.51E-4
0.2755:2222:4.5:4.125:7.47E-4
0.2480:2000:5:4.115:9.25E-4
0.2066:1667:6:4.10:1.38E-3
0.1771:1429:7:4.09:2.06E-3
0.1550:1250:8:4.07:3.06E-3
0.1378:1111:9:4.04:4.42E-3
0.1240:1000:10:4.01:6.32E-3
0.1240:1000:10:4.02:
0.1178:950:10.53:4.01:
0.1116:900:11.11:4.00:
0.1054:850:11.76:3.98:
0.1033:833.3:12:3.90:1.14E-2
0.09919:800:12.50:3.97:
0.09299:750:13.33:3.95:
0.08856:714.3:14:3.795:1.83E-2
0.08679:700:14.29:3.93:
0.08059:650:15.38:3.90:
0.07749:625.0:16:3.68:
0.07439:600:16.67:3.86:
0.06888:555.6:18:3.545:
0.06819:550:18.18:3.81:
0.06199:500.0:20:3.39:
0.06199:500.0:20:3.75:
0.05636:454.5:22:3.205:
0.05579:450:22.22:3.66:
0.05166:416.7:24:2.995:
0.04959:400:25.00:3.53:
0.04339:350:28.57:3.33:
0.03720:300:33.33:2.99:
0.03444:277.8:36:2.74:9.77E-2
0.03263:263.2:38:2.53:0.127
0.03100:250.0:40:2.28:0.167
0.02952:238.1:42:1.98:0.226
0.02818:227.3:44:1.61:0.326
0.02695:217.4:46:1.13:0.540
0.02583:208.3:48:0.688:1.03
0.02480:200.0:50:0.514:1.59
0.02254:181.8:55:0.433:2.67
0.02066:166.7:60:0.452:3.55
0.01771:142.9:70:0.582:5.14
0.01550:125.0:80:0.809:6.74
0.01378:111.1:90:1.175:8.48
0.01240:100.0:100:1.79:10.51
0.01033:83.33:120:5.06:15.98
0.008856:71.43:140:17.41:17.94
0.007749:62.50:160:20.47:7.10
0.006888:55.56:180:17.87:3.47
0.006199:50.00:200:16.27:2.20
0.004959:40.00:250:14.40:1.15
0.004133:33.33:300:13.62:0.785
0.003542:28.57:350:13.21:0.604
0.003100:25.00:400:12.96:0.495
0.002480:20.00:500:12.69:0.367
0.001653:13.33:750:12.44:0.228
0.001240:10.00:1000:12.35:0.167
0.0008266:6.667:1500:12.29:0.109
0.0006199:5.000:2000:12.27:0.0815



File: Thin Film toolbox/for Hanh/glass data toolbox/Handbook of Optical Constants/ascii tables/PBSE.ASC
PbSe.ASC: Values of n and k for cubic lead selenide from various
references in HOCI (pg. 520).  References are 2, 3, 7, 10, 12,
13, 17. 

From HANDBOOK OF OPTICAL CONSTANTS IN SOLIDS edited by Edward D.
Palik. Copyright (c) 1985 by Academic Press, Inc. Reproduced by
permission of the publisher.
---------------------------------------------------------------
     eV    cm-1    æm        n        k         n        k 
---------------------------------------------------------------:
14.5:116950:0.08551:0.72:0.20::
14.0:112920:0.08856:0.70:0.25::
13:104850:0.09537:0.70:0.35::
12:96790:0.1033:0.70:0.38::
11.5:92750:0.1078:0.70:0.40::
11:88720:0.1127:0.71:0.44::
10.5:84690:0.1181:0.70:0.46::
10:80650:0.1240:0.68:0.50::
9.5:76620:0.1305:0.68:0.56::
9:72590:0.1378:0.70:0.66::
8.5:68560:0.1459:0.725:0.63::
8:64520:0.1550:0.715:0.62::
7.5:60490:0.1653:0.71:0.66::
7:56460:0.1771:0.70:0.71::
6.5:52430:0.1907:0.68:0.78::
6:48390:0.2066:0.64:0.86::
5.5:44360:0.2254:0.58:1.0::
5:40330:0.2480:0.54:1.2::
4.5:36290:0.2755:0.56:1.3::
4:32260:0.3100:0.64:1.9::
3.5:28230:0.3542:0.74:2.4::
3.0:24200:0.4133:1.25:3.20:3.00:3.50
2.0:16130:0.6199:3.65:2.9:3.90:3.20
1.65:13310:0.7514:::4.51:1.73
1.5:12100:0.8266:4.64:2.64::
1.24:10000:1.000:::4.67:1.54
1.0:8065:1.240:4.65:1.1::
0.99:7985:1.252:::4.69:1.14
0.83:6694:1.494:::4.64:0.950
0.80:6452:1.550::0.284::
0.75:6049:1.653::0.269::
0.71:5726:1.746:::4.61:0.830
0.70:5646:1.771::0.251::
0.65:5243:1.907::0.240::
0.62:5001:2.000:::4.59:0.770
0.60:4839:2.066::0.254::
0.55:4436:2.254::0.238:4.59:0.740
0.50:4033:2.480::0.235::
0.50:4033:2.480:4.70:0.450::
0.495:3992:2.505:::4.58:0.740
0.48:3871:2.583:4.90:::
0.46:3710:2.695:4.88:::
0.45:3629:2.755::0.220:4.57:0.740
0.44:3549:2.818:4.885:::
0.42:3388:2.952:4.895:::
0.41:3307:3.024:::4.57:0.740
0.40:3226:3.100:4.91:::
0.39:3146:3.179:4.85:0.219::
0.38:3065:3.263:4.93:0.225:4.57:0.740
0.36:2904:3.444:4.95:::
0.354:2855:3.502:::4.56:0.756
0.35:2823:3.542::0.199::
0.34:2742:3.647:4.96:0.194::
0.33:2662:3.757::0.189:4.54:0.782
0.32:2581:3.875:4.98:0.173::
0.31:2500:4.000::0.127:4.52:0.796
0.30:2420:4.133::0.104:5.05:
0.30:2420:4.133:::5.29:
0.292:2355:4.246:::4.48:0.836
0.29:2339:4.275::5.72E-2::
0.28:2258:4.428:4.94:3.53E-2::
0.28:2258:4.428:::5.13:
0.275:2218:4.509:::4.48:0.836
0.27:2178:4.592::9.17E-3::
0.26:2097:4.769:4.94:2.85E-3:4.47:0.890
0.25:2016:4.959::1.54E-3:5.02:
0.248:2000:5.000:::4.45:
0.24:1936:5.166:4.90:1.38E-3::
0.23:1855:5.391:4.83:1.28E-3:4.91:
0.22:1774:5.636:4.86:::
0.20:1613:6.199:4.82::4.90:
0.18:1452:6.888:::4.87:
0.17:1371:7.293:::4.86:
0.16:1290:7.749:4.80::4.85:2.22E-2
0.15:1210:8.266:4.78:::2.48E-2
0.14:1129:8.856:4.77:::2.69E-2
0.13:1049:9.537:4.75::4.82:3.4E-2
0.124:1000:10.00:4.75:1.06E-3:4.72:4.10E-3
0.1215:980:10.20:4.75:1.13E-3:4.71:4.36E-3
0.1190:960:10.42:4.74:1.20E-3:4.71:4.64E-3
0.1165:940:10.64:4.74:1.28E-3:4.70:4.95E-3
0.1141:920:10.87:4.74:1.37E-3:4.69:5.29E-3
0.1116:900:11.11:4.74:1.46E-3:4.69:5.66E-3
0.1091:880:11.36:4.73:1.57E-3:4.68:6.06E-3
0.1066:860:11.63:4.73:1.68E-3:4.67:6.51E-3
0.1041:840:11.90:4.73:1.80E-3:4.66:6.99E-3
0.1017:820:12.20:4.73:1.94E-3:4.66:7.53E-3
0.09919:800:12.50:4.72:2.09E-3:4.65:8.13E-3
0.09671:780:12.82:4.72:2.26E-3:4.64:8.79E-3
0.09423:760:13.16:4.71:2.44E-3:4.62:9.52E-3
0.09175:740:13.51:4.71:2.65E-3:4.61:1.03E-2
0.08927:720:13.89:4.70:2.88E-3:4.60:1.13E-2
0.08679:700:14.29:4.70:3.14E-3:4.59:1.23E-2
0.08431:680:14.71:4.69:3.43E-3:4.57:1.34E-2
0.08183:660:15.15:4.69:3.75E-3:4.55:1.48E-2
0.07935:640:15.63:4.68:4.12E-3:4.53:1.63E-2
0.07687:620:16.13:4.67:4.54E-3:4.51:1.80E-2
0.07439:600:16.67:4.66:5.02E-3:4.49:1.99E-2
0.07191:580:17.24:4.65:5.58E-3:4.47:2.22E-2
0.06943:560:17.86:4.64:6.21E-3:4.44:2.48E-2
0.06699:540:18.52:4.63:6.95E-3:4.41:2.78E-2
0.06447:520:19.23:4.62:7.80E-3:4.37:3.14E-2
0.06199:500:20.00:4.60:8.81E-3:4.33:3.56E-2
0.05951:480:20.83:4.59:1.00E-2:4.29:4.07E-2
0.05703:460:21.74:4.57:1.14E-2:4.23:4.68E-2
0.05455:440:22.73:4.55:1.31E-2:4.17:5.43E-2
0.05207:420:23.81:4.52:1.52E-2:4.10:6.34E-2
0.04959:400:25.00:4.49:1.77E-2:4.02:7.49E-2
0.04711:380:26.32:4.46:2.08E-2:3.92:8.95E-2
0.04463:360:27.78:4.42:2.47E-2:3.80:0.11
0.04215:340:29.41:4.37:2.97E-2:3.66:0.13
0.03968:320:31.25:4.31:3.62E-2:3.48:0.17
0.03720:300:33.33:4.24:4.48E-2:3.26:0.22
0.03472:280:35.71:4.15:5.64E-2:2.96:0.30
0.03224:260:38.46:4.04:7.26E-2:2.55:0.43
0.02976:240:41.67:3.89:9.61E-2:1.97:0.70
0.02728:220:45.45:3.69:0.13:1.27:1.41
0.02480:200:50.00:3.42:0.19:0.96:2.49
0.02232:180:55.56:3.01:0.30:0.91:3.58
0.01984:160:62.50:2.34:0.56:0.99:4.71
0.01736:140:71.43:1.34:1.49:1.15:6.00
0.01488:120:83.33:1.02:3.19:1.45:7.57
0.01240:100:100.0:1.18:5.02:1.97:9.64
0.01215:98:102.0:1.21:5.22:2.04:9.89
0.01190:96:104.2:1.25:5.43:2.12:10.1
0.01165:94:106.4:1.29:5.64:2.21:10.4
0.01141:92:108.7:1.34:5.87:2.30:10.7
0.01116:90:111.1:1.39:6.09:2.39:11.0
0.01091:88:113.6:1.44:6.33:2.50:11.3
0.01066:86:116.3:1.51:6.58:2.61:11.6
0.01041:84:119.0:1.57:6.83:2.73:11.9
0.01017:82:122.0:1.65:7.10:2.87:12.3
0.009919:80:125.0:1.73:7.38:3.02:12.7
0.009671:78:128.2:1.83:7.67:3.18:13.1
0.009423:76:131.6:1.93:7.97:3.36:13.5
0.009175:74:135.1:2.05:8.29:3.56:13.9
0.008927:72:138.9:2.18:8.62:3.79:14.4
0.008679:70:142.9:2.33:8.97:4.04:14.9
0.008431:68:147.1:2.50:9.34:4.33:15.4
0.008183:66:151.5:2.69:9.73:4.67:16.0
0.007935:64:156.3:2.91:10.1:5.05:16.6
0.007687:62:161.3:3.16:10.6:5.51:17.2
0.007439:60:166.7:3.46:11.0:6.10:17.9
0.007191:58:172.4:3.80:11.5:6.71:18.6
0.006943:56:178.6:4.20:12.0:7.51:19.3
0.006695:54:185.2:4.68:12.5:8.49:20.0
0.006447:52:192.3:5.25:13.1:9.68:20.6
0.006199:50:200.0:5.93:13.6:11.1:21.1
0.005951:48:208.3:6.7:14.1:12.7:21.2
0.005703:46:217.4:7.7:14.5:14.4:20.9
0.005455:44:227.3:8.8:14.7:15.9:20.1
0.005207:42:238.1:10.0:14.8:16.9:19.0
0.004959:40:250.0:11.2:14.6:17.4:17.8
0.004711:38:263.2:12.3:14.1:17.4:16.9
0.004463:36:277.8:13.2:13.4:17.1:16.4
0.004215:34:294.1:13.8:12.5:16.8:16.3
0.003968:32:312.5:14.1:11.7:16.5:16.5
0.003720:30:333.3:14.0:11.0:16.3:17.0
0.003472:28:357.1:13.8:10.6:16.4:17.7
0.003224:26:384.6:13.4:10.5:16.6:18.1
0.002976:24:416.7:13.0:10.1:17.1:19.7
0.002728:22:454.5:12.7:11.3:17.8:20.9
0.002480:20:500.0:12.6:12.2:18.7:22.3
0.002232:18:555.6:12.8:13.4:19.9:23.1
0.001984:16:625.0:13.2:14.9:21.4:25.4
0.001736:14:714.3:14.1:16.6:23.3:27.3
0.001488:12:833.3:15.5:18.1:25.6:29.6
0.001240:10:1000:17.4:21.1:28.6:32.5:



File: Thin Film toolbox/for Hanh/glass data toolbox/Handbook of Optical Constants/ascii tables/SI-A.ASC
Si-a.ASC: Values of n and k for amorphous silicon from various
references in HOCI (pg. 575). References are 1, 2, 3, 4, 5, 6,
7, 8, 9.

Copyright (c) 1995 by the Optical Society of America.  Some data
from HANDBOOK OF OPTICAL CONSTANTS IN SOLIDS edited by Edward D.
Palik. Copyright (c) 1985 by Academic Press, Inc. Reproduced by
permission of the publisher.
-------------------------------------------------------------------
eV      cm-1      æm     n        k       n(H)    k(H)  k(H)
-------------------------------------------------------------------
105.0:846880:0.01181::1.16E-2:::
104.5:842840:0.01186::1.13E-2:::
103.9:838010:0.01193::1.12E-2:::
103.1:831550:0.01202::1.11E-2:::
102.6:827520:0.01208::1.11E-2:::
102.0:822680:0.01215::1.13E-2:::
101.7:820260:0.01220::1.14E-2:::
101.3:817040:0.01224::1.16E-2:::
101.0:814620:0.01228::1.19E-2:::
100.8:813000:0.01230::1.22E-2:::
100.6:811390:0.01232::1.23E-2:::
100.5:810580:0.01234::1.19E-2:::
100.45:810180:0.012343::1.12E-2:::
100.4:809780:0.01235::1.05E-2::
100.3:808970:0.01236::9.99E-3::
100.2:808160:0.01237::9.99E-3:::
100.1:807360:0.01239::9.94E-3:::
99.93:805990:0.01241::9.03E-3:::
99.83:805180:0.01242::7.40E-3:::
99.72:804290:0.01243::5.78E-3:::
99.68:803970:0.01244::4.57E-3:::
99.45:802110:0.01247::3.68E-3:::
99.13:799530:0.01251::3.42E-3:::
98.86:797360:0.01254::3.37E-3:::

50:403280:0.02480:0.995:2.35E-2:::
49:395210:0.02530:0.992:2.42E-2::
48:387140:0.02583:0.990:2.50E-2:::
47:379080:0.02638:0.988:2.58E-2:::
46:371010:0.02695:0.986:2.67E-2:::
45:362950:0.02755:0.984:2.75E-2:::
44:354880:0.02818:0.981:2.85E-2:::
43:346820:0.02883:0.979:2.94E-2:::
42:338750:0.02952:0.976:3.04E-2:::
41:330690:0.03024:0.973:3.14E-2:::
40:322620:0.03100:0.970:3.26E-2:::
39:314550:0.03179:0.967:3.37E-2:::
38:306490:0.03263:0.963:3.50E-2:::
37:298420:0.03351:0.959:3.64E-2:::
36:290360:0.03444:0.955:3.79E-2:::
35:282290:0.03542:0.950:3.95E-2:::
34:274230:0.03647:0.945:4.13E-2:::
33:266160:0.03757:0.939:4.33E-2:::
32:258100:0.03875:0.933:4.55E-2:::
31:250030:0.04000:0.926:4.80E-2:::
30:241970:0.04133:0.918:5.08E-2:::
29:233900:0.04275:0.909:5.41E-2:::
28:225830:0.04428:0.899:5.79E-2:::
27:217770:0.04592:0.888:6.23E-2:::
26:209700:0.04769:0.876:6.75E-2:::
25:201640:0.04959:0.862:7.37E-2:::
24:193570:0.05166:0.846:8.12E-2:::
23:185510:0.05391:0.828:9.03E-2::
22:177440:0.05636:0.808:0.101:::
21:169380:0.05904:0.785:0.115:::
20:161310:0.06199:0.758:0.132:::
19:153240:0.06526:0.727:0.154:::
18:145180:0.06888:0.691:0.181:::
17:137110:0.07293:0.651:0.216:::
16:129050:0.07749:0.603:0.261:::
15:120980:0.08266:0.549:0.321:::
14:112920:0.08856:0.485:0.403:::
13:104850:0.09537:0.410:0.519:::
12:96790:0.1033:0.327:0.726:::
11.5:92750:0.1078:0.363:0.847:::
11:88720:0.1127:0.392:0.946:::
10.5:84690:0.1181:0.423:1.04:0.488:1.00:
10:80650:0.1240:0.459:1.14:0.466:1.09:
9.5:76620:0.1305:0.497:1.24:0.467:1.20:
9::72590:0.1378:0.543:1.35:0.499:1.33:
8.5:68560:0.1459:0.597:1.47:0.515:1.49:
8::64520:0.1550:0.660:1.60:0.554:1.66:
7.5:60490:0.1653:0.735:1.74:0.614:1.83:
7::56460:0.1771:0.832:1.89:0.670:2.08:
6.5:52430:0.1907:0.951:2.07:0.774:2.35:
6::48390:0.2066:1.11:2.28:0.961:2.65:
5.5:44360:0.2254:1.35:2.51:1.23:2.99:
5::40330:0.2480:1.69:2.76:1.66:3.38:
4.8:38710:0.2583:1.86:2.85:::
4.6:37100:0.2695:2.07:2.93:::
4.5:36290:0.2755:::2.31:3.71:
4.4:35490:0.2818:2.30:2.99:::
4.2:33880:0.2952:2.56:3.04:::
4::32260:0.3100:2.87:3.06:3.36:3.92:
3.8:30650:0.3263:3.21:3.00:::
3.6:29040:0.3444:3.55:2.88:::
3.5:28230:0.3543:3.73:2.79:4.59:3.38:
3.4:27420:0.3647:3.90:2.66:::
3.2:25810:0.3875:4.17:2.38:::
3.0:24200:0.4133:4.38:2.02:5.43:2.19:
2.897:23370:0.4279::::1.80:
2.8:22580:0.4428:4.47:1.64:::
2.705:21820:0.4584::::1.40:
2.6:20970:0.4769:4.49:1.28::0.850:
2.514:20280:0.4932:::::0.367
2.500:20160:0.4960:4.47:1.12:5.25:0.992:0.361
2.425:19560:0.5112:::::0.288
2.4:19360:0.5166:4.46:0.969:::
2.382:19210:0.5205::::0.620:
2.318:18690:0.5350:::::0.216
2.216:17870:0.5596:::::0.175
2.205:17780:0.5623::::0.401:
2.20:17740:0.5636:4.36:0.690:::
2.100:16940:0.5904::::0.253:
2.090:16860:0.5933:::::8.92E-2
2.009:16210:0.6171::::0.154:
2.0:16130:0.6199:4.23:0.461:4.71:0.217:
1.970:15890:0.6295:::::3.48E-2:
1.907:15380:0.6503::::9.14E-2:
1.9:15320:0.6526:4.17:0.363:::
1.857:14980:0.6675:::::8.57E-3
1.856:14970:0.6679::0.384:::
1.804:14550:0.6872::::6.46E-2:
1.8:14520:0.6888:4.09:0.271:::
1.770:14270:0.7006:::::2.13E-3
1.767:14250:0.7016::0.310:::
1.704:13750:0.7275::0.251:::
1.7:13710:0.7293:4.01:0.199:::
1.693:13660:0.7323:::::6.57E-4
1.643:13250:0.7546::0.221:::
1.612:13000:0.7694:::::2.32E-4
1.6:12900:0.7749:3.93:0.136::2.37E-2:
1.581:12750:0.7841::0.174:::
1.533:12360:0.8089::::2.90E-4:
1.526:12310:0.8123:::::9.60E-5
1.514:12210:0.8190::::2.23E-4:
1.513:12200:0.8194::0.137:::
1.5:12100:0.8266:3.86:8.12E-2:4.13::
1.498:12080:0.8276::::1.66E-4:
1.457:11750:0.8509::::7.99E-5:
1.440:11610:0.8613:::::5.89E-5
1.437:11590:0.8631::0.110:::
1.409:11360:0.8799::::5.45E-5:
1.4:11290:0.8856:3.77:4.01E-2:::
1.397:11270:0.8876::::1.15E-2:
1.363:11000:0.9094::8.31E-2:::
1.357:10940:0.9140::::4.09E-5:
1.333:10750:0.9301:::::3.70E-5
1.304:10520:0.9505::::3.41E-5:
1.3:10480:0.9538:3.68::::
1.291:10410:0.9608::6.80E-2:::
1.290:10400:0.9613::::1.10E-2:
1.262:10180:0.9824::::3.17E-5:
1.243:10020:0.9978:::::2.82E-5
1.234:9950:1.005::5.50E-2:::
1.211:9764:1.024::::2.94E-5:
1.2:9678:1.033:3.61::::
1.158:9342:1.070::::2.87E-5:
1.137:9172:1.090::::::1.69E-5
1.130:9110:1.098::4.20E-2::
1.114:8988:1.113::::2.57E-5:
1.1:8872:1.127:3.57::::
1.086:8762:1.141::::1.06E-2:
1.062:8567:1.167::::2.06E-5:
1.032:8324:1.201::::::9.01E-6
1.023:8254:1.211::2.86E-2::
1.014:8176:1.223::::1.88E-5:
1.0:8065:1.240:3.54::3.83::
0.9649:7782:1.285::::::6.08E-6
0.9634:7770:1.287::::1.30E-5:
0.9286:7489:1.335::1.99E-2::
0.9160:7388:1.354::::9.88E-6:
0.90:7259:1.378:3.50::::
0.8870:7154:1.398::::::3.70E-6
0.8637:6966:1.435::::7.19E-6:
0.8561:6905:1.448::1.40E-2:::
0.8159:6581:1.520::::4.87E-6:
0.80:6452:1.550:3.48::::
0.7522:6067:1.648::9.33E-3:::
0.7035:5674:1.762::6.88E-3:::
0.70:5646:1.771:3.45::::
0.6509:5250:1.905::5.03E-3:::
0.6120:4936:2.026::3.64E-3:::
0.60:4839:2.066:3.44::::
0.5647:4555:2.196::2.85E-3:::
0.5014:4044:2.473:3.88::::
0.50:4033:2.480:::3.74::
0.4920:3968:2.520:3.87::::
0.4918:3966:2.521:::2.99::
0.4738:3822:2.617:::3.00::
0.4718:3805:2.628:3.86::::
0.4538:3660:2.732:::2.99::
0.4406:3553:2.814:3.86::::
0.4344:3504:2.854:::2.99::
0.4202:3389:2.951:3.85::::
0.4146:3344:2.990:::3.00::
0.3976:3207:3.119:3.85::::
0.3942:3180:3.145:::3.00::
0.3777:3047:3.282:3.84::::
0.3751:3026:3.305:::2.99::
0.3628:2926:3.417:3.85::::
0.3537:2853:3.506:::2.99::
0.3458:2789:3.586:3.84::::
0.3337:2691:3.716:::2.99::
0.3334:2689:3.718:3.84::::
0.3227:2603:3.842:3.82::::
0.3142:2534:3.946:::2.98::
0.3093:2495:4.008:3.84::::
0.2948:2377:4.206:::2.98::
0.2856:2304:4.341:3.84::::
0.2799:2257:4.430:3.81::::
0.2773:2237:4.471:::2.96::
0.2702:2179:4.589:3.81::::
0.2664:2149:4.654:::2.93::
0.2654:2140:4.672::::6.63E-3:
0.2629:2120:4.716::::1.02E-2:
0.2624:2117:4.725:::2.97::
0.2604:2100:4.761::::1.41E-2:
0.2593:2091:4.782::::1.80E-2:
0.2578:2080:4.809::::2.06E-2:
0.2567:2070:4.831::::2.22E-2:
0.2555:2061:4.853::::2.48E-2:
0.2541:2049:4.880::::2.69E-2:
0.2537:2046:4.887:3.80::::
0.2529:2039:4.904::::2.92E-2:
0.2518:2031:4.925::::3.09E-2:
0.2506:2021:4.948:::3.01::
0.2505:2020:4.949::::3.13E-2:
0.2492:2010:4.975::::3.34E-2:
0.2479:1999:5.001::::3.06E-2:
0.2466:1989:5.028::::2.72E-2:
0.2455:1980:5.051::::2.34E-2:
0.2443:1970:5.075::::2.35E-2:
0.2436:1965:5.090:::2.99::
0.2430:1960:5.102::::1.80E-2:
0.2416:1949:5.132::::1.67E-2:
0.2404:1939:5.157::::1.46E-2:
0.2379:1919:5.211::::9.66E-3:
0.2366:1909:5.240::::6.91E-3:
0.2326:1876:5.330:3.80::::
0.2320:1871:5.344:::2.99::
0.2269:1830:5.463:3.79::::
0.2221:1791:5.582:::2.98::
0.2188:1764:5.668:3.80::::
0.2133:1721:5.812:::2.99::
0.2055:1657:6.034:3.79::::
0.2049:1653:6.051:::2.98::
0.1948:1571:6.365:::2.98::
0.1911:1541:6.489:3.79::::
0.1850:1492:6.701:::2.96::
0.1752:1413:7.079:3.78::::
0.1749:1411:7.089:::2.95::
0.1628:1313:7.618:::2.95::
0.1602:1292:7.740:3.77::::
0.1523:1228:8.142:::2.94::
0.1478:1192:8.389:3.75::::
0.1458:1176:8.503:::2.91::
0.1417:1143:8.748:3.72::::
0.1284:1036:9.655:3.71::::
0.1280:1033:9.683:::2.85::
0.1184:955.0:10.47:3.74::::
0.1161:936.3:10.68:::2.85::
0.1106:892.0:11.21:3.75::::
0.1037:836.6:11.95:::2.90::
0.1009:813.8:12.29:3.75::::
0.09577:772.4:12.95:3.73::::
0.09487:765.2:13.07:::2.82::
0.08934:720.6:13.88::::2.73E-2:
0.08801:709.9:14.09::::4.31E-2:
0.08795:709.3:14.10:3.73::::
0.08792:709.1:14.10:::2.80::
0.08666:698.9:14.31::::6.85E-2:
0.08567:690.9:14.47::::9.82E-2:
0.08438:680.6:14.69::::0.153:
0.08323:671.3:14.90::::0.201:
0.08180:659.8:15.16::::0.246:
0.08086:652.1:15.33::::0.266:
0.08066:650.6:15.37::6.72E-4:::
0.07957:641.7:15.58::::0.277:
0.07895:636.8:15.70:3.73::::
0.07846:632.8:15.80::::0.283:
0.07691:620.3:16.12::::0.277:
0.07574:610.9:16.37::::0.254:
0.07439:600.0:16.67::::0.204:
0.07411:597.7:16.73:3.67:2.83E-3:::
0.07318:590.2:16.94::::0.193:
0.07203:580.9:17.21::::0.151:
0.07171:578.4:17.29::4.43E-3:::
0.07066:569.9:17.55::::7.08E-2:
0.06995:564.2:17.72::6.98E-3:::
0.06935:559.3:17.88::::3.19E-2:
0.06908:557.1:17.95:3.62::::
0.06810:549.3:18.20::::2.52E-2:
0.06808:549.1:18.21::1.06E-2:::
0.06764:545.6:18.33:::3.12::
0.06717:541.7:18.46::1.49E-2:::
0.06625:534.3:18.72::1.90E-2:::
0.06553:528.5:18.92::2.27E-2:::
0.06475:522.2:19.15::2.68E-2:::
0.06421:517.8:19.31::3.09E-2:::
0.06345:511.7:19.54::3.46E-2:::
0.06316:509.4:19.63::3.92E-2:::
0.06263:505.1:19.80::4.21E-2:::
0.06157:496.5:20.14::4.85E-2:::
0.06079:490.3:20.40::5.37E-2:::
0.05996:483.6:20.68:::2.94::
0.05953:480.2:20.83:3.62::::
0.05917:477.2:20.95::5.94E-2:::
0.05745:463.4:21.58::5.76E-2:::
0.05657:456.3:21.92::5.47E-2:::
0.05531:446.1:22.42::5.20E-2:::
0.05385:434.3:23.03::5.02E-2:::
0.05318:428.9:23.32:::2.87::
0.05226:421.5:23.73:3.62::::
0.05009:404.0:24.75::4.91E-2:::
0.04595:370.6:26.98::5.03E-2:::
0.04496:362.7:27.57:3.68::::
0.04385:353.7:28.27::4.84E-2:::
0.04242:342.1:29.23::4.74E-2:::
0.04232:341.3:29.30::4.82E-2:::
0.04209:339.5:29.46:::2.96::
0.04083:329.3:30.36::5.56E-2:::
0.04028:324.9:30.78::6.16E-2:::
0.04005:323.0:30.96::6.77E-2:::
0.03762:303.4:32.96::7.86E-2:::
0.03642:293.7:34.05::8.24E-2:::
0.03491:281.5:35.52:3.74::::
0.03404:274.6:36.42::7.99E-2:::
0.03311:267.1:37.44::7.45E-2:::
0.03261:263.0:38.03::6.83E-2:::
0.03178:256.3:39.02:::2.78::
0.03132:252.6:39.59::6.53E-2:::
0.03084:248.7:40.21::6.38E-2:::
0.02981:240.4:41.60::6.13E-2:::
0.02833:228.5:43.77::5.66E-2:::
0.02568:207.2:48.27::5.23E-2:::
0.02494:201.2:49.71::7.22E-2:::
0.02481:200.1:49.98::7.30E-2:::
0.02470:199.2:50.20::8.51E-2:::
0.02454:197.9:50.53::9.45E-2:::
0.02333:188.2:53.14::0.110:::
0.02078:167.6:59.66::0.114:::
0.01884:151.9:65.82::0.112:::
0.01725:139.2:71.86::0.104:::
0.01565:126.2:79.25::9.63E-2:::
0.01476:119.0:84.01::8.62E-2:::
0.01382:111.5:89.69::7.27E-2:::
0.01313:105.9:94.46::6.21E-2:::
0.01208:97.44:102.6::4.43E-2:::
0.01127:90.90:110.0::2.86E-2:::
0.01023:82.54:121.2::1.57E-2:::
0.009225:74.41:134.4::2.97E-2:::
0.008818:71.12:140.6::5.63E-2:::
0.008396:67.72:147.7::8.16E-2:::



File: Thin Film toolbox/for Hanh/glass data toolbox/Handbook of Optical Constants/ascii tables/SI25GE75.ASC
Si25Ge75.ASC: Values of n and k for cubic silicon germanium
alloy (Si0.25Ge0.75) from various references in HOCII (pg. 613).
References are 4, 6, 8, 11.

From HANDBOOK OF OPTICAL CONSTANTS IN SOLIDS II edited by Edward D.
Palik. Copyright (c) 1991 by Academic Press, Inc. Reproduced by
permission of the publisher.
----------------------------------------------------------------- 
 eV   cm-1    æm         n        n         k        k 
-----------------------------------------------------------------:
12.8:103240:0.09686:0.85::0.84:
12.6:101630:0.09840:0.85::0.85:
12.2:98390:0.1016:0.85::0.88:
12.0:96780:0.1033:0.85::0.90:
11.8:95170:0.1051:0.85::0.92:
11.4:91940:0.1088:0.85::0.95:
11.0:88720:0.1127:0.84::0.99:
10.6:85490:0.1170:0.83::1.02:
10.2:82260:0.1216:0.81::1.09:
10.0:80650:0.1240:0.80::1.13:
9.80:79040:0.1265:0.79::1.17:
9.40:75810:0.1319:0.79::1.26:
9.00:72590:0.1378:0.80::1.36:
8.80:70970:0.1409:0.81::1.40:
8.60:69360:0.1442:0.82::1.45:
8.40:67750:0.1476:0.82::1.50:
8.20:66130:0.1512:0.82::1.57:
8.00:64520:0.1550:0.83::1.64:
7.90:63710:0.1569:0.83::1.68:
7.80:62910:0.1590:0.84::1.72:
7.70:62100:0.1610:0.85::1.77:
7.60:61290:0.1631:0.87::1.81:
7.50:60490:0.1653:0.89::1.85:
7.40:59680:0.1675:0.91::1.90:
7.30:58870:0.1698:0.93::1.95:
7.20:58070:0.1722:0.96::1.99:
7.10:57260:0.1746:0.99::2.03:
7.00:56460:0.1771:1.03::2.08:
6.90:55650:0.1797:1.08::2.10:
6.80:54840:0.1823:1.11::2.11:
6.70:54040:0.1851:1.12::2.12:
6.60:53230:0.1879:1.12::2.15:
6.50:52420:0.1907:1.12::2.20:
6.40:51620:0.1937:1.13::2.26:
6.30:50810:0.1968:1.15::2.32:
6.20:50000:0.2000:1.17::2.39:
6.10:49200:0.2033:1.20::2.48:
6.00:48390:0.2066:1.27::2.58:
5.90:47580:0.2101:1.36::2.66:
5.80:46780:0.2138:1.48::2.70:
5.70:45970:0.2175:1.58::2.69:
5.60:45160:0.2214:1.64:1.28:2.66:2.89
5.50:44360:0.2254:1.65:1.33:2.66:2.87
5.40:43550:0.2296:1.65:1.34:2.68:2.87
5.30:42740:0.2339:1.64:1.33:2.74:2.90
5.20:41940:0.2384:1.66:1.33:2.83:2.96
5.18:41780:0.2394::1.32::2.98
5.16:41610:0.2403::1.33::3.00
5.14:41450:0.2412::1.33::3.01
5.12:41290:0.2422::1.33::3.04
5.10:41130:0.2431:1.69:1.33:2.93:3.06
5.08:40970:0.2441::1.33::3.08
5.06:40810:0.2450::1.34::3.10
5.04:40650:0.2460::1.34::3.12
5.02:40480:0.2470::1.35::3.15
5.00:40320:0.2480::1.35::3.17
4.98:40160:0.2490::1.36::3.20
4.96:40000:0.2500::1.37::3.22
4.94:39840:0.2510::1.37::3.25
4.92:39680:0.2520::1.38::3.28
4.90:39520:0.2530:1.80:1.40:3.19:3.31
4.88:39360:0.2541::1.40::3.34
4.86:39190:0.2551::1.42::3.37
4.84:39030:0.2562::1.43::3.40
4.82:38870:0.2572::1.44::3.44
4.80:38710:0.2583:1.89:1.45:3.34:3.47
4.78:38550:0.2594::1.47::3.50
4.76:38390:0.2605::1.48::3.54
4.75:38310:0.2610:1.95::3.43:
4.74:38230:0.2616::1.50::3.58
4.72:38060:0.2627::1.52::3.62
4.70:37900:0.2638:2.02:1.54:3.51:3.66
4.68:37740:0.2649::1.56::3.70
4.66:37580:0.2661::1.58::3.74
4.65:37500:0.2666:2.09::3.61:
4.64:37420:0.2672::1.61::3.79
4.62:37260:0.2684::1.64::3.84
4.60:37100:0.2695:2.19:1.67:3.72:3.89
4.58:36940:0.2707:2.23:1.71:3.77:3.94
4.56:36770:0.2719:2.28:1.74:3.82:3.99
4.54:36610:0.2731:2.33:1.79:3.87:4.05
4.52:36450:0.2743:2.39:1.84:3.92:4.10
4.50:36290:0.2755:2.47:1.89:3.97:4.16
4.48:36130:0.2768:2.55:1.95:4.03:4.23
4.46:35970:0.2780:2.64:2.02:4.07:4.29
4.44:35810:0.2792:2.74:2.10:4.12:4.35
4.42:35640:0.2805:2.85:2.19:4.15:4.41
4.40:35480:0.2818:2.97:2.30:4.18:4.46
4.38:35320:0.2831:3.11:2.42:4.18:4.51
4.36:35160:0.2844:3.24:2.54:4.17:4.54
4.34:35000:0.2857:3.38:2.68:4.14:4.55
4.32:34840:0.2870:3.52:2.81:4.09:4.54
4.30:34680:0.2883:3.64:2.95:4.02:4.51
4.28:34520:0.2897:3.75:3.08:3.93:4.48
4.26:34350:0.2910::3.19::4.42
4.25:34270:0.2917:3.87::3.79:
4.24:34190:0.2924::3.29::4.35
4.22:34030:0.2938:3.96:3.38:3.65:4.29
4.20:33870:0.2952::3.46::4.21
4.19:33790:0.2959:4.02::3.51:
4.18:33710:0.2966::3.52::4.14
4.16:33550:0.2980:4.05:3.58:3.38:4.06
4.14:33390:0.2995::3.62::3.99
4.13:33310:0.3002:4.07::3.27:
4.12:33230:0.3009::3.67::3.92
4.10:33060:0.3024:4.09:3.70:3.17:3.85
4.08:32900:0.3039::3.72::3.79
4.06:32740:0.3054::3.75::3.73
4.05:32660:0.3061:4.09::3.02:
4.04:32580:0.3069::3.77::3.68
4.02:32420:0.3084::3.79::3.63
4.00:32260:0.3100:4.09:3.80:2.91:3.58
3.98:32100:0.3115::3.82::3.53
3.96:31930:0.3131::3.83::3.49
3.95:31850:0.3139:4.09::2.81:
3.94:31770:0.3147::3.84::3.45
3.92:31610:0.3163::3.86::3.41
3.90:31450:0.3179:4.09:3.87:2.72:3.37
3.88:31290:0.3195::3.88::3.34
3.86:31130:0.3212::3.89::3.30
3.85:31050:0.3220:4.08::2.64
3.84:30970:0.3229::3.90::3.27
3.82:30810:0.3246::3.92::3.24
3.80:30640:0.3263:4.08:3.92:2.58:3.22
3.78:30480:0.3280::3.93::3.19
3.76:30320:0.3297::3.95::3.16
3.75:30240:0.3306:4.08::2.53:
3.74:30160:0.3315::3.96::3.13
3.72:30000:0.3333::3.96::3.11
3.70:29840:0.3351:4.08:3.98:2.48:3.09
3.68:29680:0.3369::3.99::3.06
3.66:29520:0.3388::4.00::3.04
3.65:29430:0.3397:4.09::2.43:
3.64:29350:0.3406::4.01::3.02
3.62:29190:0.3425::4.02::3.00
3.60:29030:0.3444:4.10:4.03:2.39:2.98
3.58:28870:0.3463::4.04::2.96
3.56:28710:0.3483::4.05::2.94
3.55:28630:0.3493:4.11::2.35:
3.54:28550:0.3502::4.06::2.93
3.52:28390:0.3522::4.08::2.91
3.50:28220:0.3542:4.13:4.09:2.31:2.89
3.48:28060:0.3563::4.11::2.87
3.46:27900:0.3583::4.13::2.85
3.45:27820:0.3594:4.14::2.27:
3.44:27740:0.3604::4.14::2.84
3.42:27580:0.3625::4.16::2.82
3.40:27420:0.3647:4.16:4.18:2.24:2.80
3.38:27260:0.3668::4.20::2.78
3.36:27100:0.3690::4.21::2.76
3.35:27010:0.3701:4.19::2.19:
3.34:26930:0.3712::4.23::2.75
3.32:26770:0.3734::4.25::2.72
3.30:26610:0.3757:4.21:4.27:2.14:2.70
3.28:26450:0.3780::4.28::2.68
3.26:26290:0.3803::4.30::2.65
3.25:26210:0.3815:4.23::2.09:
3.24:26130:0.3827::4.31::2.62
3.22:25970:0.3850::4.32::2.60
3.20:25810:0.3875:4.24:4.34:2.03:2.57
3.18:25640:0.3899::4.35::2.55
3.16:25480:0.3924::4.35::2.52
3.15:25400:0.3936:4.23::1.98:
3.14:25320:0.3949::4.36::2.49
3.12:25160:0.3974::4.36::2.47
3.10:25000:0.4000:4.21:4.36:1.94:2.45
3.08:24840:0.4025::4.36::2.43
3.06:24680:0.4052::4.36::2.41
3.05:24600:0.4065:4.19::1.92:
3.04:24510:0.4078::4.36::2.40
3.02:24350:0.4105::4.36::2.39
3.00:24190:0.4133:4.17:4.36:1.91:2.38
2.98:24030:0.4161::4.36::2.38
2.96:23870:0.4189::4.37::2.38
2.95:23790:0.4203:4.16::1.92:
2.94:23710:0.4217::4.38::2.38
2.92:23550:0.4246::4.38::2.38
2.90:23390:0.4275:4.17:4.40:1.94:2.39
2.88:23220:0.4305::4.42::2.39
2.86:23060:0.4335::4.43::2.40
2.85:22980:0.4350:4.19::1.97
2.84:22900:0.4366::4.45::2.41
2.82:22740:0.4397::4.48::2.41
2.80:22580:0.4428:4.23:4.50:2.01:2.42
2.78:22420:0.4460::4.54::2.42
2.76:22260:0.4492::4.57::2.43
2.75:22180:0.4509:4.30::2.04
2.74:22090:0.4525::4.62::2.44
2.72:21930:0.4558::4.66::2.45
2.70:21770:0.4592:4.38:4.72:2.07:2.45
2.68:21610:0.4626::4.78::2.45
2.66:21450:0.4661::4.85::2.45
2.65:21370:0.4679:4.50::2.09:
2.64:21290:0.4696::4.92::2.44
2.62:21130:0.4732::5.00::2.42
2.60:20970:0.4769:4.64:5.07:2.09:2.39
2.58:20800:0.4806:4.72:5.15:2.08:2.35
2.56:20640:0.4843:4.79:5.23:2.05:2.30
2.54:20480:0.4881:4.86:5.30:2.02:2.24
2.52:20320:0.4920:4.92:5.37:1.97:2.18
2.50:20160:0.4959:4.97:5.45:1.92:2.11
2.48:20000:0.4999:5.03:5.53:1.87:2.03
2.46:19840:0.5040:5.08:5.59:1.83:1.93
2.44:19680:0.5081:5.14:5.65:1.77:1.82
2.42:19510:0.5123:5.20:5.70:1.71:1.70
2.40:19350:0.5166:5.28:5.72:1.64:1.57
2.38:19190:0.5209:5.33:5.74:1.53:1.43
2.36:19030:0.5254:5.37:5.72:1.41:1.30
2.34:18870:0.5299:5.37:5.69:1.30:1.17
2.32:18710:0.5344:5.37:5.65:1.18:1.08
2.30:18550:0.5391:5.34:5.60:1.07:0.98
2.28:18380:0.5438:5.30:5.55:0.98:0.89
2.26:18220:0.5486:5.25:5.49:0.91:0.81
2.24:18060:0.5535:5.20:5.44:0.84:0.75
2.22:17900:0.5585::5.39::0.67
2.20:17740:0.5636:5.11:5.33:0.74:0.64
2.18:17580:0.5687::5.29::0.58
2.16:17420:0.5740::5.23::0.54
2.15:17340:0.5767:5.00::0.65:
2.14:17260:0.5794::5.19::0.49
2.12:17090:0.5848::5.15::0.46
2.10:16930:0.5904:4.91:5.11:0.58:0.43
2.08:16770:0.5961::5.07::0.38
2.06:16610:0.6019::5.03::0.37
2.05:16530:0.6048:4.82::0.53:
2.04:16450:0.6078::5.00::0.35
2.02:16290:0.6138::4.96::0.33
2.00:16130:0.6199:4.77:4.93:0.50:
1.98:15970:0.6262::4.90::0.30
1.96:15800:0.6326::4.87::
1.95:15720:0.6358:4.72::0.46:
1.94:15640:0.6391::4.83::
1.92:15480:0.6458::4.81::
1.90:15320:0.6526:4.67:4.78:0.41:
1.88:15160:0.6595::4.75::
1.86:15000:0.6666::4.72::
1.85:14920:0.6702:4.62:::
1.84:14840:0.6738::4.69::
1.82:14670:0.6812::4.67::
1.80:14510:0.6888:4.58:4.65::
1.78:14350:0.6965::4.63::
1.76:14190:0.7045::4.60::
1.74:14030:0.7126::4.58::
1.72:13870:0.7208::4.56::
1.70:13710:0.7293:4.49:4.54::
1.68:13550:0.7380::4.51::
1.66:13380:0.7469::4.49::
1.60:12900:0.7749:4.42:::
1.50:12090:0.8266:4.36:::
1.40:11290:0.8856:4.30:::
1.30:10480:0.9537:4.23:::
1.22:9840:1.016::::7.69E-03
1.21:9759:1.024::::7.29E-03
1.20:9679:1.033:4.17:::6.91E-03
1.19:9598:1.041::::6.53E-03
1.18:9517:1.050::::6.16E-03
1.17:9437:1.059::::5.80E-03
1.16:9356:1.068::::5.45E-03
1.15:9275:1.078::::5.11E-03
1.14:9195:1.087::::4.77E-03
1.13:9114:1.097::::4.44E-03
1.12:9033:1.107::::4.13E-03
1.11:8953:1.116::::3.82E-03
1.10:8872:1.127:4.12:::3.52E-03
1.09:8791:1.137::::3.23E-03
1.08:8711:1.148::::2.95E-03
1.07:8630:1.158::::2.68E-03
1.06:8549:1.169::::2.43E-03
1.05:8469:1.180::::2.18E-03
1.04:8388:1.192::::1.95E-03
1.03:8307:1.203::::1.72E-03
1.02:8227:1.215::::1.51E-03
1.01:8146:1.227::::1.31E-03
1.00:8065:1.239:4.06:::1.13E-03
0.99:7985:1.252::::9.55E-04
0.98:7904:1.265::::7.96E-04
0.97:7824:1.278::::6.51E-04
0.96:7743:1.291::::5.21E-04
0.95:7662:1.305::::4.06E-04
0.94:7582:1.318::::3.06E-04
0.93:7501:1.333::::2.22E-04
0.92:7420:1.347::::1.54E-04
0.91:7340:1.362::::1.04E-04
0.90:7259:1.377:4.02:::7.04E-05
0.89:7178:1.393::::4.75E-05
0.88:7098:1.408::::2.89E-05
0.87:7017:1.425::::1.48E-05
0.80:6452:1.549:3.97:::
0.70:5646:1.771:3.94:::
0.60:4839:2.066:3.90:::
0.50:4033:2.479:3.88:::
0.40:3226:3.099:3.86:::
0.30:2420:4.132:3.84:::
0.20:1613:6.199:3.83:::
0.1239:1000:10.00::::8.35E-06
0.1178:950:10.52::::1.10E-05
0.1147:925:10.81::::1.83E-05
0.1116:900:11.11::::3.34E-05
0.1091:880:11.36::::4.96E-05
0.1066:860:11.62::::7.28E-05
0.1041:840:11.90::::7.74E-05
0.1017:820:12.19::::4.21E-05
0.1000:807:12.39:3.82:::
0.09919:800:12.49::::4.88E-05
0.09671:780:12.82::::7.41E-05
0.09423:760:13.15::::5.75E-05
0.09175:740:13.51::::3.46E-05
0.08927:720:13.88::::3.56E-05
0.08679:700:14.28::::8.94E-05
0.08431:680:14.70::::2.09E-04
0.08307:670:14.92::::2.21E-04
0.08183:660:15.15::::2.07E-04
0.07935:640:15.62::::1.78E-04
0.07687:620:16.12::::1.75E-04
0.07439:600:16.66::::2.27E-04
0.07191:580:17.24::::2.55E-04
0.06943:560:17.85::::2.64E-04
0.06695:540:18.51::::3.66E-04
0.06447:520:19.23::::6.90E-04
0.06323:510:19.60::::8.96E-04
0.06199:500:20.00::::9.58E-04
0.06075:490:20.40::::8.90E-04
0.05951:480:20.83::::8.05E-04
0.05703:460:21.74::::7.04E-04
0.05455:440:22.72::::4.34E-04
0.05331:430:23.25::::3.37E-04
0.05207:420:23.81::::3.81E-04
0.05083:410:24.39::::5.14E-04
0.04959:400:25.00::::1.62E-03
0.04835:390:25.64::::2.25E-03
0.04711:380:26.31::::2.34E-03
0.04587:370:27.02::::2.35E-03
0.04463:360:27.78::::2.11E-03
0.04339:350:28.57::::1.72E-03
0.04215:340:29.41::::1.55E-03
0.04092:330:30.29::::1.35E-03
0.03968:320:31.24::::1.46E-03
0.03906:315:31.74::::1.63E-03
0.03844:310:32.25::::1.62E-03
0.03782:305:32.78::::1.46E-03
0.03720:300:33.33::::1.92E-03
0.03596:290:34.47::::2.50E-03
0.03472:280:35.70::::2.11E-03
0.03348:270:37.03::::1.54E-03
0.03224:260:38.45::::1.18E-03
0.02976:240:41.66::::9.36E-04
0.02728:220:45.44::::9.28E-04
0.02480:200:50.00::::7.10E-04
0.02232:180:55.54::::3.48E-04



File: Thin Film toolbox/for Hanh/glass data toolbox/Handbook of Optical Constants/ascii tables/SIC-6H.ASC
SiC-6H.ASC: Values of n(o), k(o) and n(e) for hexagonal silicon
carbide from various references in HOCI (pg. 590). References
are 1, 2, 3, 4, 5, 6, 7, 8. 

From HANDBOOK OF OPTICAL CONSTANTS IN SOLIDS edited by Edward D.
Palik. Copyright (c) 1985 by Academic Press, Inc. Reproduced by
permission of the publisher.
-------------------------------------------------------------- 
     eV     cm-1     æm         n(o)    k(o)      n(e) 
--------------------------------------------------------------
30.0:241970:0.04133:0.739:0.114:
29.1:234710:0.04261:0.718:0.115:
28.2:227450:0.04397:0.689:0.123:
27.6:222610:0.04492:0.670:0.132:
27.0:217770:0.04592:0.650:0.143:
26.4:212930:0.04696:0.630:0.156:
26.1:210510:0.04750:0.621:0.163:
25.5:205670:0.04862:0.601:0.177:
25.1:202440:0.04940:0.587:0.186:
24.5:197600:0.05061:0.562:0.200:
24.1:194380:0.05145:0.543:0.209:
23.5:189540:0.05276:0.505:0.225:
23.1:186310:0.05367:0.474:0.243:
22.5:181470:0.05510:0.424:0.285:
22.1:178250:0.05610:0.392:0.326:
21.5:173410:0.05767:0.360:0.402:
21.1:170180:0.05876:0.348:0.481:
20.5:165340:0.06048:0.347:0.532:
20.1:162120:0.06168:0.349:0.581:
19.5:157280:0.06358:0.359:0.653:
19.1:154050:0.06491:0.369:0.699:
18.5:149210:0.06702:0.387:0.766:
18.1:145990:0.06850:0.401:0.810:
17.5:141150:0.07085:0.424:0.873:
17.1:137920:0.07251:0.438:0.915:
16.5:133080:0.07514:0.461:0.983:
15.9:128240:0.07798:0.490:1.05:
15.5:125020:0.07999:0.512:1.10:
15.1:121790:0.08211:0.536:1.15:
14.5:116950:0.08551:0.574:1.23:
14.1:113720:0.08793:0.602:1.28:
13.5:108880:0.09184:0.649:1.36:
13.1:105660:0.09465:0.681:1.41:
12.5:100820:0.09919:0.729:1.51:
12.1:97590:0.1025:0.769:1.58:
11.5:92750:0.1078:0.844:1.71:
11.1:89530:0.1117:0.909:1.80:
10.95:88320:0.1132:0.937:1.84:
10.80:87110:0.1148:0.969:1.88:
10.65:85900:0.1164:1.00:1.92:
10.45:84280:0.1186:1.05:1.97:
10.25:82670:0.1210:1.11:2.03:
10.05:81060:0.1234:1.18:2.08:
9.9:79850:0.1252:1.23:2.13:
9.7:78240:0.1278:1.33:2.19:
9.5:76620:0.1305:1.46:2.21:
9.3:75010:0.1333:1.56:2.18:
9.0:72590:0.1378:1.60:2.15:
8.8:70980:0.1409:1.61:2.19:
8.6:69360:0.1442:1.63:2.26:
8.4:67750:0.1476:1.66:2.39:
8.2:66140:0.1512:1.77:2.57:
8.0:64520:0.1550:1.99:2.73:
7.8:62910:0.1590:2.27:2.82:
7.6:61300:0.1631:2.59:2.87:
7.5:60490:0.1653:2.78:2.85:
7.35:59280:0.1687:3.04:2.74:
7.15:57670:0.1734:3.33:2.55:
7.0:56460:0.1771:3.51:2.38:
6.8:54850:0.1823:3.69:2.17:
6.6:53230:0.1879:3.97:1.88:
6.4:51620:0.1937:4.05:1.42:
6.2:50010:0.2000:3.96:1.06:
6.0:48390:0.2066:3.83:0.803:
5.8:46780:0.2138:3.68:0.609:
5.6:45170:0.2214:3.54:0.464:
5.4:43550:0.2296:3.39:0.367:
5.2:41940:0.2384:3.27:0.304:
5.0:40330:0.2480:3.16:0.259:
4.75:38310:0.2610::6.58E-2:
4.7:37910:0.2638::5.85E-2:
4.65:37500:0.2666::5.16E-2:
4.6:37100:0.2695::4.57E-2:
4.55:36700:0.2725::4.13E-2:
4.5:36290:0.2755::3.73E-2:
4.5:36290:0.2755:2.96:0.203:
4.45:35890:0.2786::3.35E-2:
4.4:35490:0.2818::3.02E-2:
4.35:35080:0.2850::2.72E-2:
4.1:33070:0.3024::1.18E-2:
4.0:32260:0.3100::9.48E-3:
4.0:32260:0.3100:2.85:0.174:
4.0:32260:0.3100:2.948::
3.9:31460:0.3179:2.923:7.65E-3:
3.8:30650:0.3263:2.899:5.98E-3:
3.7:29840:0.3351:2.877:4.93E-3:
3.6:29040:0.3444:2.856:3.75E-3:
3.5:28230:0.3542:2.836:2.89E-3:
3.4:27420:0.3647:2.817:2.04E-3:
3.4:27420:0.3647:2.76:0.119:
3.3:26600:0.3757:2.799:1.38E-3:
3.2:25810:0.3875:2.781:8.39E-4:
3.12:25160:0.3974::3.00E-4:
3.10:25000:0.4000:2.765:1.91E-4:
3.08:24840:0.4025::1.19E-4:
3.06:24680:0.4052::8.06E-5:
3.04:24520:0.4078::6.49E-5:
3.02:24360:0.4105::5.39E-5:
3.0:24200:0.4133:2.750:4.44E-5:
3.0:24200:0.4133:2.69:9.0E-2:
2.98:24040:0.4161::3.74E-5:
2.96:23870:0.4189::3.33E-5:
2.94:23710:0.4217::2.82E-5:
2.92:23550:0.4246::2.53E-5:
2.90:23390:0.4275::2.31E-5:
2.85:22990:0.4350::1.87E-5:
2.845:22950:0.4358:2.7305::2.7824
2.8:22580:0.4428::1.55E-5:
2.7:21780:0.4592::1.46E-5:
2.655:21410:0.467:2.7074::2.7553
2.6:20970:0.4769::1.37E-5:
2.5:20160:0.4959:2.684:1.18E-5:
2.490:20080:0.498:2.6870::2.7331
2.407:19420:0.515:2.6789::2.7236:
2.270:18310:0.5461:2.6631::2.7064
2.183:17610:0.568:2.6557::2.6979:
2.145:17300:0.5781:2.6511::2.6933
2.105:16980:0.589:2.6488::2.6911
2.103:16960:0.5895:2.6475::2.6889
2.013:16230:0.616:2.6411::2.6820
2.0:16130:0.6199:2.634::
1.889:15240:0.6563:2.6296::2.6696
1.794:14470:0.691:2.6243::2.6639
1.5:12100:0.8266:2.598::
1.0:8065:1.248:2.573::
0.6199:5000:2:2.572:3.98E-4:
0.5579:4500:2.222:2.568:::
0.5:4033:2.480:2.558:
0.4959:4000:2.5:2.562:5.17E-4:
0.4339:3500:2.857:2.554:::
0.4133:3333:3.0::5.73E-4:
0.4:3226:3.100:2.556:
0.3720:3000:3.333:2.540:::
0.3542:2857:3.5::6.13E-4:
0.3100:2500:4.0:2.516:6.37E-4:
0.3:2420:4.133:2.555:
0.2755:2222:4.5::7.16E-4:
0.2480:2000:5.0:2.467:8.75E-4:
0.2384:1923:5.2::9.93E-4:
0.2356:1900:5.263:2.450:::
0.2296:1852:5.4::1.16E-3:
0.2232:1800:5.556:2.430:::
0.2214:1786:5.6::1.56E-3:
0.2138:1724:5.8::2.68E-3:
0.2108:1700:5.882:2.404:::
0.2066:1667:6.0::6.21E-3:
0.2033:1639:6.1::1.46E-2:
0.2000:1613:6.2::1.92E-2:
0.1984:1600:6.250:2.372:::
0.1968:1587:6.3::9.53E-3:
0.1937:1563:6.4::1.02E-2:
0.1907:1538:6.5::2.59E-2:
0.1879:1515:6.6::2.10E-2:
0.1860:1500:6.667:2.328:::
0.1851:1493:6.7::3.20E-3:
0.1823:1471:6.8::1.62E-3:
0.1797:1449:6.9::3.07E-3:
0.1771:1429:7.0::5.57E-3:
0.1746:1408:7.1::7.91E-3:
0.1736:1400:7.143:2.267:::
0.1722:1389:7.2::8.59E-3:
0.1698:1370:7.3::8.71E-3:
0.1675:1351:7.4::1.06E-2:
0.1653:1333:7.5::1.43E-2:
0.1631:1316:7.6::1.69E-2:
0.1612:1300:7.692:2.178:::
0.1610:1299:7.7::1.59E-2:
0.1590:1282:7.8::1.24E-2:
0.1569:1266:7.9::9.43E-3:
0.1550:1250:8.0::8.28E-3:
0.1512:1220:8.2::7.96E-3:
0.1488:1200:8.333:2.034:::
0.1476:1190:8.4::8.96E-3:
0.1442:1163:8.6::1.03E-2:
0.1409:1136:8.8::1.11E-2:
0.1378:1111:9.0::1.15E-2:
0.1364:1100:9.091:1.768:::
0.1348:1087:9.2::1.16E-2:
0.1339:1080:9.259:1.684:::
0.1319:1064:9.4::1.14E-2:
0.1314:1060:9.434:1.581:::
0.1292:1042:9.6::1.15E-2:
0.1289:1040:9.615:1.453:::
0.1265:1020:9.8:1.286:1.40E-2:
0.1240:1000:10.0::2.55E-2:
0.1240:1000:10.0:1.051:3.4E-2:
0.1227:990:10.10:0.888:4.5E-2:
0.1215:980:10.20:0.663:6.7E-2:
0.1203:970:10.31:0.274:0.18::
0.1190:960:10.42:0.0872:0.63::
0.1178:950:10.53:0.0663:0.95::
0.1165:940:10.64:0.0593:1.21::
0.1153:930:10.75:0.0569:1.45::
0.1141:920:10.87:0.0569:1.69::
0.1128:910:10.99:0.0587:1.93::
0.1116:900:11.11:0.0621:2.18::
0.1103:890:11.24:0.0672:2.45::
0.1091:880:11.36:0.0746:2.75::
0.1079:870:11.49:0.0850:3.08::
0.1066:860:11.63:0.0999:3.47::
0.1054:850:11.76:0.122:3.93::
0.1041:840:11.90:0.156:4.51::
0.1029:830:12.05:0.215:5.27::
0.1023:825:12.12:0.262:5.77::
0.1017:820:12.20:0.332:6.38::
0.1010:815:12.27:0.443:7.18::
0.1004:810:12.35:0.639:8.27::
0.09981:805:12.42:1.05:9.93::
0.09919:800:12.50:2.22:12.8::
0.09857:795:12.58:8.74:18.4::
0.09795:790:12.66:17.7:6.03::
0.09733:785:12.74:12.7:1.76::
0.09671:780:12.82:10.3:0.868::
0.09609:775:12.90:8.91:0.531::
0.09547:770:12.99:8.00:0.364::
0.09485:765:13.07:7.35:0.268::
0.09423:760:13.16:6.86:0.208::
0.09299:750:13.33:6.16:0.136::
0.09175:740:13.51:5.68:9.7E-2:
0.09051:730:13.70:5.32:7.4E-2:
0.08927:720:13.89:5.05:5.8E-2:
0.08803:710:14.08:4.83:4.7E-2:
0.08679:700:14.29:4.65:3.9E-2:
0.08059:650:15.38:4.09:1.8E-2:
0.07439:600:16.67:3.80:1.1E-2:
0.06819:550:18.18:3.61:::
0.06199:500:20.00:3.49:::
0.05579:450:22.22:3.40:::
0.04959:400:25.00:3.34:::


