Repository: davidsmarx/Matlab

File: Thin Film toolbox/for Hanh/glass data toolbox/Schott Data 2000.asc (part 1 of 6)
BASF51
vd:	38.11
nd:	1.72373
ve:	37.85
ne:	1.72823
PgF:	0.5784
plot_nd:	2
plot_Pg:	2
icode:	724381.431
n2325:	1.68307
n1970:	1.68895
n1529:	1.6955
n1060:	1.70332
nt:	1.70432
ns:	1.70877
nr:	1.71503
nC:	1.71813
nC':	1.71901
n632:	1.71983
nD:	1.72356
nd:	1.72373
ne:	1.72823
nF:	1.73712
nF':	1.73825
ng:	1.7481
nh:	1.75759
ni:	1.77464
n334:	
n312:	
n296:	
n280:	
n248:	
B1:	1.67507496E+00
B2:	2.12822109E-01
B3:	9.66557263E-01
C1:	1.05667060E-02
C2:	4.76664644E-02
C3:	9.20388572E+01
D0:	1.09E-05
D1:	1.34E-08
D2:	-3.68E-11
E0:	9.17E-07
E1:	9.32E-10
lamdaTK:	0.238
colorCode:	39/34
Pst:	0.2343
PCs:	0.4928
PdC:	0.2948
Ped:	0.2371
PgF:	0.5784
Pih:	0.8978
P'st:	0.2312
P'C's:	0.532
P'dC':	0.2453
P'ed:	0.2341
P'gF':	0.5122
P'ih:	0.8861
delPCt:	0.0012
delPCs:	0.001
delPFe:	-0.0003
delPgF:	-0.0013
delPig:	-0.0074
alpha30_70:	5.4
alpha20_300:	6.4
Tg:	522
T10_13:	
T10_76:	630
cp:	0.536
thermConduct:	0.722
roe:	4.31
E:	80
mu:	0.289
K:	2.15
HK:	540
B:	1
CR:	2
FR:	4
SR:	52.3
AR:	1.2
PR:	3.3
remarks:	
tao10mm:
lam_2500:	0.58
lam_2325:	0.82
lam_1970:	0.959
lam_1529:	0.99
lam_1060:	0.998
lam_700:	0.998
lam_660:	0.997
lam_620:	0.997
lam_580:	0.997
lam_546:	0.997
lam_500:	0.996
lam_460:	0.99
lam_435:	0.983
lam_420:	0.976
lam_404:	0.959
lam_400:	0.95
lam_390:	0.92
lam_380:	0.87
lam_370:	0.79
lam_365:	0.73
lam_350:	0.41
lam_334:	0.03
lam_320:	
lam_310:	
lam_300:	
lam_290:	
lam_280:	
lam_270:	
lam_260:	
lam_250:	
tao25mm:
lam_2500:	0.26
lam_2325:	0.6
lam_1970:	0.9
lam_1529:	0.975
lam_1060:	0.994
lam_700:	0.994
lam_660:	0.993
lam_620:	0.992
lam_580:	0.992
lam_546:	0.993
lam_500:	0.989
lam_460:	0.975
lam_435:	0.957
lam_420:	0.94
lam_404:	0.9
lam_400:	0.88
lam_390:	0.81
lam_380:	0.71
lam_370:	0.55
lam_365:	0.45
lam_350:	0.11
lam_334:	
lam_320:	
lam_310:	
lam_300:	
lam_290:	
lam_280:	
lam_270:	
lam_260:	
lam_250:	
nF-nC:	0.01899
nF'-nC':	0.01924
delndelt_rel:
wav_1060:
Tm40_m20:	7.9
T20_40:	8.2
T60_80:	8.3
wav_e:
Tm40_m20:	9.6
T20_40:	10.1
T60_80:	10.5
wav_g:
Tm40_m20:	11.5
T20_40:	12.2
T60_80:	12.7
delndelt_abs:
wav_1060:
Tm40_m20:	5.6
T20_40:	6.7
T60_80:	7.2
wav_e:
Tm40_m20:	7.3
T20_40:	8.6
T60_80:	9.3
wav_g:
Tm40_m20:	9.1
T20_40:	10.7
T60_80:	11.5
HG:	1

F2
vd:	36.37
nd:	1.62004
ve:	36.11
ne:	1.62408
PgF:	0.5828
plot_nd:	1
plot_Pg:	1
icode:	620364.361
n2325:	1.58465
n1970:	1.58958
n1529:	1.59513
n1060:	1.6019
nt:	1.60279
ns:	1.60671
nr:	1.61227
nC:	1.61503
nC':	1.61582
n632:	1.61656
nD:	1.61989
nd:	1.62004
ne:	1.62408
nF:	1.63208
nF':	1.6331
ng:	1.64202
nh:	1.65064
ni:	1.66623
n334:	1.68455
n312:	
n296:	
n280:	
n248:	
B1:	1.34533359E+00
B2:	2.09073176E-01
B3:	9.37357162E-01
C1:	9.97743871E-03
C2:	4.70450767E-02
C3:	1.11886764E+02
D0:	1.51E-06
D1:	1.56E-08
D2:	-2.78E-11
E0:	9.34E-07
E1:	1.04E-09
lamdaTK:	0.25
colorCode:	35/32
Pst:	0.2301
PCs:	0.4882
PdC:	0.2938
Ped:	0.237
PgF:	0.5828
Pih:	0.9142
P'st:	0.227
P'C's:	0.527
P'dC':	0.2443
P'ed:	0.2338
P'gF':	0.5159
P'ih:	0.9018
delPCt:	0.0008
delPCs:	0.0005
delPFe:	0
delPgF:	0.0002
delPig:	0.0006
alpha30_70:	8.2
alpha20_300:	9.2
Tg:	432
T10_13:	421
T10_76:	593
cp:	0.557
thermConduct:	0.78
roe:	3.61
E:	57
mu:	0.22
K:	2.81
HK:	420
B:	0
CR:	1
FR:	0
SR:	1
AR:	2.3
PR:	1.3
remarks:	
tao10mm:
lam_2500:	0.82
lam_2325:	0.87
lam_1970:	0.954
lam_1529:	0.996
lam_1060:	0.999
lam_700:	0.999
lam_660:	0.998
lam_620:	0.999
lam_580:	0.999
lam_546:	0.999
lam_500:	0.998
lam_460:	0.997
lam_435:	0.996
lam_420:	0.996
lam_404:	0.994
lam_400:	0.994
lam_390:	0.991
lam_380:	0.985
lam_370:	0.976
lam_365:	0.967
lam_350:	0.91
lam_334:	0.54
lam_320:	0.11
lam_310:	0.01
lam_300:	
lam_290:	
lam_280:	
lam_270:	
lam_260:	
lam_250:	
tao25mm:
lam_2500:	0.61
lam_2325:	0.7
lam_1970:	0.89
lam_1529:	0.99
lam_1060:	0.998
lam_700:	0.998
lam_660:	0.996
lam_620:	0.997
lam_580:	0.997
lam_546:	0.997
lam_500:	0.996
lam_460:	0.993
lam_435:	0.991
lam_420:	0.99
lam_404:	0.986
lam_400:	0.984
lam_390:	0.977
lam_380:	0.963
lam_370:	0.94
lam_365:	0.92
lam_350:	0.78
lam_334:	0.21
lam_320:	
lam_310:	
lam_300:	
lam_290:	
lam_280:	
lam_270:	
lam_260:	
lam_250:	
nF-nC:	0.01705
nF'-nC':	0.017284
delndelt_rel:
wav_1060:
Tm40_m20:	2.4
T20_40:	2.7
T60_80:	3
wav_e:
Tm40_m20:	3.9
T20_40:	4.4
T60_80:	4.8
wav_g:
Tm40_m20:	5.5
T20_40:	6.3
T60_80:	6.8
delndelt_abs:
wav_1060:
Tm40_m20:	0.3
T20_40:	1.3
T60_80:	1.9
wav_e:
Tm40_m20:	1.6
T20_40:	3
T60_80:	3.7
wav_g:
Tm40_m20:	3.2
T20_40:	4.8
T60_80:	5.7
HG:	2

F4
vd:	36.63
nd:	1.61659
ve:	36.37
ne:	1.62058
PgF:	0.5825
plot_nd:	9
plot_Pg:	9
icode:	617366.358
n2325:	1.58151
n1970:	1.58642
n1529:	1.59195
n1060:	1.59866
nt:	1.59954
ns:	1.60342
nr:	1.60891
nC:	1.61165
nC':	1.61242
n632:	1.61315
nD:	1.61644
nd:	1.61659
ne:	1.62058
nF:	1.62848
nF':	1.62949
ng:	1.63828
nh:	1.64679
ni:	1.66216
n334:	1.68022
n312:	
n296:	
n280:	
n248:	
B1:	1.33905825E+00
B2:	2.05224318E-01
B3:	8.97859758E-01
C1:	9.92220114E-03
C2:	4.70000918E-02
C3:	1.07936750E+02
D0:	2.02E-06
D1:	1.97E-08
D2:	-3.87E-11
E0:	7.05E-07
E1:	4.36E-10
lamdaTK:	0.289
colorCode:	35/33
Pst:	0.2305
PCs:	0.4886
PdC:	0.2938
Ped:	0.237
PgF:	0.5825
Pih:	0.913
P'st:	0.2274
P'C's:	0.5275
P'dC':	0.2444
P'ed:	0.2338
P'gF':	0.5157
P'ih:	0.9007
delPCt:	0.0004
delPCs:	0.0003
delPFe:	0
delPgF:	0.0003
delPig:	0.0011
alpha30_70:	8.3
alpha20_300:	9.1
Tg:	436
T10_13:	431
T10_76:	614
cp:	0.553
thermConduct:	0.768
roe:	3.58
E:	56
mu:	0.222
K:	2.84
HK:	420
B:	1
CR:	1
FR:	0
SR:	1
AR:	2.3
PR:	2
remarks:	
tao10mm:
lam_2500:	0.8
lam_2325:	0.85
lam_1970:	0.95
lam_1529:	0.993
lam_1060:	0.997
lam_700:	0.997
lam_660:	0.996
lam_620:	0.996
lam_580:	0.996
lam_546:	0.996
lam_500:	0.996
lam_460:	0.994
lam_435:	0.994
lam_420:	0.992
lam_404:	0.99
lam_400:	0.988
lam_390:	0.983
lam_380:	0.973
lam_370:	0.959
lam_365:	0.95
lam_350:	0.86
lam_334:	0.49
lam_320:	0.03
lam_310:	
lam_300:	
lam_290:	
lam_280:	
lam_270:	
lam_260:	
lam_250:	
tao25mm:
lam_2500:	0.57
lam_2325:	0.67
lam_1970:	0.87
lam_1529:	0.983
lam_1060:	0.993
lam_700:	0.992
lam_660:	0.99
lam_620:	0.99
lam_580:	0.991
lam_546:	0.991
lam_500:	0.989
lam_460:	0.986
lam_435:	0.984
lam_420:	0.98
lam_404:	0.974
lam_400:	0.971
lam_390:	0.957
lam_380:	0.94
lam_370:	0.9
lam_365:	0.88
lam_350:	0.69
lam_334:	0.17
lam_320:	0
lam_310:	
lam_300:	
lam_290:	
lam_280:	
lam_270:	
lam_260:	
lam_250:	
nF-nC:	0.016834
nF'-nC':	0.017064
delndelt_rel:
wav_1060:
Tm40_m20:	2.3
T20_40:	2.9
T60_80:	3.2
wav_e:
Tm40_m20:	3.6
T20_40:	4.3
T60_80:	4.7
wav_g:
Tm40_m20:	5.3
T20_40:	6.1
T60_80:	6.6
delndelt_abs:
wav_1060:
Tm40_m20:	0.2
T20_40:	1.5
T60_80:	2.1
wav_e:
Tm40_m20:	1.4
T20_40:	2.9
T60_80:	3.6
wav_g:
Tm40_m20:	3.1
T20_40:	4.7
T60_80:	5.5
HG:	

F5
vd:	38.03
nd:	1.60342
ve:	37.77
ne:	1.60718
PgF:	0.5795
plot_nd:	10
plot_Pg:	10
icode:	603380.347
n2325:	1.56934
n1970:	1.57427
n1529:	1.57979
n1060:	1.58636
nt:	1.58721
ns:	1.59093
nr:	1.59616
nC:	1.59875
nC':	1.59948
n632:	1.60017
nD:	1.60328
nd:	1.60342
ne:	1.60718
nF:	1.61461
nF':	1.61556
ng:	1.62381
nh:	1.63176
ni:	1.64606
n334:	1.66276
n312:	
n296:	
n280:	
n248:	
B1:	1.31044630E+00
B2:	1.96034260E-01
B3:	9.66129770E-01
C1:	9.58633048E-03
C2:	4.57627627E-02
C3:	1.15011883E+02
D0:	2.13E-06
D1:	1.65E-08
D2:	-6.98E-11
E0:	1.02E-06
E1:	6.56E-10
lamdaTK:	0.208
colorCode:	35/32
Pst:	0.2346
PCs:	0.4925
PdC:	0.2946
Ped:	0.2371
PgF:	0.5795
Pih:	0.9015
P'st:	0.2315
P'C's:	0.5317
P'dC':	0.2451
P'ed:	0.234
P'gF':	0.5131
P'ih:	0.8897
delPCt:	0.0017
delPCs:	0.0009
delPFe:	-0.0001
delPgF:	-0.0003
delPig:	-0.0028
alpha30_70:	8
alpha20_300:	8.9
Tg:	438
T10_13:	425
T10_76:	608
cp:	
thermConduct:	
roe:	3.47
E:	58
mu:	0.22
K:	2.92
HK:	450
B:	1
CR:	1
FR:	0
SR:	1
AR:	2.3
PR:	2
remarks:	
tao10mm:
lam_2500:	
lam_2325:	0.86
lam_1970:	0.959
lam_1529:	0.996
lam_1060:	0.998
lam_700:	0.998
lam_660:	0.998
lam_620:	0.998
lam_580:	0.998
lam_546:	0.998
lam_500:	0.998
lam_460:	0.997
lam_435:	0.996
lam_420:	0.995
lam_404:	0.994
lam_400:	0.994
lam_390:	0.991
lam_380:	0.984
lam_370:	0.971
lam_365:	0.959
lam_350:	0.86
lam_334:	0.56
lam_320:	0.09
lam_310:	
lam_300:	
lam_290:	
lam_280:	
lam_270:	
lam_260:	
lam_250:	
tao25mm:
lam_2500:	
lam_2325:	0.69
lam_1970:	0.9
lam_1529:	0.99
lam_1060:	0.995
lam_700:	0.995
lam_660:	0.995
lam_620:	0.995
lam_580:	0.996
lam_546:	0.995
lam_500:	0.995
lam_460:	0.992
lam_435:	0.99
lam_420:	0.988
lam_404:	0.985
lam_400:	0.984
lam_390:	0.977
lam_380:	0.96
lam_370:	0.93
lam_365:	0.9
lam_350:	0.69
lam_334:	0.23
lam_320:	
lam_310:	
lam_300:	
lam_290:	
lam_280:	
lam_270:	
lam_260:	
lam_250:	
nF-nC:	0.015867
nF'-nC':	0.016078
delndelt_rel:
wav_1060:
Tm40_m20:	2.5
T20_40:	3
T60_80:	3.1
wav_e:
Tm40_m20:	4
T20_40:	4.6
T60_80:	4.8
wav_g:
Tm40_m20:	5.5
T20_40:	6.2
T60_80:	6.5
delndelt_abs:
wav_1060:
Tm40_m20:	0.4
T20_40:	1.6
T60_80:	2
wav_e:
Tm40_m20:	1.8
T20_40:	3.2
T60_80:	3.7
wav_g:
Tm40_m20:	3.3
T20_40:	4.8
T60_80:	5.4
HG:	3

K10
vd:	56.41
nd:	1.50137
ve:	56.15
ne:	1.50349
PgF:	0.5475
plot_nd:	8
plot_Pg:	9
icode:	501564.252
n2325:	1.47507
n1970:	1.48008
n1529:	1.48536
n1060:	1.49076
nt:	1.49137
ns:	1.49389
nr:	1.49713
nC:	1.49867
nC':	1.4991
n632:	1.4995
nD:	1.50129
nd:	1.50137
ne:	1.50349
nF:	1.50756
nF':	1.50807
ng:	1.51243
nh:	1.51649
ni:	1.5235
n334:	1.5312
n312:	1.53844
n296:	
n280:	
n248:	
B1:	1.15687082E+00
B2:	6.42625444E-02
B3:	8.72376139E-01
C1:	8.09424251E-03
C2:	3.86051284E-02
C3:	1.04747730E+02
D0:	4.86E-06
D1:	1.72E-08
D2:	-3.02E-11
E0:	3.82E-07
E1:	4.53E-10
lamdaTK:	0.26
colorCode:	33/30
Pst:	0.2835
PCs:	0.5385
PdC:	0.3037
Ped:	0.2382
PgF:	0.5475
Pih:	0.7888
P'st:	0.281
P'C's:	0.5817
P'dC':	0.2531
P'ed:	0.2362
P'gF':	0.486
P'ih:	0.7819
delPCt:	0.0094
delPCs:	0.0041
delPFe:	-0.0007
delPgF:	-0.0015
delPig:	-0.0048
alpha30_70:	6.5
alpha20_300:	7.4
Tg:	459
T10_13:	453
T10_76:	691
cp:	0.77
thermConduct:	1.12
roe:	2.52
E:	65
mu:	0.19
K:	3.12
HK:	470
B:	1
CR:	1
FR:	0
SR:	1
AR:	1
PR:	1.2
remarks:	
tao10mm:
lam_2500:	
lam_2325:	0.83
lam_1970:	0.94
lam_1529:	0.993
lam_1060:	0.998
lam_700:	0.999
lam_660:	0.998
lam_620:	0.997
lam_580:	0.997
lam_546:	0.997
lam_500:	0.996
lam_460:	0.996
lam_435:	0.995
lam_420:	0.995
lam_404:	0.995
lam_400:	0.994
lam_390:	0.993
lam_380:	0.989
lam_370:	0.986
lam_365:	0.983
lam_350:	0.963
lam_334:	0.88
lam_320:	0.63
lam_310:	0.37
lam_300:	0.14
lam_290:	
lam_280:	
lam_270:	
lam_260:	
lam_250:	
tao25mm:
lam_2500:	
lam_2325:	0.63
lam_1970:	0.85
lam_1529:	0.983
lam_1060:	0.996
lam_700:	0.997
lam_660:	0.994
lam_620:	0.993
lam_580:	0.993
lam_546:	0.992
lam_500:	0.991
lam_460:	0.99
lam_435:	0.988
lam_420:	0.988
lam_404:	0.987
lam_400:	0.986
lam_390:	0.982
lam_380:	0.973
lam_370:	0.966
lam_365:	0.958
lam_350:	0.91
lam_334:	0.72
lam_320:	0.31
lam_310:	0.13
lam_300:	0.02
lam_290:	
lam_280:	
lam_270:	
lam_260:	
lam_250:	
nF-nC:	0.008888
nF'-nC':	0.008967
delndelt_rel:
wav_1060:
Tm40_m20:	3.3
T20_40:	3.6
T60_80:	3.8
wav_e:
Tm40_m20:	3.9
T20_40:	4.2
T60_80:	4.5
wav_g:
Tm40_m20:	4.5
T20_40:	4.9
T60_80:	5.2
delndelt_abs:
wav_1060:
Tm40_m20:	1.3
T20_40:	2.3
T60_80:	2.8
wav_e:
Tm40_m20:	1.8
T20_40:	2.9
T60_80:	3.4
wav_g:
Tm40_m20:	2.4
T20_40:	3.6
T60_80:	4.2
HG:	4

K7
vd:	60.41
nd:	1.51112
ve:	60.15
ne:	1.51314
PgF:	0.5422
plot_nd:	8
plot_Pg:	8
icode:	511604.253
n2325:	1.48553
n1970:	1.49046
n1529:	1.49565
n1060:	1.50091
nt:	1.5015
ns:	1.50394
nr:	1.50707
nC:	1.50854
nC':	1.50895
n632:	1.50934
nD:	1.51105
nd:	1.51112
ne:	1.51314
nF:	1.517
nF':	1.51748
ng:	1.52159
nh:	1.5254
ni:	1.53189
n334:	1.53891
n312:	1.54537
n296:	
n280:	
n248:	
B1:	1.12735550E+00
B2:	1.24412303E-01
B3:	8.27100531E-01
C1:	7.20341707E-03
C2:	2.69835916E-02
C3:	1.00384588E+02
D0:	-1.67E-06
D1:	8.80E-09
D2:	-2.86E-11
E0:	5.42E-07
E1:	7.81E-10
lamdaTK:	0.172
colorCode:	33/30
Pst:	0.288
PCs:	0.5436
PdC:	0.3049
Ped:	0.2385
PgF:	0.5422
Pih:	0.7677
P'st:	0.2857
P'C's:	0.5874
P'dC':	0.2542
P'ed:	0.2365
P'gF':	0.4814
P'ih:	0.7614
delPCt:	0.0001
delPCs:	-0.0001
delPFe:	0
delPgF:	0
delPig:	-0.0001
alpha30_70:	8.4
alpha20_300:	9.7
Tg:	513
T10_13:	
T10_76:	712
cp:	
thermConduct:	
roe:	2.53
E:	69
mu:	0.214
K:	2.95
HK:	520
B:	1
CR:	3
FR:	0
SR:	2
AR:	1
PR:	2.3
remarks:	
tao10mm:
lam_2500:	
lam_2325:	0.76
lam_1970:	0.91
lam_1529:	0.992
lam_1060:	0.998
lam_700:	0.998
lam_660:	0.998
lam_620:	0.998
lam_580:	0.998
lam_546:	0.998
lam_500:	0.997
lam_460:	0.996
lam_435:	0.996
lam_420:	0.996
lam_404:	0.996
lam_400:	0.996
lam_390:	0.995
lam_380:	0.993
lam_370:	0.99
lam_365:	0.988
lam_350:	0.976
lam_334:	0.91
lam_320:	0.71
lam_310:	0.4
lam_300:	0.09
lam_290:	
lam_280:	
lam_270:	
lam_260:	
lam_250:	
tao25mm:
lam_2500:	
lam_2325:	0.5
lam_1970:	0.79
lam_1529:	0.98
lam_1060:	0.994
lam_700:	0.996
lam_660:	0.995
lam_620:	0.995
lam_580:	0.994
lam_546:	0.994
lam_500:	0.993
lam_460:	0.99
lam_435:	0.99
lam_420:	0.99
lam_404:	0.99
lam_400:	0.99
lam_390:	0.988
lam_380:	0.983
lam_370:	0.976
lam_365:	0.971
lam_350:	0.94
lam_334:	0.78
lam_320:	0.42
lam_310:	0.1
lam_300:	
lam_290:	
lam_280:	
lam_270:	
lam_260:	
lam_250:	
nF-nC:	0.008461
nF'-nC':	0.008531
delndelt_rel:
wav_1060:
Tm40_m20:	1
T20_40:	0.9
T60_80:	0.8
wav_e:
Tm40_m20:	1.6
T20_40:	1.6
T60_80:	1.6
wav_g:
Tm40_m20:	2.1
T20_40:	2.2
T60_80:	2.3
delndelt_abs:
wav_1060:
Tm40_m20:	-1
T20_40:	-0.4
T60_80:	-0.2
wav_e:
Tm40_m20:	-0.4
T20_40:	0.2
T60_80:	0.6
wav_g:
Tm40_m20:	0.1
T20_40:	0.9
T60_80:	1.2
HG:	

KZFSN4
vd:	44.29
nd:	1.6134
ve:	44.07
ne:	1.61669
PgF:	0.5607
plot_nd:	1
plot_Pg:	0
icode:	613443.320
n2325:	1.57428
n1970:	1.5817
n1529:	1.58943
n1060:	1.59732
nt:	1.59822
ns:	1.60198
nr:	1.60689
nC:	1.60924
nC':	1.6099
n632:	1.61052
nD:	1.61328
nd:	1.6134
ne:	1.61669
nF:	1.62309
nF':	1.62389
ng:	1.63085
nh:	1.63745
ni:	1.64905
n334:	1.66215
n312:	
n296:	
n280:	
n248:	
B1:	1.37994218E+00
B2:	1.68496708E-01
B3:	8.74885726E-01
C1:	8.91159699E-03
C2:	4.05334070E-02
C3:	6.96628237E+01
D0:	6.01E-06
D1:	1.30E-08
D2:	-7.94E-11
E0:	4.05E-07
E1:	7.23E-10
lamdaTK:	0.272
colorCode:	36/30
Pst:	0.2712
PCs:	0.5245
PdC:	0.3004
Ped:	0.2377
PgF:	0.5607
Pih:	0.8376
P'st:	0.2684
P'C's:	0.5662
P'dC':	0.2501
P'ed:	0.2352
P'gF':	0.4973
P'ih:	0.8289
delPCt:	0.0406
delPCs:	0.0183
delPFe:	-0.0032
delPgF:	-0.0086
delPig:	-0.0391
alpha30_70:	4.5
alpha20_300:	5.5
Tg:	492
T10_13:	494
T10_76:	594
cp:	0.636
thermConduct:	0.766
roe:	3.2
E:	60
mu:	0.275
K:	3.13
HK:	450
B:	1
CR:	3
FR:	2
SR:	52.3
AR:	4.3
PR:	4.3
remarks:	
tao10mm:
lam_2500:	0.3
lam_2325:	0.6
lam_1970:	0.92
lam_1529:	0.976
lam_1060:	0.998
lam_700:	0.998
lam_660:	0.998
lam_620:	0.998
lam_580:	0.998
lam_546:	0.998
lam_500:	0.998
lam_460:	0.997
lam_435:	0.996
lam_420:	0.994
lam_404:	0.991
lam_400:	0.99
lam_390:	0.985
lam_380:	0.975
lam_370:	0.959
lam_365:	0.95
lam_350:	0.88
lam_334:	0.75
lam_320:	0.48
lam_310:	0.23
lam_300:	0.04
lam_290:	
lam_280:	
lam_270:	
lam_260:	
lam_250:	
tao25mm:
lam_2500:	0.05
lam_2325:	0.28
lam_1970:	0.81
lam_1529:	0.94
lam_1060:	0.995
lam_700:	0.995
lam_660:	0.995
lam_620:	0.995
lam_580:	0.995
lam_546:	0.995
lam_500:	0.995
lam_460:	0.992
lam_435:	0.989
lam_420:	0.986
lam_404:	0.978
lam_400:	0.974
lam_390:	0.962
lam_380:	0.94
lam_370:	0.9
lam_365:	0.87
lam_350:	0.72
lam_334:	0.49
lam_320:	0.16
lam_310:	0.03
lam_300:	
lam_290:	
lam_280:	
lam_270:	
lam_260:	
lam_250:	
nF-nC:	0.013848
nF'-nC':	0.013994
delndelt_rel:
wav_1060:
Tm40_m20:	4.3
T20_40:	4.6
T60_80:	4.6
wav_e:
Tm40_m20:	5
T20_40:	5.5
T60_80:	5.5
wav_g:
Tm40_m20:	5.8
T20_40:	6.5
T60_80:	6.6
delndelt_abs:
wav_1060:
Tm40_m20:	2.1
T20_40:	3.2
T60_80:	3.5
wav_e:
Tm40_m20:	2.8
T20_40:	4
T60_80:	4.4
wav_g:
Tm40_m20:	3.5
T20_40:	5
T60_80:	5.5
HG:	

KZFSN5
vd:	39.63
nd:	1.65412
ve:	39.4
ne:	1.65803
PgF:	0.57
plot_nd:	8
plot_Pg:	8
icode:	654396.346
n2325:	1.61108
n1970:	1.6188
n1529:	1.62692
n1060:	1.63548
nt:	1.63649
ns:	1.64075
nr:	1.64644
nC:	1.6492
nC':	1.64998
n632:	1.6507
nD:	1.65397
nd:	1.65412
ne:	1.65803
nF:	1.66571
nF':	1.66668
ng:	1.67512
nh:	1.68319
ni:	1.69759
n334:	
n312:	
n296:	
n280:	
n248:	
B1:	1.47727858E+00
B2:	1.91686941E-01
B3:	8.97333608E-01
C1:	9.75488335E-03
C2:	4.50495404E-02
C3:	6.78786495E+01
D0:	5.51E-06
D1:	1.48E-08
D2:	-2.21E-11
E0:	6.22E-07
E1:	7.05E-10
lamdaTK:	0.23
colorCode:	37/34
Pst:	0.2581
PCs:	0.512
PdC:	0.2978
Ped:	0.2374
PgF:	0.57
Pih:	0.8727
P'st:	0.2551
P'C's:	0.5525
P'dC':	0.2479
P'ed:	0.2346
P'gF':	0.5053
P'ih:	0.8625
delPCt:	0.0371
delPCs:	0.0167
delPFe:	-0.0027
delPgF:	-0.0071
delPig:	-0.0302
alpha30_70:	4.5
alpha20_300:	5.7
Tg:	501
T10_13:	479
T10_76:	
cp:	
thermConduct:	
roe:	3.46
E:	65
mu:	0.275
K:	2.89
HK:	460
B:	1
CR:	3
FR:	2
SR:	52.3
AR:	4.3
PR:	4.3
remarks:	
tao10mm:
lam_2500:	0.25
lam_2325:	0.57
lam_1970:	0.9
lam_1529:	0.967
lam_1060:	0.999
lam_700:	0.998
lam_660:	0.998
lam_620:	0.998
lam_580:	0.998
lam_546:	0.998
lam_500:	0.997
lam_460:	0.994
lam_435:	0.991
lam_420:	0.987
lam_404:	0.98
lam_400:	0.976
lam_390:	0.963
lam_380:	0.94
lam_370:	0.89
lam_365:	0.84
lam_350:	0.51
lam_334:	0.13
lam_320:	
lam_310:	
lam_300:	
lam_290:	
lam_280:	
lam_270:	
lam_260:	
lam_250:	
tao25mm:
lam_2500:	0.03
lam_2325:	0.24
lam_1970:	0.77
lam_1529:	0.92
lam_1060:	0.997
lam_700:	0.996
lam_660:	0.996
lam_620:	0.996
lam_580:	0.996
lam_546:	0.995
lam_500:	0.992
lam_460:	0.985
lam_435:	0.978
lam_420:	0.968
lam_404:	0.95
lam_400:	0.94
lam_390:	0.91
lam_380:	0.85
lam_370:	0.74
lam_365:	0.65
lam_350:	0.19
lam_334:	
lam_320:	
lam_310:	
lam_300:	
lam_290:	
lam_280:	
lam_270:	
lam_260:	
lam_250:	
nF-nC:	0.016507
nF'-nC':	0.016701
delndelt_rel:
wav_1060:
Tm40_m20:	4.4
T20_40:	4.7
T60_80:	4.9
wav_e:
Tm40_m20:	5.5
T20_40:	5.9
T60_80:	6.2
wav_g:
Tm40_m20:	6.6
T20_40:	7.1
T60_80:	7.6
delndelt_abs:
wav_1060:
Tm40_m20:	2.2
T20_40:	3.3
T60_80:	3.8
wav_e:
Tm40_m20:	3.2
T20_40:	4.4
T60_80:	5.1
wav_g:
Tm40_m20:	4.3
T20_40:	5.6
T60_80:	6.4
HG:	5

LAFN7
vd:	34.95
nd:	1.7495
ve:	34.72
ne:	1.75458
PgF:	0.5825
plot_nd:	3
plot_Pg:	0
icode:	750350.438
n2325:	1.70211
n1970:	1.70934
n1529:	1.71726
n1060:	1.72642
nt:	1.72758
ns:	1.73264
nr:	1.7397
nC:	1.74319
nC':	1.74418
n632:	1.74511
nD:	1.74931
nd:	1.7495
ne:	1.75458
nF:	1.76464
nF':	1.76592
ng:	1.77713
nh:	1.78798
ni:	1.80762
n334:	
n312:	
n296:	
n280:	
n248:	
B1:	1.66842615E+00
B2:	2.98512803E-01
B3:	1.07743760E+00
C1:	1.03159999E-02
C2:	4.69216348E-02
C3:	8.25078509E+01
D0:	7.27E-06
D1:	1.31E-08
D2:	-3.32E-11
E0:	8.88E-07
E1:	9.32E-10
lamdaTK:	0.248
colorCode:	40/35
Pst:	0.236
PCs:	0.4921
PdC:	0.2941
Ped:	0.2369
PgF:	0.5825
Pih:	0.916
P'st:	0.2329
P'C's:	0.5311
P'dC':	0.2446
P'ed:	0.2338
P'gF':	0.5158
P'ih:	0.9037
delPCt:	0.0174
delPCs:	0.0078
delPFe:	-0.0011
delPgF:	-0.0025
delPig:	-0.0093
alpha30_70:	5.3
alpha20_300:	6.4
Tg:	500
T10_13:	481
T10_76:	573
cp:	
thermConduct:	0.77
roe:	4.38
E:	80
mu:	0.28
K:	1.77
HK:	520
B:	0
CR:	3
FR:	1
SR:	53.3
AR:	2.2
PR:	4.3
remarks:	
tao10mm:
lam_2500:	0.38
lam_2325:	0.7
lam_1970:	0.94
lam_1529:	0.984
lam_1060:	0.998
lam_700:	0.998
lam_660:	0.998
lam_620:	0.998
lam_580:	0.998
lam_546:	0.998
lam_500:	0.998
lam_460:	0.993
lam_435:	0.986
lam_420:	0.976
lam_404:	0.95
lam_400:	0.94
lam_390:	0.91
lam_380:	0.84
lam_370:	0.69
lam_365:	0.55
lam_350:	0.13
lam_334:	
lam_320:	
lam_310:	
lam_300:	
lam_290:	
lam_280:	
lam_270:	
lam_260:	
lam_250:	
tao25mm:
lam_2500:	0.09
lam_2325:	0.41
lam_1970:	0.85
lam_1529:	0.96
lam_1060:	0.996
lam_700:	0.996
lam_660:	0.995
lam_620:	0.995
lam_580:	0.995
lam_546:	0.994
lam_500:	0.994
lam_460:	0.982
lam_435:	0.965
lam_420:	0.94
lam_404:	0.88
lam_400:	0.85
lam_390:	0.78
lam_380:	0.65
lam_370:	0.4
lam_365:	0.22
lam_350:	0.01
lam_334:	
lam_320:	
lam_310:	
lam_300:	
lam_290:	
lam_280:	
lam_270:	
lam_260:	
lam_250:	
nF-nC:	0.021445
nF'-nC':	0.021735
delndelt_rel:
wav_1060:
Tm40_m20:	6
T20_40:	6.3
T60_80:	6.5
wav_e:
Tm40_m20:	7.8
T20_40:	8.3
T60_80:	8.6
wav_g:
Tm40_m20:	9.7
T20_40:	10.4
T60_80:	10.9
delndelt_abs:
wav_1060:
Tm40_m20:	3.7
T20_40:	4.8
T60_80:	5.3
wav_e:
Tm40_m20:	5.4
T20_40:	6.7
T60_80:	7.4
wav_g:
Tm40_m20:	7.2
T20_40:	8.9
T60_80:	9.7
HG:	3

LAKL12
vd:	54.92
nd:	1.6779
ve:	54.69
ne:	1.68084
PgF:	0.5452
plot_nd:	1
plot_Pg:	0
icode:	678549.332
n2325:	1.64179
n1970:	1.64862
n1529:	1.65581
n1060:	1.66319
nt:	1.66403
ns:	1.66751
nr:	1.67201
nC:	1.67415
nC':	1.67475
n632:	1.6753
nD:	1.67779
nd:	1.6779
ne:	1.68084
nF:	1.68649
nF':	1.6872
ng:	1.69322
nh:	1.69882
ni:	1.70839
n334:	1.71874
n312:	
n296:	
n280:	
n248:	
B1:	1.28115389E+00
B2:	4.82607607E-01
B3:	1.16553538E+00
C1:	6.36439821E-03
C2:	2.13764262E-02
C3:	9.32771532E+01
D0:	2.26E-06
D1:	1.05E-08
D2:	-8.40E-12
E0:	4.57E-07
E1:	5.86E-10
lamdaTK:	0.21
colorCode:	37/30
Pst:	0.2818
PCs:	0.538
PdC:	0.3039
Ped:	0.2384
PgF:	0.5452
Pih:	0.7754
P'st:	0.2794
P'C's:	0.5813
P'dC':	0.2534
P'ed:	0.2363
P'gF':	0.4839
P'ih:	0.7687
delPCt:	0.0143
delPCs:	0.0071
delPFe:	-0.0018
delPgF:	-0.0062
delPig:	-0.0348
alpha30_70:	6.8
alpha20_300:	8
Tg:	636
T10_13:	645
T10_76:	764
cp:	
thermConduct:	
roe:	3.32
E:	110
mu:	0.281
K:	1.84
HK:	700
B:	0
CR:	3
FR:	3
SR:	53.3
AR:	2.2
PR:	3.3
remarks:	
tao10mm:
lam_2500:	0.58
lam_2325:	0.79
lam_1970:	0.963
lam_1529:	0.993
lam_1060:	0.997
lam_700:	0.997
lam_660:	0.997
lam_620:	0.997
lam_580:	0.997
lam_546:	0.997
lam_500:	0.996
lam_460:	0.991
lam_435:	0.988
lam_420:	0.986
lam_404:	0.983
lam_400:	0.981
lam_390:	0.971
lam_380:	0.954
lam_370:	0.92
lam_365:	0.9
lam_350:	0.78
lam_334:	0.57
lam_320:	0.33
lam_310:	0.14
lam_300:	0.01
lam_290:	
lam_280:	
lam_270:	
lam_260:	
lam_250:	
tao25mm:
lam_2500:	0.26
lam_2325:	0.55
lam_1970:	0.91
lam_1529:	0.982
lam_1060:	0.992
lam_700:	0.993
lam_660:	0.993
lam_620:	0.992
lam_580:	0.992
lam_546:	0.993
lam_500:	0.989
lam_460:	0.977
lam_435:	0.97
lam_420:	0.966
lam_404:	0.958
lam_400:	0.953
lam_390:	0.93
lam_380:	0.89
lam_370:	0.82
lam_365:	0.77
lam_350:	0.54
lam_334:	0.24
lam_320:	0.08
lam_310:	
lam_300:	
lam_290:	
lam_280:	
lam_270:	
lam_260:	
lam_250:	
nF-nC:	0.012342
nF'-nC':	0.01245
delndelt_rel:
wav_1060:
Tm40_m20:	3
T20_40:	3
T60_80:	3.1
wav_e:
Tm40_m20:	3.8
T20_40:	3.8
T60_80:	4
wav_g:
Tm40_m20:	4.5
T20_40:	4.6
T60_80:	4.9
delndelt_abs:
wav_1060:
Tm40_m20:	0.8
T20_40:	1.5
T60_80:	2
wav_e:
Tm40_m20:	1.5
T20_40:	2.3
T60_80:	2.9
wav_g:
Tm40_m20:	2.1
T20_40:	3.1
T60_80:	3.7
HG:	2

LAKN13
vd:	53.33
nd:	1.6935
ve:	53.05
ne:	1.6966
PgF:	0.5511
plot_nd:	8
plot_Pg:	8
icode:	694533.424
n2325:	1.66041
n1970:	1.66596
n1529:	1.67197
n1060:	1.67859
nt:	1.67938
ns:	1.68279
nr:	1.68737
nC:	1.68958
nC':	1.6902
n632:	1.69078
nD:	1.69339
nd:	1.6935
ne:	1.6966
nF:	1.70258
nF':	1.70333
ng:	1.70975
nh:	1.71573
ni:	1.726
n334:	1.73715
n312:	
n296:	
n280:	
n248:	
B1:	1.25792373E+00
B2:	5.53402861E-01
B3:	1.06335742E+00
C1:	6.21494710E-03
C2:	2.16809853E-02
C3:	1.04494099E+02
D0:	-4.73E-06
D1:	1.17E-08
D2:	-2.39E-11
E0:	3.95E-07
E1:	4.43E-10
lamdaTK:	0.25
colorCode:	37/31
Pst:	0.2618
PCs:	0.5222
PdC:	0.3016
Ped:	0.2383
PgF:	0.5511
Pih:	0.7894
P'st:	0.2593
P'C's:	0.5645
P'dC':	0.2513
P'ed:	0.236
P'gF':	0.4888
P'ih:	0.7818
delPCt:	-0.0139
delPCs:	-0.0051
delPFe:	-0.0002
delPgF:	-0.003
delPig:	-0.0275
alpha30_70:	8.4
alpha20_300:	9.5
Tg:	614
T10_13:	631
T10_76:	718
cp:	
thermConduct:	
roe:	4.24
E:	87
mu:	0.289
K:	1.4
HK:	560
B:	1
CR:	2
FR:	2
SR:	53.1
AR:	2.3
PR:	4
remarks:	
tao10mm:
lam_2500:	0.68
lam_2325:	0.83
lam_1970:	0.963
lam_1529:	0.995
lam_1060:	0.998
lam_700:	0.998
lam_660:	0.998
lam_620:	0.998
lam_580:	0.998
lam_546:	0.998
lam_500:	0.996
lam_460:	0.994
lam_435:	0.99
lam_420:	0.987
lam_404:	0.983
lam_400:	0.981
lam_390:	0.974
lam_380:	0.96
lam_370:	0.93
lam_365:	0.91
lam_350:	0.81
lam_334:	0.58
lam_320:	0.28
lam_310:	0.07
lam_300:	
lam_290:	
lam_280:	
lam_270:	
lam_260:	
lam_250:	
tao25mm:
lam_2500:	0.38
lam_2325:	0.63
lam_1970:	0.91
lam_1529:	0.988
lam_1060:	0.994
lam_700:	0.995
lam_660:	0.994
lam_620:	0.994
lam_580:	0.995
lam_546:	0.995
lam_500:	0.991
lam_460:	0.984
lam_435:	0.976
lam_420:	0.969
lam_404:	0.959
lam_400:	0.954
lam_390:	0.94
lam_380:	0.9
lam_370:	0.84
lam_365:	0.8
lam_350:	0.59
lam_334:	0.26
lam_320:	0.04
lam_310:	0.01
lam_300:	
lam_290:	
lam_280:	
lam_270:	
lam_260:	
lam_250:	
nF-nC:	0.013004
nF'-nC':	0.013131
delndelt_rel:
wav_1060:
Tm40_m20:	-0.9
T20_40:	-0.8
T60_80:	-0.7
wav_e:
Tm40_m20:	-0.2
T20_40:	-0.1
T60_80:	0.1
wav_g:
Tm40_m20:	0.5
T20_40:	0.8
T60_80:	1
delndelt_abs:
wav_1060:
Tm40_m20:	-3.1
T20_40:	-2.2
T60_80:	-1.8
wav_e:
Tm40_m20:	-2.5
T20_40:	-1.5
T60_80:	-1
wav_g:
Tm40_m20:	-1.9
T20_40:	-0.8
T60_80:	-0.2
HG:	6

LASF35
vd:	29.06
nd:	2.02204
ve:	28.84
ne:	2.03035
PgF:	0.5982
plot_nd:	0
plot_Pg:	0
icode:	022291.541
n2325:	1.95946
n1970:	1.96639
n1529:	1.97472
n1060:	1.98624
nt:	1.98786
ns:	1.99531
nr:	2.00628
nC:	2.01185
nC':	2.01343
n632:	2.01493
nD:	2.02173
nd:	2.02204
ne:	2.03035
nF:	2.04702
nF':	2.04916
ng:	2.06805
nh:	2.08663
ni:	
n334:	
n312:	
n296:	
n280:	
n248:	
B1:	2.45505861E+00
B2:	4.53006077E-01
B3:	2.38513080E+00
C1:	1.35670404E-02
C2:	5.45803020E-02
C3:	1.67904715E+02
D0:	1.43E-07
D1:	8.71E-09
D2:	-2.71E-11
E0:	1.02E-06
E1:	1.50E-09
lamdaTK:	0.263
colorCode:	-/37
Pst:	0.2118
PCs:	0.4701
PdC:	0.2899
Ped:	0.2364
PgF:	0.5982
Pih:	
P'st:	0.2086
P'C's:	0.5073
P'dC':	0.2409
P'ed:	0.2327
P'gF':	0.5291
P'ih:	
delPCt:	-0.0009
delPCs:	-0.0006
delPFe:	0.0006
delPgF:	0.0033
delPig:	
alpha30_70:	7.4
alpha20_300:	8.5
Tg:	774
T10_13:	
T10_76:	
cp:	0.445
thermConduct:	0.92
roe:	5.41
E:	132
mu:	0.303
K:	0.73
HK:	810
B:	2
CR:	1
FR:	0
SR:	1.3
AR:	1
PR:	1.3
remarks:	
tao10mm:
lam_2500:	0.86
lam_2325:	0.95
lam_1970:	0.989
lam_1529:	0.997
lam_1060:	0.996
lam_700:	0.991
lam_660:	0.988
lam_620:	0.985
lam_580:	0.979
lam_546:	0.965
lam_500:	0.92
lam_460:	0.83
lam_435:	0.74
lam_420:	0.63
lam_404:	0.49
lam_400:	0.43
lam_390:	0.3
lam_380:	0.16
lam_370:	0.06
lam_365:	0.03
lam_350:	0.01
lam_334:	
lam_320:	
lam_310:	
lam_300:	
lam_290:	
lam_280:	
lam_270:	
lam_260:	
lam_250:	
tao25mm:
lam_2500:	0.69
lam_2325:	0.88
lam_1970:	0.972
lam_1529:	0.992
lam_1060:	0.99
lam_700:	0.978
lam_660:	0.97
lam_620:	0.962
lam_580:	0.95
lam_546:	0.92
lam_500:	0.81
lam_460:	0.63
lam_435:	0.47
lam_420:	0.32
lam_404:	0.17
lam_400:	0.12
lam_390:	0.05
lam_380:	0.01
lam_370:	
lam_365:	
lam_350:	
lam_334:	
lam_320:	
lam_310:	
lam_300:	
lam_290:	
lam_280:	
lam_270:	
lam_260:	
lam_250:	
nF-nC:	0.03517
nF'-nC':	0.035721
delndelt_rel:
wav_1060:
Tm40_m20:	2.6
T20_40:	2.7
T60_80:	2.8
wav_e:
Tm40_m20:	5
T20_40:	5.5
T60_80:	5.9
wav_g:
Tm40_m20:	7.8
T20_40:	9
T60_80:	9.7
delndelt_abs:
wav_1060:
Tm40_m20:	-0.1
T20_40:	1
T60_80:	1.4
wav_e:
Tm40_m20:	2.2
T20_40:	3.8
T60_80:	4.5
wav_g:
Tm40_m20:	5
T20_40:	7.1
T60_80:	8.3
HG:	

LASFN9
vd:	32.17
nd:	1.85025
ve:	31.93
ne:	1.85651
PgF:	0.5933
plot_nd:	8
plot_Pg:	8
icode:	850322.444
n2325:	1.80055
n1970:	1.80657
n1529:	1.81363
n1060:	1.82293
nt:	1.8242
ns:	1.82997
nr:	1.83834
nC:	1.84256
nC':	1.84376
n632:	1.84489
nD:	1.85002
nd:	1.85025
ne:	1.85651
nF:	1.86899
nF':	1.87059
ng:	1.88467
nh:	1.89844
ni:	
n334:	
n312:	
n296:	
n280:	
n248:	
B1:	1.97888194E+00
B2:	3.20435298E-01
B3:	1.92900751E+00
C1:	1.18537266E-02
C2:	5.27381770E-02
C3:	1.66256540E+02
D0:	9.44E-07
D1:	1.14E-08
D2:	-1.87E-11
E0:	9.22E-07
E1:	1.22E-09
lamdaTK:	0.255
colorCode:	49/35
Pst:	0.2182
PCs:	0.4763
PdC:	0.2912
Ped:	0.2366
PgF:	0.5933
Pih:	
P'st:	0.215
P'C's:	0.514
P'dC':	0.242
P'ed:	0.2331
P'gF':	0.5249
P'ih:	
delPCt:	-0.0031
delPCs:	-0.0016
delPFe:	0.0008
delPgF:	0.0036
delPig:	
alpha30_70:	7.4
alpha20_300:	8.4
Tg:	698
T10_13:	694
T10_76:	825
cp:	
thermConduct:	
roe:	4.44
E:	109
mu:	0.286
K:	1.76
HK:	630
B:	1
CR:	2
FR:	0
SR:	2
AR:	1
PR:	1
remarks:	
tao10mm:
lam_2500:	0.89
lam_2325:	0.95
lam_1970:	0.988
lam_1529:	0.998
lam_1060:	0.999
lam_700:	0.995
lam_660:	0.994
lam_620:	0.993
lam_580:	0.992
lam_546:	0.988
lam_500:	0.972
lam_460:	0.94
lam_435:	0.92
lam_420:	0.88
lam_404:	0.82
lam_400:	0.79
lam_390:	0.71
lam_380:	0.58
lam_370:	0.39
lam_365:	0.29
lam_350:	0.05
lam_334:	
lam_320:	
lam_310:	
lam_300:	
lam_290:	
lam_280:	
lam_270:	
lam_260:	
lam_250:	
tao25mm:
lam_2500:	0.75
lam_2325:	0.87
lam_1970:	0.97
lam_1529:	0.996
lam_1060:	0.997
lam_700:	0.988
lam_660:	0.985
lam_620:	0.982
lam_580:	0.979
lam_546:	0.97
lam_500:	0.93
lam_460:	0.87
lam_435:	0.8
lam_420:	0.73
lam_404:	0.62
lam_400:	0.56
lam_390:	0.43
lam_380:	0.26
lam_370:	0.07
lam_365:	0.02
lam_350:	
lam_334:	
lam_320:	
lam_310:	
lam_300:	
lam_290:	
lam_280:	
lam_270:	
lam_260:	
lam_250:	
nF-nC:	0.02643
nF'-nC':	0.026827
delndelt_rel:
wav_1060:
Tm40_m20:	2.7
T20_40:	2.9
T60_80:	3.1
wav_e:
Tm40_m20:	4.6
T20_40:	5.1
T60_80:	5.5
wav_g:
Tm40_m20:	6.7
T20_40:	7.6
T60_80:	8.3
delndelt_abs:
wav_1060:
Tm40_m20:	0.3
T20_40:	1.3
T60_80:	1.9
wav_e:
Tm40_m20:	2
T20_40:	3.4
T60_80:	4.2
wav_g:
Tm40_m20:	4.1
T20_40:	5.9
T60_80:	7
HG:	4

LF5
vd:	40.85
nd:	1.58144
ve:	40.57
ne:	1.58482
PgF:	0.5748
plot_nd:	2
plot_Pg:	1
icode:	581409.322
n2325:	1.54966
n1970:	1.55445
n1529:	1.55975
n1060:	1.56594
nt:	1.56672
ns:	1.57014
nr:	1.57489
nC:	1.57723
nC':	1.57789
n632:	1.57851
nD:	1.58132
nd:	1.58144
ne:	1.58482
nF:	1.59146
nF':	1.59231
ng:	1.59964
nh:	1.60668
ni:	1.61926
n334:	1.6338
n312:	
n296:	
n280:	
n248:	
B1:	1.28035628E+00
B2:	1.63505973E-01
B3:	8.93930112E-01
C1:	9.29854416E-03
C2:	4.49135769E-02
C3:	1.10493685E+02
D0:	-2.27E-06
D1:	9.71E-09
D2:	-2.83E-11
E0:	8.36E-07
E1:	9.95E-10
lamdaTK:	0.228
colorCode:	34/31
Pst:	0.2401
PCs:	0.4981
PdC:	0.2959
Ped:	0.2373
PgF:	0.5748
Pih:	0.8836
P'st:	0.2371
P'C's:	0.5378
P'dC':	0.2462
P'ed:	0.2343
P'gF':	0.5091
P'ih:	0.8726
delPCt:	-0.0006
delPCs:	0
delPFe:	-0.0001
delPgF:	-0.0003
delPig:	-0.0037
alpha30_70:	9.1
alpha20_300:	10.6
Tg:	419
T10_13:	411
T10_76:	585
cp:	0.657
thermConduct:	0.866
roe:	3.22
E:	59
mu:	0.223
K:	2.83
HK:	450
B:	1
CR:	2
FR:	0
SR:	1
AR:	2.3
PR:	2
remarks:	
tao10mm:
lam_2500:	
lam_2325:	0.85
lam_1970:	0.95
lam_1529:	0.997
lam_1060:	0.999
lam_700:	0.999
lam_660:	0.999
lam_620:	0.999
lam_580:	0.999
lam_546:	0.999
lam_500:	0.998
lam_460:	0.998
lam_435:	0.998
lam_420:	0.997
lam_404:	0.997
lam_400:	0.997
lam_390:	0.994
lam_380:	0.989
lam_370:	0.984
lam_365:	0.981
lam_350:	0.95
lam_334:	0.8
lam_320:	0.32
lam_310:	0.04
lam_300:	
lam_290:	
lam_280:	
lam_270:	
lam_260:	
lam_250:	
tao25mm:
lam_2500:	
lam_2325:	0.66
lam_1970:	0.87
lam_1529:	0.992
lam_1060:	0.998
lam_700:	0.998
lam_660:	0.998
lam_620:	0.998
lam_580:	0.997
lam_546:	0.997
lam_500:	0.996
lam_460:	0.995
lam_435:	0.994
lam_420:	0.993
lam_404:	0.992
lam_400:	0.992
lam_390:	0.984
lam_380:	0.973
lam_370:	0.961
lam_365:	0.954
lam_350:	0.88
lam_334:	0.57
lam_320:	0.04
lam_310:	
lam_300:	
lam_290:	
lam_280:	
lam_270:	
lam_260:	
lam_250:	
nF-nC:	0.014233
nF'-nC':	0.014413
delndelt_rel:
wav_1060:
Tm40_m20:	0.8
T20_40:	0.8
T60_80:	0.8
wav_e:
Tm40_m20:	1.9
T20_40:	2
T60_80:	2.2
wav_g:
Tm40_m20:	3.1
T20_40:	3.4
T60_80:	3.7
delndelt_abs:
wav_1060:
Tm40_m20:	-1.3
T20_40:	-0.6
T60_80:	-0.3
wav_e:
Tm40_m20:	-0.2
T20_40:	0.7
T60_80:	1.1
wav_g:
Tm40_m20:	0.9
T20_40:	2
T60_80:	2.6
HG:	2

LLF1
vd:	45.75
nd:	1.54814
ve:	45.47
ne:	1.55099
PgF:	0.566
plot_nd:	2
plot_Pg:	2
icode:	548458.294
n2325:	1.51865
n1970:	1.52354
n1529:	1.52884
n1060:	1.5347
nt:	1.53541
ns:	1.53845
nr:	1.54256
nC:	1.54457
nC':	1.54513
n632:	1.54566
nD:	1.54803
nd:	1.54814
ne:	1.55099
nF:	1.55655
nF':	1.55725
ng:	1.56333
nh:	1.56911
ni:	1.57932
n334:	1.59092
n312:	
n296:	
n280:	
n248:	
B1:	1.21640125E+00
B2:	1.33664540E-01
B3:	8.83399468E-01
C1:	8.57807248E-03
C2:	4.20143003E-02
C3:	1.07593060E+02
D0:	3.25E-07
D1:	1.74E-08
D2:	-6.12E-11
E0:	6.53E-07
E1:	2.58E-10
lamdaTK:	0.233
colorCode:	33/31
Pst:	0.2537
PCs:	0.5108
PdC:	0.2983
Ped:	0.2376
PgF:	0.566
Pih:	0.852
P'st:	0.2508
P'C's:	0.5516
P'dC':	0.2484
P'ed:	0.2349
P'gF':	0.5017
P'ih:	0.8424
delPCt:	0.0025
delPCs:	0.0012
delPFe:	-0.0003
delPgF:	-0.0009
delPig:	-0.0062
alpha30_70:	8.1
alpha20_300:	9.2
Tg:	415
T10_13:	426
T10_76:	628
cp:	0.65
thermConduct:	
roe:	2.94
E:	60
mu:	0.208
K:	3.05
HK:	450
B:	1
CR:	1
FR:	0
SR:	1
AR:	2
PR:	1
remarks:	
tao10mm:
lam_2500:	0.76
lam_2325:	0.82
lam_1970:	0.93
lam_1529:	0.996
lam_1060:	0.998
lam_700:	0.999
lam_660:	0.998
lam_620:	0.998
lam_580:	0.999
lam_546:	0.999
lam_500:	0.998
lam_460:	0.998
lam_435:	0.998
lam_420:	0.998
lam_404:	0.998
lam_400:	0.997
lam_390:	0.997
lam_380:	0.995
lam_370:	0.994
lam_365:	0.992
lam_350:	0.982
lam_334:	0.92
lam_320:	0.62
lam_310:	0.24
lam_300:	0.02
lam_290:	0
lam_280:	
lam_270:	
lam_260:	
lam_250:	
tao25mm:
lam_2500:	0.5
lam_2325:	0.61
lam_1970:	0.84
lam_1529:	0.99
lam_1060:	0.996
lam_700:	0.997
lam_660:	0.996
lam_620:	0.996
lam_580:	0.997
lam_546:	0.997
lam_500:	0.996
lam_460:	0.996
lam_435:	0.996
lam_420:	0.995
lam_404:	0.994
lam_400:	0.993
lam_390:	0.992
lam_380:	0.988
lam_370:	0.984
lam_365:	0.981
lam_350:	0.955
lam_334:	0.81
lam_320:	0.3
lam_310:	0.01
lam_300:	
lam_290:	
lam_280:	
lam_270:	
lam_260:	
lam_250:	
nF-nC:	0.011981
nF'-nC':	0.012118
delndelt_rel:
wav_1060:
Tm40_m20:	1.5
T20_40:	1.9
T60_80:	2
wav_e:
Tm40_m20:	2.4
T20_40:	2.9
T60_80:	3
wav_g:
Tm40_m20:	3.4
T20_40:	3.9
T60_80:	4.1
delndelt_abs:
wav_1060:
Tm40_m20:	-0.6
T20_40:	0.6
T60_80:	1
wav_e:
Tm40_m20:	0.3
T20_40:	1.5
T60_80:	2
wav_g:
Tm40_m20:	1.3
T20_40:	2.5
T60_80:	3
HG:	3

N-BAF10
vd:	47.11
nd:	1.67003
ve:	46.83
ne:	1.67341
PgF:	0.5629
plot_nd:	16
plot_Pg:	17
icode:	670471.375
n2325:	1.63524
n1970:	1.64094
n1529:	1.64714
n1060:	1.65404
nt:	1.65488
ns:	1.65849
nr:	1.66339
nC:	1.66578
nC':	1.66645
n632:	1.66708
nD:	1.6699
nd:	1.67003
ne:	1.67341
nF:	1.68
nF':	1.68083
ng:	1.68801
nh:	1.6948
ni:	
n334:	
n312:	
n296:	
n280:	
n248:	
B1:	1.58514950E+00
B2:	1.43559385E-01
B3:	1.08521269E+00
C1:	9.26681282E-03
C2:	4.24489805E-02
C3:	1.05613573E+02
D0:	3.79E-06
D1:	1.28E-08
D2:	-1.42E-11
E0:	5.84E-07
E1:	7.60E-10
lamdaTK:	0.22
colorCode:	39/35
Pst:	0.2539
PCs:	0.5122
PdC:	0.2989
Ped:	0.2377
PgF:	0.5629
Pih:	
P'st:	0.2511
P'C's:	0.5533
P'dC':	0.2489
P'ed:	0.2351
P'gF':	0.499
P'ih:	
delPCt:	-0.0024
delPCs:	-0.0005
delPFe:	-0.0003
delPgF:	-0.0016
delPig:	
alpha30_70:	6.2
alpha20_300:	7
Tg:	660
T10_13:	652
T10_76:	790
cp:	0.56
thermConduct:	0.78
roe:	3.75
E:	89
mu:	0.271
K:	2.37
HK:	620
B:	1
CR:	1
FR:	0
SR:	4.3
AR:	1.3
PR:	1
remarks:	
tao10mm:
lam_2500:	0.73
lam_2325:	0.86
lam_1970:	0.967
lam_1529:	0.992
lam_1060:	0.998
lam_700:	0.998
lam_660:	0.996
lam_620:	0.996
lam_580:	0.996
lam_546:	0.996
lam_500:	0.992
lam_460:	0.987
lam_435:	0.981
lam_420:	0.976
lam_404:	0.959
lam_400:	0.95
lam_390:	0.92
lam_380:	0.85
lam_370:	0.72
lam_365:	0.63
lam_350:	0.18
lam_334:	
lam_320:	
lam_310:	
lam_300:	
lam_290:	
lam_280:	
lam_270:	
lam_260:	
lam_250:	
tao25mm:
lam_2500:	0.45
lam_2325:	0.68
lam_1970:	0.92
lam_1529:	0.98
lam_1060:	0.994
lam_700:	0.994
lam_660:	0.99
lam_620:	0.991
lam_580:	0.99
lam_546:	0.99
lam_500:	0.981
lam_460:	0.967
lam_435:	0.954
lam_420:	0.94
lam_404:	0.9
lam_400:	0.88
lam_390:	0.8
lam_380:	0.66
lam_370:	0.44
lam_365:	0.31
lam_350:	0.01
lam_334:	
lam_320:	
lam_310:	
lam_300:	
lam_290:	
lam_280:	
lam_270:	
lam_260:	
lam_250:	
nF-nC:	0.014222
nF'-nC':	0.01438
delndelt_rel:
wav_1060:
Tm40_m20:	3.7
T20_40:	3.8
T60_80:	4
wav_e:
Tm40_m20:	4.7
T20_40:	4.9
T60_80:	5.2
wav_g:
Tm40_m20:	5.6
T20_40:	6
T60_80:	6.4
delndelt_abs:
wav_1060:
Tm40_m20:	1.5
T20_40:	2.4
T60_80:	2.9
wav_e:
Tm40_m20:	2.4
T20_40:	3.5
T60_80:	4.1
wav_g:
Tm40_m20:	3.3
T20_40:	4.5
T60_80:	5.3
HG:	4

N-BAF3
vd:	46.64
nd:	1.58272
ve:	46.35
ne:	1.58569
PgF:	0.5669
plot_nd:	16
plot_Pg:	16
icode:	583466.279
n2325:	1.54998
n1970:	1.55574
n1529:	1.56192
n1060:	1.5685
nt:	1.56927
ns:	1.57254
nr:	1.57689
nC:	1.57899
nC':	1.57958
n632:	1.58013
nD:	1.58261
nd:	1.58272
ne:	1.58569
nF:	1.59149
nF':	1.59222
ng:	1.59857
nh:	1.60463
ni:	
n334:	
n312:	
n296:	
n280:	
n248:	
B1:	1.34859634E+00
B2:	1.07644240E-01
B3:	1.13207084E+00
C1:	8.71492932E-03
C2:	4.78406436E-02
C3:	1.12936116E+02
D0:	1.40E-06
D1:	1.24E-08
D2:	-9.39E-12
E0:	5.91E-07
E1:	7.44E-10
lamdaTK:	0.235
colorCode:	39/35
Pst:	0.2616
PCs:	0.516
PdC:	0.2987
Ped:	0.2375
PgF:	0.5669
Pih:	
P'st:	0.2587
P'C's:	0.5569
P'dC':	0.2487
P'ed:	0.2348
P'gF':	0.5026
P'ih:	
delPCt:	0.0114
delPCs:	0.0044
delPFe:	-0.0001
delPgF:	0.0015
delPig:	
alpha30_70:	7.2
alpha20_300:	8.2
Tg:	583
T10_13:	573
T10_76:	714
cp:	0.76
thermConduct:	1.04
roe:	2.79
E:	82
mu:	0.226
K:	2.73
HK:	560
B:	1
CR:	1
FR:	0
SR:	1
AR:	1
PR:	1
remarks:	
tao10mm:
lam_2500:	0.73
lam_2325:	0.85
lam_1970:	0.954
lam_1529:	0.992
lam_1060:	0.997
lam_700:	0.998
lam_660:	0.997
lam_620:	0.996
lam_580:	0.997
lam_546:	0.996
lam_500:	0.994
lam_460:	0.99
lam_435:	0.986
lam_420:	0.981
lam_404:	0.967
lam_400:	0.959
lam_390:	0.92
lam_380:	0.85
lam_370:	0.69
lam_365:	0.57
lam_350:	0.06
lam_334:	
lam_320:	
lam_310:	
lam_300:	
lam_290:	
lam_280:	
lam_270:	
lam_260:	
lam_250:	
tao25mm:
lam_2500:	0.46
lam_2325:	0.66
lam_1970:	0.89
lam_1529:	0.98
lam_1060:	0.993
lam_700:	0.994
lam_660:	0.992
lam_620:	0.991
lam_580:	0.993
lam_546:	0.991
lam_500:	0.985
lam_460:	0.975
lam_435:	0.965
lam_420:	0.952
lam_404:	0.92
lam_400:	0.9
lam_390:	0.82
lam_380:	0.67
lam_370:	0.4
lam_365:	0.24
lam_350:	
lam_334:	
lam_320:	
lam_310:	
lam_300:	
lam_290:	
lam_280:	
lam_270:	
lam_260:	
lam_250:	
nF-nC:	0.012495
nF'-nC':	0.012637
delndelt_rel:
wav_1060:
Tm40_m20:	2.4
T20_40:	2.4
T60_80:	2.5
wav_e:
Tm40_m20:	3.2
T20_40:	3.4
T60_80:	3.6
wav_g:
Tm40_m20:	4.1
T20_40:	4.4
T60_80:	4.8
delndelt_abs:
wav_1060:
Tm40_m20:	0.3
T20_40:	1
T60_80:	1.5
wav_e:
Tm40_m20:	1.1
T20_40:	2
T60_80:	2.5
wav_g:
Tm40_m20:	1.9
T20_40:	3
T60_80:	3.7
HG:	2

N-BAF4
vd:	43.72
nd:	1.60568
ve:	43.43
ne:	1.60897
PgF:	0.5733
plot_nd:	16
plot_Pg:	18
icode:	606437.289
n2325:	1.57092
n1970:	1.57685
n1529:	1.58323
n1060:	1.59016
nt:	1.59099
ns:	1.59452
nr:	1.59926
nC:	1.60157
nC':	1.60222
n632:	1.60282
nD:	1.60556
nd:	1.60568
ne:	1.60897
nF:	1.61542
nF':	1.61624
ng:	1.62336
nh:	1.63022
ni:	
n334:	
n312:	
n296:	
n280:	
n248:	
B1:	1.42056328E+00
B2:	1.02721269E-01
B3:	1.14380976E+00
C1:	9.42015382E-03
C2:	5.31087291E-02
C3:	1.10278856E+02
D0:	9.39E-07
D1:	1.24E-08
D2:	-9.00E-12
E0:	6.17E-07
E1:	8.42E-10
lamdaTK:	0.242
colorCode:	39/35
Pst:	0.2545
PCs:	0.5089
PdC:	0.2972
Ped:	0.2372
PgF:	0.5733
Pih:	
P'st:	0.2515
P'C's:	0.5491
P'dC':	0.2473
P'ed:	0.2344
P'gF':	0.5081
P'ih:	
delPCt:	0.011
delPCs:	0.0041
delPFe:	0.0002
delPgF:	0.003
delPig:	
alpha30_70:	7.2
alpha20_300:	8.3
Tg:	580
T10_13:	580
T10_76:	709
cp:	0.74
thermConduct:	1.02
roe:	2.89
E:	85
mu:	0.231
K:	2.58
HK:	610
B:	1
CR:	1
FR:	0
SR:	1
AR:	1.2
PR:	1.3
remarks:	
tao10mm:
lam_2500:	0.71
lam_2325:	0.84
lam_1970:	0.954
lam_1529:	0.991
lam_1060:	0.998
lam_700:	0.998
lam_660:	0.996
lam_620:	0.996
lam_580:	0.997
lam_546:	0.997
lam_500:	0.994
lam_460:	0.988
lam_435:	0.983
lam_420:	0.976
lam_404:	0.959
lam_400:	0.95
lam_390:	0.9
lam_380:	0.8
lam_370:	0.6
lam_365:	0.44
lam_350:	0.01
lam_334:	
lam_320:	
lam_310:	
lam_300:	
lam_290:	
lam_280:	
lam_270:	
lam_260:	
lam_250:	
tao25mm:
lam_2500:	0.42
lam_2325:	0.64
lam_1970:	0.89
lam_1529:	0.977
lam_1060:	0.994
lam_700:	0.994
lam_660:	0.991
lam_620:	0.99
lam_580:	0.992
lam_546:	0.992
lam_500:	0.985
lam_460:	0.971
lam_435:	0.959
lam_420:	0.94
lam_404:	0.9
lam_400:	0.87
lam_390:	0.77
lam_380:	0.58
lam_370:	0.28
lam_365:	0.13
lam_350:	
lam_334:	
lam_320:	
lam_310:	
lam_300:	
lam_290:	
lam_280:	
lam_270:	
lam_260:	
lam_250:	
nF-nC:	0.013853
nF'-nC':	0.014021
delndelt_rel:
wav_1060:
Tm40_m20:	2.2
T20_40:	2.2
T60_80:	2.4
wav_e:
Tm40_m20:	3.1
T20_40:	3.3
T60_80:	3.6
wav_g:
Tm40_m20:	4.1
T20_40:	4.5
T60_80:	4.9
delndelt_abs:
wav_1060:
Tm40_m20:	0.1
T20_40:	0.9
T60_80:	1.3
wav_e:
Tm40_m20:	0.9
T20_40:	1.9
T60_80:	2.5
wav_g:
Tm40_m20:	1.9
T20_40:	3
T60_80:	3.8
HG:	3

N-BAF51
vd:	44.96
nd:	1.65224
ve:	44.67
ne:	1.65569
PgF:	0.567
plot_nd:	16
plot_Pg:	16
icode:	652450.333
n2325:	1.61873
n1970:	1.6239
n1529:	1.62961
n1060:	1.63619
nt:	1.63701
ns:	1.64059
nr:	1.64551
nC:	1.64792
nC':	1.6486
n632:	1.64924
nD:	1.65211
nd:	1.65224
ne:	1.65569
nF:	1.66243
nF':	1.66328
ng:	1.67065
nh:	1.67766
ni:	
n334:	
n312:	
n296:	
n280:	
n248:	
B1:	1.51503623E+00
B2:	1.53621958E-01
B3:	1.15427909E+00
C1:	9.42734715E-03
C2:	4.30826500E-02
C3:	1.24889868E+02
D0:	-2.84E-07
D1:	1.04E-08
D2:	-1.80E-11
E0:	7.01E-07
E1:	8.47E-10
lamdaTK:	0.219
colorCode:	39/34
Pst:	0.2463
PCs:	0.5055
PdC:	0.2977
Ped:	0.2376
PgF:	0.567
Pih:	
P'st:	0.2435
P'C's:	0.546
P'dC':	0.2479
P'ed:	0.2349
P'gF':	0.5024
P'ih:	
delPCt:	-0.0064
delPCs:	-0.0022
delPFe:	-0.0001
delPgF:	-0.0012
delPig:	
alpha30_70:	8.4
alpha20_300:	9.5
Tg:	569
T10_13:	574
T10_76:	712
cp:	0.84
thermConduct:	0.67
roe:	3.33
E:	91
mu:	0.262
K:	2.22
HK:	560
B:	1
CR:	2
FR:	0
SR:	5.4
AR:	1.3
PR:	1
remarks:	
tao10mm:
lam_2500:	0.75
lam_2325:	0.83
lam_1970:	0.95
lam_1529:	0.992
lam_1060:	0.997
lam_700:	0.997
lam_660:	0.996
lam_620:	0.996
lam_580:	0.997
lam_546:	0.996
lam_500:	0.994
lam_460:	0.988
lam_435:	0.982
lam_420:	0.976
lam_404:	0.963
