Repository: davidsmarx/Matlab

File: Thin Film toolbox/for Hanh/glass data toolbox/Schott Data 2000.asc (part 2 of 6)
BASF51
lam_400:	0.954
lam_390:	0.92
lam_380:	0.86
lam_370:	0.74
lam_365:	0.64
lam_350:	0.21
lam_334:	
lam_320:	
lam_310:	
lam_300:	
lam_290:	
lam_280:	
lam_270:	
lam_260:	
lam_250:	
tao25mm:
lam_2500:	0.48
lam_2325:	0.63
lam_1970:	0.87
lam_1529:	0.98
lam_1060:	0.993
lam_700:	0.993
lam_660:	0.99
lam_620:	0.99
lam_580:	0.992
lam_546:	0.991
lam_500:	0.985
lam_460:	0.97
lam_435:	0.956
lam_420:	0.94
lam_404:	0.91
lam_400:	0.89
lam_390:	0.82
lam_380:	0.69
lam_370:	0.47
lam_365:	0.33
lam_350:	0.02
lam_334:	
lam_320:	
lam_310:	
lam_300:	
lam_290:	
lam_280:	
lam_270:	
lam_260:	
lam_250:	
nF-nC:	0.014507
nF'-nC':	0.014677
delndelt_rel:
wav_1060:
Tm40_m20:	1.7
T20_40:	1.7
T60_80:	1.8
wav_e:
Tm40_m20:	2.8
T20_40:	2.9
T60_80:	3.1
wav_g:
Tm40_m20:	3.8
T20_40:	4.1
T60_80:	4.4
delndelt_abs:
wav_1060:
Tm40_m20:	-0.5
T20_40:	0.3
T60_80:	0.7
wav_e:
Tm40_m20:	0.5
T20_40:	1.5
T60_80:	2
wav_g:
Tm40_m20:	1.5
T20_40:	2.7
T60_80:	3.3
HG:	5

N-BAF52
vd:	46.6
nd:	1.60863
ve:	46.3
ne:	1.61173
PgF:	0.5678
plot_nd:	16
plot_Pg:	16
icode:	609466.305
n2325:	1.57475
n1970:	1.58067
n1529:	1.58702
n1060:	1.59381
nt:	1.59461
ns:	1.59801
nr:	1.60254
nC:	1.60473
nC':	1.60535
n632:	1.60593
nD:	1.60852
nd:	1.60863
ne:	1.61173
nF:	1.61779
nF':	1.61856
ng:	1.62521
nh:	1.63157
ni:	
n334:	
n312:	
n296:	
n280:	
n248:	
B1:	1.43903433E+00
B2:	9.67046052E-02
B3:	1.09875818E+00
C1:	9.07800128E-03
C2:	5.08212080E-02
C3:	1.05691856E+02
D0:	1.15E-06
D1:	1.27E-08
D2:	-5.08E-12
E0:	5.64E-07
E1:	6.38E-10
lamdaTK:	0.238
colorCode:	39/35
Pst:	0.26
PCs:	0.5147
PdC:	0.2985
Ped:	0.2374
PgF:	0.5678
Pih:	
P'st:	0.2571
P'C's:	0.5555
P'dC':	0.2485
P'ed:	0.2348
P'gF':	0.5035
P'ih:	
delPCt:	0.0087
delPCs:	0.0031
delPFe:	0.0002
delPgF:	0.0024
delPig:	
alpha30_70:	6.9
alpha20_300:	7.8
Tg:	594
T10_13:	596
T10_76:	723
cp:	0.68
thermConduct:	0.96
roe:	3.05
E:	86
mu:	0.237
K:	2.42
HK:	600
B:	1
CR:	1
FR:	0
SR:	1
AR:	1.3
PR:	1
remarks:	
tao10mm:
lam_2500:	0.69
lam_2325:	0.83
lam_1970:	0.954
lam_1529:	0.99
lam_1060:	0.998
lam_700:	0.997
lam_660:	0.996
lam_620:	0.996
lam_580:	0.996
lam_546:	0.996
lam_500:	0.992
lam_460:	0.987
lam_435:	0.981
lam_420:	0.975
lam_404:	0.959
lam_400:	0.95
lam_390:	0.91
lam_380:	0.84
lam_370:	0.67
lam_365:	0.54
lam_350:	0.05
lam_334:	
lam_320:	
lam_310:	
lam_300:	
lam_290:	
lam_280:	
lam_270:	
lam_260:	
lam_250:	
tao25mm:
lam_2500:	0.39
lam_2325:	0.63
lam_1970:	0.89
lam_1529:	0.975
lam_1060:	0.994
lam_700:	0.993
lam_660:	0.99
lam_620:	0.989
lam_580:	0.99
lam_546:	0.989
lam_500:	0.98
lam_460:	0.967
lam_435:	0.954
lam_420:	0.94
lam_404:	0.9
lam_400:	0.88
lam_390:	0.8
lam_380:	0.65
lam_370:	0.37
lam_365:	0.21
lam_350:	
lam_334:	
lam_320:	
lam_310:	
lam_300:	
lam_290:	
lam_280:	
lam_270:	
lam_260:	
lam_250:	
nF-nC:	0.013061
nF'-nC':	0.013211
delndelt_rel:
wav_1060:
Tm40_m20:	2.3
T20_40:	2.3
T60_80:	2.5
wav_e:
Tm40_m20:	3.1
T20_40:	3.3
T60_80:	3.6
wav_g:
Tm40_m20:	4
T20_40:	4.3
T60_80:	4.7
delndelt_abs:
wav_1060:
Tm40_m20:	0.2
T20_40:	0.9
T60_80:	1.4
wav_e:
Tm40_m20:	0.9
T20_40:	1.9
T60_80:	2.5
wav_g:
Tm40_m20:	1.8
T20_40:	2.9
T60_80:	3.6
HG:	3

N-BAK1
vd:	57.55
nd:	1.5725
ve:	57.27
ne:	1.57487
PgF:	0.5472
plot_nd:	17
plot_Pg:	19
icode:	573576.319
n2325:	1.54556
n1970:	1.55032
n1529:	1.55543
n1060:	1.56088
nt:	1.56152
ns:	1.56421
nr:	1.56778
nC:	1.56949
nC':	1.56997
n632:	1.57041
nD:	1.57241
nd:	1.5725
ne:	1.57487
nF:	1.57943
nF':	1.58
ng:	1.58488
nh:	1.58941
ni:	1.59716
n334:	1.60554
n312:	1.61326
n296:	
n280:	
n248:	
B1:	1.12365662E+00
B2:	3.09276848E-01
B3:	8.81511957E-01
C1:	6.44742752E-03
C2:	2.22284402E-02
C3:	1.07297751E+02
D0:	-3.43E-07
D1:	1.26E-08
D2:	-1.05E-11
E0:	5.78E-07
E1:	7.13E-10
lamdaTK:	0.157
colorCode:	33/29
Pst:	0.2712
PCs:	0.5301
PdC:	0.3029
Ped:	0.2384
PgF:	0.5472
Pih:	0.7788
P'st:	0.2687
P'C's:	0.573
P'dC':	0.2525
P'ed:	0.2362
P'gF':	0.4855
P'ih:	0.7717
delPCt:	-0.0167
delPCs:	-0.0069
delPFe:	0.0006
delPgF:	0.0002
delPig:	-0.0075
alpha30_70:	7.6
alpha20_300:	8.6
Tg:	592
T10_13:	592
T10_76:	746
cp:	0.687
thermConduct:	0.795
roe:	3.19
E:	73
mu:	0.252
K:	2.62
HK:	530
B:	1
CR:	2
FR:	1
SR:	3.3
AR:	1.2
PR:	2
remarks:	
tao10mm:
lam_2500:	0.81
lam_2325:	0.88
lam_1970:	0.96
lam_1529:	0.994
lam_1060:	0.998
lam_700:	0.999
lam_660:	0.998
lam_620:	0.998
lam_580:	0.998
lam_546:	0.998
lam_500:	0.997
lam_460:	0.996
lam_435:	0.996
lam_420:	0.996
lam_404:	0.996
lam_400:	0.996
lam_390:	0.995
lam_380:	0.993
lam_370:	0.991
lam_365:	0.987
lam_350:	0.971
lam_334:	0.92
lam_320:	0.8
lam_310:	0.61
lam_300:	0.35
lam_290:	0.1
lam_280:	0.01
lam_270:	
lam_260:	
lam_250:	
tao25mm:
lam_2500:	0.58
lam_2325:	0.72
lam_1970:	0.9
lam_1529:	0.986
lam_1060:	0.996
lam_700:	0.997
lam_660:	0.995
lam_620:	0.995
lam_580:	0.995
lam_546:	0.995
lam_500:	0.992
lam_460:	0.99
lam_435:	0.989
lam_420:	0.99
lam_404:	0.99
lam_400:	0.99
lam_390:	0.988
lam_380:	0.983
lam_370:	0.977
lam_365:	0.969
lam_350:	0.93
lam_334:	0.82
lam_320:	0.57
lam_310:	0.29
lam_300:	0.07
lam_290:	
lam_280:	
lam_270:	
lam_260:	
lam_250:	
nF-nC:	0.009948
nF'-nC':	0.010039
delndelt_rel:
wav_1060:
Tm40_m20:	1.5
T20_40:	1.5
T60_80:	1.7
wav_e:
Tm40_m20:	2.2
T20_40:	2.3
T60_80:	2.6
wav_g:
Tm40_m20:	2.8
T20_40:	3.1
T60_80:	3.4
delndelt_abs:
wav_1060:
Tm40_m20:	-0.6
T20_40:	0.2
T60_80:	0.7
wav_e:
Tm40_m20:	0.1
T20_40:	1
T60_80:	1.5
wav_g:
Tm40_m20:	0.7
T20_40:	1.7
T60_80:	2.3
HG:	

N-BAK2
vd:	59.71
nd:	1.53996
ve:	59.44
ne:	1.54212
PgF:	0.5437
plot_nd:	16
plot_Pg:	19
icode:	540597.286
n2325:	1.51387
n1970:	1.51871
n1529:	1.52385
n1060:	1.52919
nt:	1.5298
ns:	1.53234
nr:	1.53564
nC:	1.53721
nC':	1.53765
n632:	1.53806
nD:	1.53988
nd:	1.53996
ne:	1.54212
nF:	1.54625
nF':	1.54677
ng:	1.55117
nh:	1.55525
ni:	1.56221
n334:	1.56971
n312:	1.5766
n296:	1.58287
n280:	
n248:	
B1:	1.01662154E+00
B2:	3.19903051E-01
B3:	9.37232995E-01
C1:	5.92383763E-03
C2:	2.03828415E-02
C3:	1.13118417E+02
D0:	-1.45E-06
D1:	1.10E-08
D2:	4.89E-12
E0:	5.16E-07
E1:	3.05E-10
lamdaTK:	0.164
colorCode:	32/28
Pst:	0.281
PCs:	0.5382
PdC:	0.3042
Ped:	0.2385
PgF:	0.5437
Pih:	0.7695
P'st:	0.2787
P'C's:	0.5817
P'dC':	0.2536
P'ed:	0.2364
P'gF':	0.4826
P'ih:	0.763
delPCt:	-0.0089
delPCs:	-0.0039
delPFe:	0.0004
delPgF:	0.0004
delPig:	-0.0027
alpha30_70:	8
alpha20_300:	9
Tg:	554
T10_13:	550
T10_76:	727
cp:	
thermConduct:	
roe:	2.86
E:	71
mu:	0.233
K:	2.6
HK:	530
B:	1
CR:	2
FR:	0
SR:	1
AR:	1
PR:	2.3
remarks:	
tao10mm:
lam_2500:	0.76
lam_2325:	0.83
lam_1970:	0.94
lam_1529:	0.994
lam_1060:	0.999
lam_700:	0.998
lam_660:	0.998
lam_620:	0.998
lam_580:	0.998
lam_546:	0.998
lam_500:	0.998
lam_460:	0.997
lam_435:	0.997
lam_420:	0.997
lam_404:	0.997
lam_400:	0.997
lam_390:	0.997
lam_380:	0.996
lam_370:	0.996
lam_365:	0.994
lam_350:	0.988
lam_334:	0.963
lam_320:	0.87
lam_310:	0.69
lam_300:	0.4
lam_290:	0.16
lam_280:	0.04
lam_270:	
lam_260:	
lam_250:	
tao25mm:
lam_2500:	0.5
lam_2325:	0.63
lam_1970:	0.85
lam_1529:	0.984
lam_1060:	0.997
lam_700:	0.996
lam_660:	0.995
lam_620:	0.994
lam_580:	0.995
lam_546:	0.995
lam_500:	0.994
lam_460:	0.992
lam_435:	0.992
lam_420:	0.993
lam_404:	0.993
lam_400:	0.993
lam_390:	0.992
lam_380:	0.99
lam_370:	0.989
lam_365:	0.986
lam_350:	0.971
lam_334:	0.91
lam_320:	0.7
lam_310:	0.4
lam_300:	0.1
lam_290:	
lam_280:	
lam_270:	
lam_260:	
lam_250:	
nF-nC:	0.009043
nF'-nC':	0.00912
delndelt_rel:
wav_1060:
Tm40_m20:	1.1
T20_40:	1
T60_80:	1.1
wav_e:
Tm40_m20:	1.8
T20_40:	1.7
T60_80:	1.8
wav_g:
Tm40_m20:	2.3
T20_40:	2.3
T60_80:	2.4
delndelt_abs:
wav_1060:
Tm40_m20:	-0.9
T20_40:	-0.3
T60_80:	0.1
wav_e:
Tm40_m20:	-0.3
T20_40:	0.3
T60_80:	0.8
wav_g:
Tm40_m20:	0.2
T20_40:	0.9
T60_80:	1.4
HG:	2

N-BAK4
vd:	55.98
nd:	1.56883
ve:	55.7
ne:	1.57125
PgF:	0.5487
plot_nd:	18
plot_Pg:	16
icode:	569560.305
n2325:	1.54044
n1970:	1.54561
n1529:	1.55111
n1060:	1.55688
nt:	1.55755
ns:	1.56034
nr:	1.564
nC:	1.56575
nC':	1.56624
n632:	1.5667
nD:	1.56874
nd:	1.56883
ne:	1.57125
nF:	1.57591
nF':	1.57649
ng:	1.58149
nh:	1.58614
ni:	1.59415
n334:	
n312:	
n296:	
n280:	
n248:	
B1:	1.28834642E+00
B2:	1.32817724E-01
B3:	9.45395373E-01
C1:	7.79980626E-03
C2:	3.15631177E-02
C3:	1.05965875E+02
D0:	3.06E-06
D1:	1.44E-08
D2:	-2.23E-11
E0:	5.46E-07
E1:	6.05E-10
lamdaTK:	0.189
colorCode:	36/33
Pst:	0.2749
PCs:	0.5321
PdC:	0.3029
Ped:	0.2383
PgF:	0.5487
Pih:	0.7879
P'st:	0.2724
P'C's:	0.575
P'dC':	0.2524
P'ed:	0.2361
P'gF':	0.4869
P'ih:	0.7807
delPCt:	-0.0034
delPCs:	-0.0013
delPFe:	-0.0001
delPgF:	-0.001
delPig:	-0.0087
alpha30_70:	7
alpha20_300:	7.9
Tg:	581
T10_13:	569
T10_76:	725
cp:	0.68
thermConduct:	0.88
roe:	3.05
E:	77
mu:	0.24
K:	2.9
HK:	550
B:	0
CR:	1
FR:	0
SR:	1.2
AR:	1
PR:	1
remarks:	
tao10mm:
lam_2500:	0.78
lam_2325:	0.87
lam_1970:	0.959
lam_1529:	0.993
lam_1060:	0.998
lam_700:	0.999
lam_660:	0.998
lam_620:	0.998
lam_580:	0.998
lam_546:	0.998
lam_500:	0.998
lam_460:	0.996
lam_435:	0.995
lam_420:	0.995
lam_404:	0.993
lam_400:	0.992
lam_390:	0.987
lam_380:	0.976
lam_370:	0.954
lam_365:	0.93
lam_350:	0.79
lam_334:	0.35
lam_320:	0.01
lam_310:	
lam_300:	
lam_290:	
lam_280:	
lam_270:	
lam_260:	
lam_250:	
tao25mm:
lam_2500:	0.54
lam_2325:	0.71
lam_1970:	0.9
lam_1529:	0.982
lam_1060:	0.995
lam_700:	0.997
lam_660:	0.995
lam_620:	0.995
lam_580:	0.996
lam_546:	0.996
lam_500:	0.994
lam_460:	0.989
lam_435:	0.988
lam_420:	0.987
lam_404:	0.983
lam_400:	0.98
lam_390:	0.967
lam_380:	0.94
lam_370:	0.89
lam_365:	0.84
lam_350:	0.55
lam_334:	0.07
lam_320:	
lam_310:	
lam_300:	
lam_290:	
lam_280:	
lam_270:	
lam_260:	
lam_250:	
nF-nC:	0.010162
nF'-nC':	0.010255
delndelt_rel:
wav_1060:
Tm40_m20:	3
T20_40:	3.1
T60_80:	3.3
wav_e:
Tm40_m20:	3.7
T20_40:	3.9
T60_80:	4.2
wav_g:
Tm40_m20:	4.4
T20_40:	4.7
T60_80:	5
delndelt_abs:
wav_1060:
Tm40_m20:	0.9
T20_40:	1.8
T60_80:	2.2
wav_e:
Tm40_m20:	1.5
T20_40:	2.6
T60_80:	3.1
wav_g:
Tm40_m20:	2.2
T20_40:	3.3
T60_80:	3.9
HG:	2

N-BALF4
vd:	53.87
nd:	1.57956
ve:	53.59
ne:	1.58212
PgF:	0.552
plot_nd:	16
plot_Pg:	16
icode:	580539.311
n2325:	1.55068
n1970:	1.55577
n1529:	1.56124
n1060:	1.56707
nt:	1.56776
ns:	1.57065
nr:	1.57447
nC:	1.57631
nC':	1.57683
n632:	1.57731
nD:	1.57946
nd:	1.57956
ne:	1.58212
nF:	1.58707
nF':	1.58769
ng:	1.59301
nh:	1.59799
ni:	1.60658
n334:	
n312:	
n296:	
n280:	
n248:	
B1:	1.31004128E+00
B2:	1.42038259E-01
B3:	9.64929351E-01
C1:	7.96596450E-03
C2:	3.30672072E-02
C3:	1.09197320E+02
D0:	5.33E-06
D1:	1.47E-08
D2:	-1.58E-11
E0:	5.75E-07
E1:	6.58E-10
lamdaTK:	0.195
colorCode:	37/33
Pst:	0.2687
PCs:	0.5265
PdC:	0.3019
Ped:	0.2382
PgF:	0.552
Pih:	0.7986
P'st:	0.2661
P'C's:	0.5689
P'dC':	0.2515
P'ed:	0.2359
P'gF':	0.4897
P'ih:	0.7909
delPCt:	-0.0053
delPCs:	-0.0019
delPFe:	-0.0001
delPgF:	-0.0012
delPig:	-0.0114
alpha30_70:	6.5
alpha20_300:	7.4
Tg:	578
T10_13:	584
T10_76:	661
cp:	0.69
thermConduct:	0.85
roe:	3.11
E:	77
mu:	0.245
K:	3.01
HK:	540
B:	1
CR:	1
FR:	0
SR:	1
AR:	1
PR:	1
remarks:	
tao10mm:
lam_2500:	0.8
lam_2325:	0.89
lam_1970:	0.967
lam_1529:	0.994
lam_1060:	0.997
lam_700:	0.999
lam_660:	0.998
lam_620:	0.998
lam_580:	0.998
lam_546:	0.998
lam_500:	0.997
lam_460:	0.994
lam_435:	0.993
lam_420:	0.992
lam_404:	0.988
lam_400:	0.985
lam_390:	0.976
lam_380:	0.959
lam_370:	0.92
lam_365:	0.89
lam_350:	0.68
lam_334:	0.16
lam_320:	
lam_310:	
lam_300:	
lam_290:	
lam_280:	
lam_270:	
lam_260:	
lam_250:	
tao25mm:
lam_2500:	0.58
lam_2325:	0.74
lam_1970:	0.92
lam_1529:	0.984
lam_1060:	0.993
lam_700:	0.997
lam_660:	0.995
lam_620:	0.995
lam_580:	0.996
lam_546:	0.995
lam_500:	0.993
lam_460:	0.986
lam_435:	0.983
lam_420:	0.981
lam_404:	0.97
lam_400:	0.964
lam_390:	0.94
lam_380:	0.9
lam_370:	0.82
lam_365:	0.75
lam_350:	0.38
lam_334:	
lam_320:	
lam_310:	
lam_300:	
lam_290:	
lam_280:	
lam_270:	
lam_260:	
lam_250:	
nF-nC:	0.010759
nF'-nC':	0.010863
delndelt_rel:
wav_1060:
Tm40_m20:	4.1
T20_40:	4.2
T60_80:	4.4
wav_e:
Tm40_m20:	4.9
T20_40:	5.1
T60_80:	5.4
wav_g:
Tm40_m20:	5.6
T20_40:	6
T60_80:	6.4
delndelt_abs:
wav_1060:
Tm40_m20:	2
T20_40:	2.9
T60_80:	3.4
wav_e:
Tm40_m20:	2.7
T20_40:	3.7
T60_80:	4.3
wav_g:
Tm40_m20:	3.4
T20_40:	4.6
T60_80:	5.3
HG:	2

N-BALF5
vd:	53.63
nd:	1.54739
ve:	53.36
ne:	1.54982
PgF:	0.5532
plot_nd:	16
plot_Pg:	16
icode:	547536.261
n2325:	
n1970:	
n1529:	
n1060:	1.53529
nt:	1.53598
ns:	1.53885
nr:	1.54255
nC:	1.5443
nC':	1.54479
n632:	1.54525
nD:	1.5473
nd:	1.54739
ne:	1.54982
nF:	1.55451
nF':	1.5551
ng:	1.56016
nh:	1.56491
ni:	
n334:	
n312:	
n296:	
n280:	
n248:	
B1:	1.28385965E+00
B2:	7.19300942E-02
B3:	1.05048927E+00
C1:	8.25815975E-03
C2:	4.41920027E-02
C3:	1.07097324E+02
D0:	1.14E-06
D1:	1.28E-08
D2:	-1.46E-11
E0:	5.02E-07
E1:	5.87E-10
lamdaTK:	0.219
colorCode:	37/34
Pst:	0.281
PCs:	0.5345
PdC:	0.3025
Ped:	0.238
PgF:	0.5532
Pih:	
P'st:	0.2783
P'C's:	0.5771
P'dC':	0.252
P'ed:	0.2357
P'gF':	0.4909
P'ih:	
delPCt:	0.0161
delPCs:	0.0066
delPFe:	-0.0007
delPgF:	-0.0004
delPig:	
alpha30_70:	7.3
alpha20_300:	8.4
Tg:	558
T10_13:	559
T10_76:	711
cp:	0.81
thermConduct:	1.05
roe:	2.61
E:	81
mu:	0.214
K:	2.76
HK:	600
B:	1
CR:	1
FR:	0
SR:	1
AR:	2
PR:	1
remarks:	
tao10mm:
lam_2500:	0.62
lam_2325:	0.76
lam_1970:	0.92
lam_1529:	0.989
lam_1060:	0.996
lam_700:	0.998
lam_660:	0.997
lam_620:	0.997
lam_580:	0.998
lam_546:	0.998
lam_500:	0.997
lam_460:	0.995
lam_435:	0.994
lam_420:	0.991
lam_404:	0.986
lam_400:	0.983
lam_390:	0.967
lam_380:	0.94
lam_370:	0.87
lam_365:	0.82
lam_350:	0.44
lam_334:	0.01
lam_320:	
lam_310:	
lam_300:	
lam_290:	
lam_280:	
lam_270:	
lam_260:	
lam_250:	
tao25mm:
lam_2500:	0.3
lam_2325:	0.5
lam_1970:	0.81
lam_1529:	0.973
lam_1060:	0.991
lam_700:	0.995
lam_660:	0.993
lam_620:	0.993
lam_580:	0.995
lam_546:	0.995
lam_500:	0.992
lam_460:	0.988
lam_435:	0.984
lam_420:	0.978
lam_404:	0.965
lam_400:	0.957
lam_390:	0.92
lam_380:	0.85
lam_370:	0.71
lam_365:	0.6
lam_350:	0.13
lam_334:	
lam_320:	
lam_310:	
lam_300:	
lam_290:	
lam_280:	
lam_270:	
lam_260:	
lam_250:	
nF-nC:	0.010207
nF'-nC':	0.010303
delndelt_rel:
wav_1060:
Tm40_m20:	2.1
T20_40:	2.1
T60_80:	2.3
wav_e:
Tm40_m20:	2.8
T20_40:	2.9
T60_80:	3.1
wav_g:
Tm40_m20:	3.5
T20_40:	3.7
T60_80:	3.9
delndelt_abs:
wav_1060:
Tm40_m20:	0.1
T20_40:	0.8
T60_80:	1.3
wav_e:
Tm40_m20:	0.7
T20_40:	1.6
T60_80:	2.1
wav_g:
Tm40_m20:	1.3
T20_40:	2.3
T60_80:	2.9
HG:	2

N-BASF2
vd:	36
nd:	1.66446
ve:	35.73
ne:	1.66883
PgF:	0.589
plot_nd:	16
plot_Pg:	19
icode:	664360.315
n2325:	1.62552
n1970:	1.63109
n1529:	1.63734
n1060:	1.64484
nt:	1.64581
ns:	1.65007
nr:	1.65607
nC:	1.65905
nC':	1.6599
n632:	1.6607
nD:	1.6643
nd:	1.66446
ne:	1.66883
nF:	1.67751
nF':	1.67862
ng:	1.68838
nh:	1.69792
ni:	
n334:	
n312:	
n296:	
n280:	
n248:	
B1:	1.53652081E+00
B2:	1.56971102E-01
B3:	1.30196815E+00
C1:	1.08435729E-02
C2:	5.62278762E-02
C3:	1.31339700E+02
D0:	1.89E-06
D1:	1.22E-08
D2:	-1.61E-11
E0:	7.77E-07
E1:	9.96E-10
lamdaTK:	0.256
colorCode:	41/36
Pst:	0.2309
PCs:	0.4869
PdC:	0.2929
Ped:	0.2367
PgF:	0.589
Pih:	
P'st:	0.2277
P'C's:	0.5253
P'dC':	0.2435
P'ed:	0.2333
P'gF':	0.5214
P'ih:	
delPCt:	0.0021
delPCs:	0.0001
delPFe:	0.001
delPgF:	0.0057
delPig:	
alpha30_70:	7.1
alpha20_300:	8.1
Tg:	619
T10_13:	622
T10_76:	766
cp:	0.66
thermConduct:	0.94
roe:	3.15
E:	84
mu:	0.247
K:	3.04
HK:	580
B:	1
CR:	1
FR:	0
SR:	1
AR:	1
PR:	1
remarks:	
tao10mm:
lam_2500:	0.86
lam_2325:	0.9
lam_1970:	0.971
lam_1529:	0.994
lam_1060:	0.999
lam_700:	0.996
lam_660:	0.994
lam_620:	0.994
lam_580:	0.995
lam_546:	0.994
lam_500:	0.988
lam_460:	0.98
lam_435:	0.971
lam_420:	0.954
lam_404:	0.91
lam_400:	0.89
lam_390:	0.8
lam_380:	0.63
lam_370:	0.32
lam_365:	0.16
lam_350:	
lam_334:	
lam_320:	
lam_310:	
lam_300:	
lam_290:	
lam_280:	
lam_270:	
lam_260:	
lam_250:	
tao25mm:
lam_2500:	0.68
lam_2325:	0.76
lam_1970:	0.93
lam_1529:	0.985
lam_1060:	0.997
lam_700:	0.99
lam_660:	0.985
lam_620:	0.985
lam_580:	0.987
lam_546:	0.985
lam_500:	0.971
lam_460:	0.951
lam_435:	0.93
lam_420:	0.89
lam_404:	0.8
lam_400:	0.75
lam_390:	0.58
lam_380:	0.32
lam_370:	0.06
lam_365:	
lam_350:	
lam_334:	
lam_320:	
lam_310:	
lam_300:	
lam_290:	
lam_280:	
lam_270:	
lam_260:	
lam_250:	
nF-nC:	0.018457
nF'-nC':	0.01872
delndelt_rel:
wav_1060:
Tm40_m20:	2.8
T20_40:	2.9
T60_80:	3.1
wav_e:
Tm40_m20:	4.1
T20_40:	4.4
T60_80:	4.8
wav_g:
Tm40_m20:	5.6
T20_40:	6.2
T60_80:	6.7
delndelt_abs:
wav_1060:
Tm40_m20:	0.6
T20_40:	1.5
T60_80:	2
wav_e:
Tm40_m20:	1.9
T20_40:	3
T60_80:	3.6
wav_g:
Tm40_m20:	3.3
T20_40:	4.7
T60_80:	5.5
HG:	3

N-BASF51
vd:	38.1
nd:	1.724
ve:	
ne:	
PgF:	
plot_nd:	0
plot_Pg:	
icode:	0
n2325:	
n1970:	
n1529:	
n1060:	
nt:	
ns:	
nr:	
nC:	
nC':	
n632:	
nD:	
nd:	1.724
ne:	
nF:	
nF':	
ng:	
nh:	
ni:	
n334:	
n312:	
n296:	
n280:	
n248:	
B1:	0.00000000E+00
B2:	0.00000000E+00
B3:	0.00000000E+00
C1:	0.00000000E+00
C2:	0.00000000E+00
C3:	0.00000000E+00
D0:	0.00E+00
D1:	0.00E+00
D2:	0.00E+00
E0:	0.00E+00
E1:	0.00E+00
lamdaTK:	
colorCode:	
Pst:	
PCs:	
PdC:	
Ped:	
PgF:	
Pih:	
P'st:	
P'C's:	
P'dC':	
P'ed:	
P'gF':	
P'ih:	
delPCt:	
delPCs:	
delPFe:	
delPgF:	
delPig:	
alpha30_70:	
alpha20_300:	
Tg:	
T10_13:	
T10_76:	
cp:	
thermConduct:	
roe:	
E:	
mu:	
K:	
HK:	
B:	
CR:	
FR:	
SR:	
AR:	
PR:	
remarks:	
tao10mm:
lam_2500:	
lam_2325:	
lam_1970:	
lam_1529:	
lam_1060:	
lam_700:	
lam_660:	
lam_620:	
lam_580:	
lam_546:	
lam_500:	
lam_460:	
lam_435:	
lam_420:	
lam_404:	
lam_400:	
lam_390:	
lam_380:	
lam_370:	
lam_365:	
lam_350:	
lam_334:	
lam_320:	
lam_310:	
lam_300:	
lam_290:	
lam_280:	
lam_270:	
lam_260:	
lam_250:	
tao25mm:
lam_2500:	
lam_2325:	
lam_1970:	
lam_1529:	
lam_1060:	
lam_700:	
lam_660:	
lam_620:	
lam_580:	
lam_546:	
lam_500:	
lam_460:	
lam_435:	
lam_420:	
lam_404:	
lam_400:	
lam_390:	
lam_380:	
lam_370:	
lam_365:	
lam_350:	
lam_334:	
lam_320:	
lam_310:	
lam_300:	
lam_290:	
lam_280:	
lam_270:	
lam_260:	
lam_250:	
nF-nC:	
nF'-nC':	
delndelt_rel:
wav_1060:
Tm40_m20:	
T20_40:	
T60_80:	
wav_e:
Tm40_m20:	
T20_40:	
T60_80:	
wav_g:
Tm40_m20:	
T20_40:	
T60_80:	
delndelt_abs:
wav_1060:
Tm40_m20:	
T20_40:	
T60_80:	
wav_e:
Tm40_m20:	
T20_40:	
T60_80:	
wav_g:
Tm40_m20:	
T20_40:	
T60_80:	
HG:	

N-BASF64
vd:	39.38
nd:	1.704
ve:	39.12
ne:	1.70824
PgF:	0.5769
plot_nd:	16
plot_Pg:	18
icode:	704394.320
n2325:	1.66373
n1970:	1.66988
n1529:	1.67667
n1060:	1.68453
nt:	1.68551
ns:	1.68982
nr:	1.69578
nC:	1.69872
nC':	1.69955
n632:	1.70033
nD:	1.70384
nd:	1.704
ne:	1.70824
nF:	1.71659
nF':	1.71765
ng:	1.7269
nh:	1.73581
ni:	1.75184
n334:	
n312:	
n296:	
n280:	
n248:	
B1:	1.65554268E+00
B2:	1.71319770E-01
B3:	1.33664448E+00
C1:	1.04485644E-02
C2:	4.99394756E-02
C3:	1.18961472E+02
D0:	1.60E-06
D1:	1.02E-08
D2:	-2.68E-11
E0:	7.87E-07
E1:	9.65E-10
lamdaTK:	0.229
colorCode:	40/35
Pst:	0.2408
PCs:	0.4979
PdC:	0.2956
Ped:	0.2372
PgF:	0.5769
Pih:	0.897
P'st:	0.2377
P'C's:	0.5375
P'dC':	0.2459
P'ed:	0.2342
P'gF':	0.511
P'ih:	0.8856
delPCt:	0.0069
delPCs:	0.0032
delPFe:	-0.0004
delPgF:	-0.0006
delPig:	0.0012
alpha30_70:	7.3
alpha20_300:	8.7
Tg:	582
T10_13:	585
T10_76:	712
cp:	
thermConduct:	
roe:	3.2
E:	105
mu:	0.264
K:	2.38
HK:	650
B:	0
CR:	1
FR:	0
SR:	3.2
AR:	1.2
PR:	1
remarks:	
tao10mm:
lam_2500:	0.73
lam_2325:	0.85
lam_1970:	0.959
lam_1529:	0.988
lam_1060:	0.994
lam_700:	0.988
lam_660:	0.982
lam_620:	0.979
lam_580:	0.979
lam_546:	0.98
lam_500:	0.976
lam_460:	0.967
lam_435:	0.959
lam_420:	0.95
lam_404:	0.93
lam_400:	0.92
lam_390:	0.89
lam_380:	0.82
lam_370:	0.67
lam_365:	0.55
lam_350:	0.09
lam_334:	
lam_320:	
lam_310:	
lam_300:	
lam_290:	
lam_280:	
lam_270:	
lam_260:	
lam_250:	
tao25mm:
lam_2500:	0.45
lam_2325:	0.67
lam_1970:	0.9
lam_1529:	0.97
lam_1060:	0.985
lam_700:	0.97
lam_660:	0.955
lam_620:	0.95
lam_580:	0.95
lam_546:	0.95
lam_500:	0.94
lam_460:	0.92
lam_435:	0.9
lam_420:	0.88
lam_404:	0.84
lam_400:	0.82
lam_390:	0.75
lam_380:	0.61
lam_370:	0.37
lam_365:	0.22
lam_350:	
lam_334:	
lam_320:	
lam_310:	
lam_300:	
lam_290:	
lam_280:	
lam_270:	
lam_260:	
lam_250:	
nF-nC:	0.017875
nF'-nC':	0.018105
delndelt_rel:
wav_1060:
Tm40_m20:	2.8
T20_40:	2.8
T60_80:	2.9
wav_e:
Tm40_m20:	4.1
T20_40:	4.3
T60_80:	4.5
wav_g:
Tm40_m20:	5.5
T20_40:	5.9
T60_80:	6.3
delndelt_abs:
wav_1060:
Tm40_m20:	0.6
T20_40:	1.4
T60_80:	1.8
wav_e:
Tm40_m20:	1.8
T20_40:	2.8
T60_80:	3.4
wav_g:
Tm40_m20:	3.1
T20_40:	4.4
T60_80:	5.1
HG:	4

N-BK10
vd:	66.95
nd:	1.49782
ve:	66.78
ne:	1.4996
PgF:	0.5303
plot_nd:	17
plot_Pg:	18
icode:	498670.239
n2325:	1.4706
n1970:	1.47647
n1529:	1.48252
n1060:	1.48827
nt:	1.48887
ns:	1.49127
nr:	1.49419
nC:	1.49552
nC':	1.49589
n632:	1.49623
nD:	1.49775
nd:	1.49782
ne:	1.4996
nF:	1.50296
nF':	1.50337
ng:	1.5069
nh:	1.51014
ni:	1.51561
n334:	1.52144
n312:	1.52674
n296:	1.53151
n280:	
n248:	
B1:	8.88308131E-01
B2:	3.28964475E-01
B3:	9.84610769E-01
C1:	5.16900822E-03
C2:	1.61190045E-02
C3:	9.97575331E+01
D0:	3.28E-06
D1:	1.62E-08
D2:	4.95E-11
E0:	4.22E-07
E1:	8.57E-10
lamdaTK:	0.1
colorCode:	31/27
Pst:	0.3224
PCs:	0.5716
PdC:	0.3093
Ped:	0.2387
PgF:	0.5303
Pih:	0.736
P'st:	0.3204
P'C's:	0.6174
P'dC':	0.258
P'ed:	0.2373
P'gF':	0.4716
P'ih:	0.7315
delPCt:	0.0314
delPCs:	0.0126
delPFe:	-0.0012
delPgF:	-0.0008
delPig:	0.0091
alpha30_70:	5.8
alpha20_300:	6.6
Tg:	551
T10_13:	
T10_76:	753
cp:	0.81
thermConduct:	1.32
roe:	2.39
E:	71
mu:	0.203
K:	3.21
HK:	560
B:	1
CR:	1
FR:	0
SR:	1
AR:	1
PR:	1
remarks:	
tao10mm:
lam_2500:	0.74
lam_2325:	0.87
lam_1970:	0.98
lam_1529:	0.992
lam_1060:	0.998
lam_700:	0.998
lam_660:	0.997
lam_620:	0.997
lam_580:	0.997
lam_546:	0.997
lam_500:	0.996
lam_460:	0.996
lam_435:	0.996
lam_420:	0.996
lam_404:	0.996
lam_400:	0.996
lam_390:	0.996
lam_380:	0.994
lam_370:	0.994
lam_365:	0.994
lam_350:	0.991
lam_334:	0.978
lam_320:	0.94
lam_310:	0.87
lam_300:	0.71
lam_290:	0.41
lam_280:	0.12
lam_270:	0.01
lam_260:	
lam_250:	
tao25mm:
lam_2500:	0.47
lam_2325:	0.71
lam_1970:	0.95
lam_1529:	0.98
lam_1060:	0.996
lam_700:	0.995
lam_660:	0.993
lam_620:	0.992
lam_580:	0.993
lam_546:	0.993
lam_500:	0.991
lam_460:	0.99
lam_435:	0.989
lam_420:	0.989
lam_404:	0.99
lam_400:	0.99
lam_390:	0.989
lam_380:	0.985
lam_370:	0.986
lam_365:	0.986
lam_350:	0.978
lam_334:	0.95
lam_320:	0.86
lam_310:	0.71
lam_300:	0.42
lam_290:	0.11
lam_280:	
lam_270:	
lam_260:	
lam_250:	
nF-nC:	0.007435
nF'-nC':	0.007481
delndelt_rel:
wav_1060:
Tm40_m20:	3
T20_40:	2.9
T60_80:	3.3
wav_e:
Tm40_m20:	3.4
T20_40:	3.5
T60_80:	4
wav_g:
Tm40_m20:	3.7
T20_40:	3.9
T60_80:	4.5
delndelt_abs:
wav_1060:
Tm40_m20:	1
T20_40:	1.6
T60_80:	2.3
wav_e:
Tm40_m20:	1.3
T20_40:	2.1
T60_80:	2.9
wav_g:
Tm40_m20:	1.6
T20_40:	2.6
T60_80:	3.4
HG:	4

N-BK7
vd:	64.17
nd:	1.5168
ve:	63.96
ne:	1.51872
PgF:	0.5349
plot_nd:	17
plot_Pg:	17
icode:	517642.251
n2325:	1.48921
n1970:	1.49495
n1529:	1.50091
n1060:	1.50669
nt:	1.50731
ns:	1.5098
nr:	1.51289
nC:	1.51432
nC':	1.51472
n632:	1.51509
nD:	1.51673
nd:	1.5168
ne:	1.51872
nF:	1.52238
nF':	1.52283
ng:	1.52668
nh:	1.53024
ni:	1.53627
n334:	1.54272
n312:	1.54862
n296:	
n280:	
n248:	
B1:	1.03961212E+00
B2:	2.31792344E-01
B3:	1.01046945E+00
C1:	6.00069867E-03
C2:	2.00179144E-02
C3:	1.03560653E+02
D0:	1.86E-06
D1:	1.31E-08
D2:	-1.37E-11
E0:	4.34E-07
E1:	6.27E-10
lamdaTK:	0.17
colorCode:	33/29
Pst:	0.3098
PCs:	0.5612
PdC:	0.3076
Ped:	0.2386
PgF:	0.5349
Pih:	0.7483
P'st:	0.3076
P'C's:	0.6062
P'dC':	0.2566
P'ed:	0.237
P'gF':	0.4754
P'ih:	0.7432
delPCt:	0.0216
delPCs:	0.0087
delPFe:	-0.0009
delPgF:	-0.0009
delPig:	0.0035
alpha30_70:	7.1
alpha20_300:	8.3
Tg:	557
T10_13:	557
T10_76:	719
cp:	0.858
thermConduct:	1.114
roe:	2.51
E:	82
mu:	0.206
K:	2.77
HK:	610
B:	0
CR:	2
FR:	0
SR:	1
AR:	2
PR:	2.3
remarks:	
tao10mm:
lam_2500:	0.67
lam_2325:	0.79
lam_1970:	0.93
lam_1529:	0.992
lam_1060:	0.999
lam_700:	0.998
lam_660:	0.998
lam_620:	0.998
lam_580:	0.998
lam_546:	0.998
lam_500:	0.998
lam_460:	0.997
lam_435:	0.997
lam_420:	0.997
lam_404:	0.997
lam_400:	0.997
lam_390:	0.996
lam_380:	0.993
lam_370:	0.991
lam_365:	0.988
lam_350:	0.967
lam_334:	0.91
lam_320:	0.77
lam_310:	0.57
lam_300:	0.29
lam_290:	0.06
lam_280:	
lam_270:	
lam_260:	
lam_250:	
tao25mm:
lam_2500:	0.36
lam_2325:	0.56
lam_1970:	0.84
lam_1529:	0.98
lam_1060:	0.997
lam_700:	0.996
lam_660:	0.994
lam_620:	0.994
lam_580:	0.995
lam_546:	0.996
lam_500:	0.994
lam_460:	0.993
lam_435:	0.992
lam_420:	0.993
lam_404:	0.993
lam_400:	0.992
lam_390:	0.989
lam_380:	0.983
lam_370:	0.977
lam_365:	0.971
lam_350:	0.92
lam_334:	0.78
lam_320:	0.52
lam_310:	0.25
lam_300:	0.05
lam_290:	
lam_280:	
lam_270:	
lam_260:	
lam_250:	
nF-nC:	0.008054
nF'-nC':	0.00811
delndelt_rel:
wav_1060:
Tm40_m20:	2.4
T20_40:	2.4
T60_80:	2.5
wav_e:
Tm40_m20:	2.9
T20_40:	3
T60_80:	3.1
wav_g:
Tm40_m20:	3.3
T20_40:	3.5
T60_80:	3.7
delndelt_abs:
wav_1060:
Tm40_m20:	0.3
T20_40:	1.1
T60_80:	1.5
wav_e:
Tm40_m20:	0.8
T20_40:	1.6
T60_80:	2.1
wav_g:
Tm40_m20:	1.2
T20_40:	2.1
T60_80:	2.7
HG:	3

N-F2
vd:	36.43
nd:	1.62005
ve:	36.16
ne:	1.62408
PgF:	0.5881
plot_nd:	3
plot_Pg:	0
icode:	620364.265
n2325:	1.58136
n1970:	1.58744
n1529:	1.5941
n1060:	1.60167
nt:	1.60261
ns:	1.60667
nr:	1.61229
nC:	1.61506
nC':	1.61584
n632:	1.61658
nD:	1.6199
nd:	1.62005
ne:	1.62408
nF:	1.63208
nF':	1.6331
ng:	1.64209
nh:	1.65087
ni:	
n334:	
n312:	
n296:	
n280:	
n248:	
B1:	1.39757037E+00
B2:	1.59201403E-01
B3:	1.26865430E+00
C1:	9.95906143E-03
C2:	5.46931752E-02
C3:	1.19248346E+02
D0:	4.62E-07
D1:	1.17E-08
D2:	-2.35E-11
E0:	7.47E-07
E1:	9.81E-10
lamdaTK:	0.263
colorCode:	39/36
Pst:	0.2389
PCs:	0.4925
PdC:	0.2935
Ped:	0.2366
PgF:	0.5881
Pih:	
P'st:	0.2356
P'C's:	0.5312
P'dC':	0.244
P'ed:	0.2334
P'gF':	0.5208
P'ih:	
delPCt:	0.0137
delPCs:	0.0047
delPFe:	0.0006
delPgF:	0.0056
delPig:	
alpha30_70:	7.8
alpha20_300:	9.1
Tg:	566
T10_13:	565
T10_76:	688
cp:	0.81
thermConduct:	1.05
roe:	2.65
E:	82
mu:	0.228
K:	3.03
HK:	600
B:	1
CR:	1
FR:	0
SR:	1
AR:	1
PR:	1
remarks:	
tao10mm:
lam_2500:	0.75
lam_2325:	0.84
lam_1970:	0.95
lam_1529:	0.991
lam_1060:	0.998
lam_700:	0.997
lam_660:	0.996
lam_620:	0.996
lam_580:	0.997
lam_546:	0.997
lam_500:	0.994
lam_460:	0.989
lam_435:	0.985
lam_420:	0.98
lam_404:	0.959
lam_400:	0.95
lam_390:	0.89
lam_380:	0.76
lam_370:	0.48
lam_365:	0.28
lam_350:	0.1
lam_334:	
lam_320:	
lam_310:	
lam_300:	
lam_290:	
lam_280:	
lam_270:	
lam_260:	
lam_250:	
tao25mm:
lam_2500:	0.48
lam_2325:	0.64
lam_1970:	0.88
lam_1529:	0.977
lam_1060:	0.996
lam_700:	0.992
lam_660:	0.99
lam_620:	0.991
lam_580:	0.993
lam_546:	0.992
lam_500:	0.984
lam_460:	0.973
lam_435:	0.963
lam_420:	0.95
lam_404:	0.9
lam_400:	0.87
lam_390:	0.75
lam_380:	0.51
lam_370:	0.16
lam_365:	0.04
lam_350:	
lam_334:	
lam_320:	
lam_310:	
lam_300:	
lam_290:	
lam_280:	
lam_270:	
lam_260:	
lam_250:	
nF-nC:	0.01702
nF'-nC':	0.017258
delndelt_rel:
wav_1060:
Tm40_m20:	2
T20_40:	2.1
T60_80:	2.2
wav_e:
Tm40_m20:	3.2
T20_40:	3.5
T60_80:	3.7
wav_g:
Tm40_m20:	4.6
T20_40:	5.1
T60_80:	5.5
delndelt_abs:
wav_1060:
Tm40_m20:	-0.1
T20_40:	0.7
T60_80:	1.1
wav_e:
Tm40_m20:	1
T20_40:	2
T60_80:	2.6
wav_g:
Tm40_m20:	2.3
T20_40:	3.6
T60_80:	4.4
HG:	2

N-FK5
vd:	70.41
nd:	1.48749
ve:	70.23
ne:	1.48914
PgF:	0.529
plot_nd:	18
plot_Pg:	16
icode:	487704.245
n2325:	1.46181
n1970:	1.46738
n1529:	1.47312
n1060:	1.47855
nt:	1.47912
ns:	1.48137
nr:	1.4841
nC:	1.48535
nC':	1.48569
n632:	1.48601
nD:	1.48743
nd:	1.48749
ne:	1.48914
nF:	1.49227
nF':	1.49266
ng:	1.49593
nh:	1.49894
ni:	1.50401
n334:	1.50939
n312:	1.51428
n296:	1.51867
n280:	1.52415
n248:	
B1:	8.44309338E-01
B2:	3.44147824E-01
B3:	9.10790213E-01
C1:	4.75111955E-03
C2:	1.49814849E-02
C3:	9.78600293E+01
D0:	-7.24E-06
D1:	1.58E-08
D2:	-9.51E-12
E0:	3.51E-07
E1:	4.61E-10
lamdaTK:	0.156
colorCode:	30/25
Pst:	0.3252
PCs:	0.574
PdC:	0.3097
Ped:	0.2388
PgF:	0.529
Pih:	0.7319
P'st:	0.3232
P'C's:	0.6201
P'dC':	0.2584
P'ed:	0.2374
P'gF':	0.4704
P'ih:	0.7276
delPCt:	0.0202
delPCs:	0.007
delPFe:	0.0001
delPgF:	0.0036
delPig:	0.0322
alpha30_70:	9.2
alpha20_300:	10
Tg:	466
T10_13:	469
T10_76:	672
cp:	0.808
thermConduct:	0.925
roe:	2.45
E:	62
mu:	0.232
K:	2.91
HK:	520
B:	1
CR:	2
FR:	1
SR:	4
AR:	2
PR:	2.3
remarks:	
tao10mm:
lam_2500:	0.66
lam_2325:	0.82
lam_1970:	0.967
lam_1529:	0.984
lam_1060:	0.998
lam_700:	0.998
lam_660:	0.998
lam_620:	0.998
lam_580:	0.998
lam_546:	0.998
lam_500:	0.998
lam_460:	0.998
lam_435:	0.998
lam_420:	0.998
lam_404:	0.997
lam_400:	0.997
lam_390:	0.997
lam_380:	0.997
lam_370:	0.996
lam_365:	0.996
lam_350:	0.996
lam_334:	0.99
lam_320:	0.976
lam_310:	0.95
lam_300:	0.89
lam_290:	0.73
lam_280:	0.48
lam_270:	0.23
lam_260:	0.07
lam_250:	
tao25mm:
lam_2500:	0.35
lam_2325:	0.6
lam_1970:	0.92
lam_1529:	0.96
lam_1060:	0.994
lam_700:	0.996
lam_660:	0.994
lam_620:	0.994
lam_580:	0.995
lam_546:	0.995
lam_500:	0.995
lam_460:	0.994
lam_435:	0.994
lam_420:	0.994
lam_404:	0.993
lam_400:	0.993
lam_390:	0.993
lam_380:	0.992
lam_370:	0.991
lam_365:	0.99
lam_350:	0.989
lam_334:	0.976
lam_320:	0.94
lam_310:	0.88
lam_300:	0.74
lam_290:	0.46
lam_280:	0.16
lam_270:	0.03
lam_260:	
lam_250:	
nF-nC:	0.006924
nF'-nC':	0.006965
delndelt_rel:
wav_1060:
Tm40_m20:	-1.5
T20_40:	-1.4
T60_80:	-1.2
wav_e:
Tm40_m20:	-1.2
T20_40:	-1
T60_80:	-0.7
wav_g:
Tm40_m20:	-0.9
T20_40:	-0.6
T60_80:	-0.3
delndelt_abs:
wav_1060:
Tm40_m20:	-3.5
T20_40:	-2.6
T60_80:	-2.2
wav_e:
Tm40_m20:	-3.2
T20_40:	-2.3
T60_80:	-1.8
wav_g:
Tm40_m20:	-2.9
T20_40:	-2
T60_80:	-1.4
HG:	3

N-FK51
vd:	84.47
nd:	1.48656
ve:	84.07
ne:	1.48794
PgF:	0.5359
plot_nd:	18
plot_Pg:	16
icode:	487845.373
n2325:	1.46958
n1970:	1.47271
n1529:	1.47608
n1060:	1.47959
nt:	1.47999
ns:	1.48165
nr:	1.48379
nC:	1.4848
nC':	1.48508
n632:	1.48534
nD:	1.48651
nd:	1.48656
ne:	1.48794
nF:	1.49056
nF':	1.49088
ng:	1.49364
nh:	1.49618
ni:	1.50046
n334:	1.50501
n312:	1.50911
n296:	
n280:	
n248:	
B1:	9.71247817E-01
B2:	2.16901417E-01
B3:	9.04651666E-01
C1:	4.72301995E-03
C2:	1.53575612E-02
C3:	1.68681330E+02
D0:	-1.83E-05
D1:	-7.89E-09
D2:	-1.63E-12
E0:	3.74E-07
E1:	3.46E-10
lamdaTK:	0.15
colorCode:	34/28
Pst:	0.2879
PCs:	0.5465
PdC:	0.3062
Ped:	0.2388
PgF:	0.5359
Pih:	0.7429
P'st:	0.2858
P'C's:	0.5909
P'dC':	0.2554
P'ed:	0.237
P'gF':	0.4759
P'ih:	0.7373
delPCt:	-0.1112
delPCs:	-0.0533
delPFe:	0.011
delPgF:	0.0342
delPig:	0.1675
alpha30_70:	13.3
alpha20_300:	15.3
Tg:	420
T10_13:	403
T10_76:	
cp:	0.636
thermConduct:	0.911
roe:	3.69
E:	81
mu:	0.293
K:	0.7
HK:	430
B:	1
CR:	2
FR:	0
SR:	52.3
AR:	2.2
PR:	4.3
remarks:	
tao10mm:
lam_2500:	0.89
lam_2325:	0.93
lam_1970:	0.976
lam_1529:	0.992
lam_1060:	0.998
lam_700:	0.998
lam_660:	0.998
lam_620:	0.998
lam_580:	0.999
lam_546:	0.999
lam_500:	0.998
lam_460:	0.997
lam_435:	0.997
lam_420:	0.997
lam_404:	0.997
lam_400:	0.997
lam_390:	0.997
lam_380:	0.995
lam_370:	0.99
lam_365:	0.985
lam_350:	0.95
lam_334:	0.83
lam_320:	0.62
lam_310:	0.43
lam_300:	0.26
lam_290:	0.14
lam_280:	0.06
lam_270:	
lam_260:	
lam_250:	
tao25mm:
lam_2500:	0.75
lam_2325:	0.84
lam_1970:	0.94
lam_1529:	0.98
lam_1060:	0.994
lam_700:	0.995
lam_660:	0.995
lam_620:	0.996
lam_580:	0.997
lam_546:	0.997
lam_500:	0.996
lam_460:	0.993
lam_435:	0.992
lam_420:	0.992
lam_404:	0.993
lam_400:	0.993
lam_390:	0.992
lam_380:	0.988
lam_370:	0.976
lam_365:	0.963
lam_350:	0.88
lam_334:	0.63
lam_320:	0.3
lam_310:	0.12
lam_300:	0.04
lam_290:	0.01
lam_280:	
lam_270:	
lam_260:	
lam_250:	
nF-nC:	0.00576
nF'-nC':	0.005804
delndelt_rel:
wav_1060:
Tm40_m20:	-4.9
T20_40:	-6
T60_80:	-6.5
wav_e:
Tm40_m20:	-4.6
T20_40:	-5.7
T60_80:	-6.2
wav_g:
Tm40_m20:	-4.3
T20_40:	-5.3
T60_80:	-5.8
delndelt_abs:
wav_1060:
Tm40_m20:	-6.9
T20_40:	-7.3
T60_80:	-7.5
wav_e:
Tm40_m20:	-6.6
T20_40:	-7
T60_80:	-7.2
wav_g:
Tm40_m20:	-6.4
T20_40:	-6.7
T60_80:	-6.9
HG:	5

N-FK56
vd:	94.95
nd:	1.43425
ve:	94.53
ne:	1.43534
PgF:	0.5329
plot_nd:	16
plot_Pg:	16
icode:	434950.354
n2325:	1.42033
n1970:	1.42294
n1529:	1.42575
n1060:	1.42865
nt:	1.42898
ns:	1.43032
nr:	1.43204
nC:	1.43285
nC':	1.43307
n632:	1.43328
nD:	1.43421
nd:	1.43425
ne:	1.43534
nF:	1.43742
nF':	1.43768
ng:	1.43986
nh:	1.44185
ni:	1.44521
n334:	1.44877
n312:	1.45197
n296:	
n280:	
n248:	
B1:	9.11957171E-01
B2:	1.28580417E-01
B3:	9.83146162E-01
C1:	4.50933489E-03
C2:	1.53515963E-02
C3:	2.23961126E+02
D0:	-2.04E-05
D1:	-1.03E-08
D2:	2.43E-12
E0:	3.41E-07
E1:	4.37E-10
lamdaTK:	0.138
colorCode:	33/28
Pst:	0.2942
PCs:	0.5521
PdC:	0.3072
Ped:	0.2389
PgF:	0.5329
Pih:	0.7345
P'st:	0.2921
P'C's:	0.597
P'dC':	0.2563
P'ed:	0.2372
P'gF':	0.4734
P'ih:	0.7294
delPCt:	-0.1491
delPCs:	-0.0722
delPFe:	0.0155
delPgF:	0.0488
delPig:	0.2434
alpha30_70:	
alpha20_300:	16.2
Tg:	422
T10_13:	416
T10_76:	
cp:	0.75
thermConduct:	0.84
roe:	3.54
E:	70
mu:	0.293
K:	0.68
HK:	350
B:	1
CR:	1
FR:	0
SR:	52-53.3
AR:	4.3
PR:	4.3
remarks:	
tao10mm:
lam_2500:	
lam_2325:	
lam_1970:	0.992
lam_1529:	0.996
lam_1060:	0.998
lam_700:	0.998
lam_660:	0.998
lam_620:	0.998
lam_580:	0.998
lam_546:	0.998
lam_500:	0.998
lam_460:	0.998
lam_435:	0.998
lam_420:	0.998
lam_404:	0.998
lam_400:	0.998
lam_390:	0.998
lam_380:	0.997
lam_370:	0.994
lam_365:	0.99
lam_350:	0.967
lam_334:	0.9
lam_320:	0.73
lam_310:	0.54
lam_300:	0.33
lam_290:	0.14
lam_280:	0.06
lam_270:	0.02
lam_260:	0.01
lam_250:	
tao25mm:
lam_2500:	
lam_2325:	
lam_1970:	0.979
lam_1529:	0.991
lam_1060:	0.996
lam_700:	0.996
lam_660:	0.996
lam_620:	0.996
lam_580:	0.996
lam_546:	0.996
lam_500:	0.996
lam_460:	0.996
lam_435:	0.995
lam_420:	0.994
lam_404:	0.996
lam_400:	0.996
lam_390:	0.995
lam_380:	0.992
lam_370:	0.985
lam_365:	0.975
lam_350:	0.92
lam_334:	0.76
lam_320:	0.46
lam_310:	0.21
lam_300:	0.06
lam_290:	0.01
lam_280:	
lam_270:	
lam_260:	
lam_250:	
nF-nC:	0.004573
nF'-nC':	0.004606
delndelt_rel:
wav_1060:
Tm40_m20:	-5
T20_40:	-6.2
T60_80:	-6.7
wav_e:
Tm40_m20:	-4.8
T20_40:	-5.9
T60_80:	-6.4
wav_g:
Tm40_m20:	-4.6
T20_40:	-5.6
T60_80:	-6.2
delndelt_abs:
wav_1060:
Tm40_m20:	-7
T20_40:	-7.4
T60_80:	-7.7
wav_e:
Tm40_m20:	-6.8
T20_40:	-7.1
T60_80:	-7.4
wav_g:
Tm40_m20:	-6.6
T20_40:	-6.9
T60_80:	-7.1
HG:	

N-K5
vd:	59.48
nd:	1.52249
ve:	59.22
ne:	1.52458
PgF:	0.5438
plot_nd:	16
plot_Pg:	16
icode:	522595.259
n2325:	1.49656
n1970:	1.50146
n1529:	1.50664
n1060:	1.51197
nt:	1.51257
ns:	1.51507
nr:	1.51829
nC:	1.51982
nC':	1.52024
n632:	1.52064
nD:	1.52241
nd:	1.52249
ne:	1.52458
nF:	1.5286
nF':	1.5291
ng:	1.53338
nh:	1.53734
ni:	1.54412
n334:	1.55145
n312:	1.55821
n296:	
n280:	
n248:	
B1:	1.08511833E+00
B2:	1.99562005E-01
B3:	9.30511663E-01
C1:	6.61099503E-03
C2:	2.41108660E-02
C3:	1.11982777E+02
D0:	-4.13E-07
D1:	1.03E-08
D2:	-3.40E-11
E0:	4.73E-07
E1:	5.19E-10
lamdaTK:	0.213
colorCode:	34/30
Pst:	0.2843
PCs:	0.5404
PdC:	0.3044
Ped:	0.2384
PgF:	0.5438
Pih:	0.7717
P'st:	0.2819
P'C's:	0.5839
P'dC':	0.2538
P'ed:	0.2364
P'gF':	0.4828
P'ih:	0.7653
delPCt:	-0.0025
delPCs:	-0.0012
delPFe:	0.0001
delPgF:	0
delPig:	-0.0019
alpha30_70:	8.2
alpha20_300:	9.6
Tg:	546
T10_13:	540
T10_76:	720
cp:	0.783
thermConduct:	0.95
roe:	2.59
E:	71
mu:	0.224
K:	3.03
HK:	530
B:	1
CR:	1
FR:	0
SR:	1
AR:	1
PR:	1
remarks:	
tao10mm:
lam_2500:	0.78
lam_2325:	0.85
lam_1970:	0.95
lam_1529:	0.994
lam_1060:	0.998
lam_700:	0.998
lam_660:	0.997
lam_620:	0.997
lam_580:	0.998
lam_546:	0.998
lam_500:	0.997
lam_460:	0.996
lam_435:	0.996
lam_420:	0.996
lam_404:	0.996
lam_400:	0.995
lam_390:	0.994
lam_380:	0.991
lam_370:	0.985
lam_365:	0.982
lam_350:	0.95
lam_334:	0.83
lam_320:	0.54
lam_310:	0.22
lam_300:	0.06
lam_290:	
lam_280:	
lam_270:	
lam_260:	
lam_250:	
tao25mm:
lam_2500:	0.53
lam_2325:	0.66
lam_1970:	0.87
lam_1529:	0.986
lam_1060:	0.995
lam_700:	0.994
lam_660:	0.992
lam_620:	0.993
lam_580:	0.995
lam_546:	0.995
lam_500:	0.993
lam_460:	0.991
lam_435:	0.991
lam_420:	0.991
lam_404:	0.989
lam_400:	0.988
lam_390:	0.984
lam_380:	0.977
lam_370:	0.962
lam_365:	0.956
lam_350:	0.88
lam_334:	0.63
lam_320:	0.21
lam_310:	0.02
lam_300:	
lam_290:	
lam_280:	
lam_270:	
lam_260:	
lam_250:	
nF-nC:	0.008784
nF'-nC':	0.008858
delndelt_rel:
wav_1060:
Tm40_m20:	1.5
T20_40:	1.4
T60_80:	1.4
wav_e:
Tm40_m20:	2.1
T20_40:	2.1
T60_80:	2.1
wav_g:
Tm40_m20:	2.6
T20_40:	2.7
T60_80:	2.8
delndelt_abs:
wav_1060:
Tm40_m20:	-0.6
T20_40:	0.1
T60_80:	0.4
wav_e:
Tm40_m20:	0
T20_40:	0.7
T60_80:	1.1
wav_g:
Tm40_m20:	0.5
T20_40:	1.4
T60_80:	1.8
HG:	3

N-KF9
vd:	51.54
nd:	1.52346
ve:	51.26
ne:	1.52588
PgF:	0.5558
plot_nd:	16
plot_Pg:	16
icode:	523515.250
n2325:	1.49608
n1970:	1.50095
n1529:	1.50616
n1060:	1.5117
nt:	1.51234
ns:	1.51507
nr:	1.51867
nC:	1.5204
nC':	1.52089
n632:	1.52134
nD:	1.52337
nd:	1.52346
ne:	1.52588
nF:	1.53056
nF':	1.53114
ng:	1.5362
nh:	1.54096
ni:	1.54925
n334:	
n312:	
n296:	
n280:	
n248:	
B1:	1.19286778E+00
B2:	8.93346571E-02
B3:	9.20819805E-01
C1:	8.39154696E-03
C2:	4.04010786E-02
C3:	1.12572446E+02
D0:	-1.66E-06
D1:	8.44E-09
D2:	-1.01E-11
E0:	6.10E-07
E1:	6.96E-10
lamdaTK:	0.217
colorCode:	37/34
Pst:	0.2683
PCs:	0.5249
PdC:	0.3012
Ped:	0.238
PgF:	0.5558
Pih:	0.8161
P'st:	0.2657
P'C's:	0.5669
P'dC':	0.2509
P'ed:	0.2356
P'gF':	0.493
P'ih:	0.808
delPCt:	0.0038
delPCs:	0.0018
delPFe:	-0.0004
delPgF:	-0.0014
delPig:	-0.0075
alpha30_70:	9.6
alpha20_300:	11
Tg:	476
T10_13:	476
T10_76:	640
cp:	0.86
thermConduct:	1.04
roe:	2.5
E:	66
mu:	0.225
K:	2.74
HK:	480
B:	1
CR:	1
FR:	0
SR:	1
AR:	1
PR:	1
remarks:	
tao10mm:
lam_2500:	0.62
lam_2325:	0.71
lam_1970:	0.89
lam_1529:	0.992
lam_1060:	0.998
lam_700:	0.999
lam_660:	0.998
lam_620:	0.998
lam_580:	0.998
lam_546:	0.998
lam_500:	0.998
lam_460:	0.996
lam_435:	0.995
lam_420:	0.994
lam_404:	0.99
lam_400:	0.986
lam_390:	0.976
lam_380:	0.95
lam_370:	0.9
lam_365:	0.86
lam_350:	0.54
lam_334:	0.03
lam_320:	
lam_310:	
lam_300:	
lam_290:	
lam_280:	
lam_270:	
lam_260:	
lam_250:	
tao25mm:
lam_2500:	0.3
lam_2325:	0.43
lam_1970:	0.74
lam_1529:	0.981
lam_1060:	0.995
lam_700:	0.997
lam_660:	0.995
lam_620:	0.994
lam_580:	0.996
lam_546:	0.996
lam_500:	0.994
lam_460:	0.99
lam_435:	0.988
lam_420:	0.985
lam_404:	0.975
lam_400:	0.965
lam_390:	0.94
lam_380:	0.88
lam_370:	0.77
lam_365:	0.68
lam_350:	0.21
lam_334:	
lam_320:	
lam_310:	
lam_300:	
lam_290:	
lam_280:	
lam_270:	
lam_260:	
lam_250:	
nF-nC:	0.010156
nF'-nC':	0.010258
delndelt_rel:
wav_1060:
Tm40_m20:	1.1
T20_40:	0.9
T60_80:	0.9
wav_e:
Tm40_m20:	1.9
T20_40:	1.8
T60_80:	1.8
wav_g:
Tm40_m20:	2.6
T20_40:	2.6
T60_80:	2.8
delndelt_abs:
wav_1060:
Tm40_m20:	-0.9
T20_40:	-0.4
T60_80:	-0.1
wav_e:
Tm40_m20:	-0.2
T20_40:	0.4
T60_80:	0.8
wav_g:
Tm40_m20:	0.5
T20_40:	1.3
T60_80:	1.7
HG:	1

N-KZFS11
vd:	42.41
nd:	1.63775
ve:	42.2
ne:	1.64132
PgF:	0.5605
plot_nd:	16
plot_Pg:	16
icode:	638424.320
n2325:	1.59699
n1970:	1.60439
n1529:	1.61223
n1060:	1.62044
nt:	1.62139
ns:	1.6254
nr:	1.63069
nC:	1.63324
nC':	1.63395
n632:	1.63462
nD:	1.63762
nd:	1.63775
ne:	1.64132
nF:	1.64828
nF':	1.64915
ng:	1.6567
nh:	1.66385
ni:	1.67636
n334:	1.69037
n312:	
n296:	
n280:	
n248:	
B1:	1.33222450E+00
B2:	2.89241610E-01
B3:	1.15161734E+00
C1:	8.40298480E-03
C2:	3.44239720E-02
C3:	8.84310532E+01
D0:	3.36E-06
D1:	1.17E-08
D2:	-1.81E-11
E0:	6.35E-07
E1:	7.23E-10
lamdaTK:	0.207
colorCode:	36/30
Pst:	0.2664
PCs:	0.5212
PdC:	0.3
Ped:	0.2377
PgF:	0.5605
Pih:	0.8319
P'st:	0.2636
P'C's:	0.5627
P'dC':	0.2499
P'ed:	0.2352
P'gF':	0.4971
P'ih:	0.8232
delPCt:	0.0415
delPCs:	0.0194
delPFe:	-0.0039
delPgF:	-0.012
delPig:	-0.0617
alpha30_70:	6.6
alpha20_300:	7.6
Tg:	551
T10_13:	554
T10_76:	
cp:	0.69
thermConduct:	0.81
roe:	3.2
E:	79
mu:	0.251
K:	4.21
HK:	530
B:	1
CR:	1
FR:	1
SR:	3.4
AR:	1
PR:	1
remarks:	
tao10mm:
lam_2500:	0.51
lam_2325:	0.78
lam_1970:	0.965
lam_1529:	0.991
lam_1060:	0.999
lam_700:	0.998
lam_660:	0.997
lam_620:	0.997
lam_580:	0.997
lam_546:	0.997
lam_500:	0.996
lam_460:	0.993
lam_435:	0.991
lam_420:	0.99
lam_404:	0.988
lam_400:	0.987
lam_390:	0.983
lam_380:	0.976
lam_370:	0.963
lam_365:	0.95
lam_350:	0.88
lam_334:	0.73
lam_320:	0.47
lam_310:	0.23
lam_300:	0.05
lam_290:	
lam_280:	
lam_270:	
lam_260:	
lam_250:	
tao25mm:
lam_2500:	0.18
lam_2325:	0.54
lam_1970:	0.91
lam_1529:	0.977
lam_1060:	0.999
lam_700:	0.994
lam_660:	0.992
lam_620:	0.992
lam_580:	0.992
lam_546:	0.993
lam_500:	0.989
lam_460:	0.982
lam_435:	0.978
lam_420:	0.975
lam_404:	0.971
lam_400:	0.968
lam_390:	0.957
lam_380:	0.94
lam_370:	0.91
lam_365:	0.88
lam_350:	0.73
lam_334:	0.45
lam_320:	0.15
lam_310:	0.02
lam_300:	
lam_290:	
lam_280:	
lam_270:	
lam_260:	
lam_250:	
nF-nC:	0.015038
nF'-nC':	0.015198
delndelt_rel:
wav_1060:
Tm40_m20:	3.5
T20_40:	3.5
T60_80:	3.6
wav_e:
Tm40_m20:	4.4
T20_40:	4.6
T60_80:	4.8
wav_g:
Tm40_m20:	5.4
T20_40:	5.7
T60_80:	6
delndelt_abs:
wav_1060:
Tm40_m20:	1.3
T20_40:	2.1
T60_80:	2.5
wav_e:
Tm40_m20:	2.2
T20_40:	3.1
T60_80:	3.7
wav_g:
Tm40_m20:	3.1
T20_40:	4.2
T60_80:	4.8
HG:	

N-KZFS2
vd:	54.01
nd:	1.55836
ve:	53.83
ne:	1.56082
PgF:	0.5419
plot_nd:	16
plot_Pg:	16
icode:	558540.255
n2325:	1.52239
n1970:	1.53011
n1529:	1.53798
n1060:	1.54546
nt:	1.54625
ns:	1.54944
nr:	1.55337
nC:	1.55519
nC':	1.5557
n632:	1.55617
nD:	1.55827
nd:	1.55836
ne:	1.56082
nF:	1.56553
nF':	1.56612
ng:	1.57114
nh:	1.5758
ni:	1.58382
n334:	1.59259
n312:	
n296:	
n280:	
n248:	
B1:	1.23697554E+00
B2:	1.53569376E-01
