Repository: davidsmarx/Matlab

File: Thin Film toolbox/for Hanh/glass data toolbox/Schott Data 2000.asc (part 3 of 6)
BASF51
B3:	9.03976272E-01
C1:	7.47170505E-03
C2:	3.08053556E-02
C3:	7.01731084E+01
D0:	6.77E-06
D1:	1.31E-08
D2:	-1.23E-11
E0:	3.84E-07
E1:	5.51E-10
lamdaTK:	0.196
colorCode:	34/30
Pst:	0.308
PCs:	0.5568
PdC:	0.3061
Ped:	0.2383
PgF:	0.5419
Pih:	0.7758
P'st:	0.3056
P'C's:	0.6011
P'dC':	0.2552
P'ed:	0.2365
P'gF':	0.4814
P'ih:	0.7699
delPCt:	0.0636
delPCs:	0.028
delPFe:	-0.0044
delPgF:	-0.0111
delPig:	-0.044
alpha30_70:	4.4
alpha20_300:	5.4
Tg:	491
T10_13:	488
T10_76:	600
cp:	0.83
thermConduct:	0.81
roe:	2.55
E:	66
mu:	0.266
K:	4.02
HK:	490
B:	1
CR:	1
FR:	4
SR:	52.3
AR:	4.3
PR:	4.2
remarks:	
tao10mm:
lam_2500:	0.28
lam_2325:	0.58
lam_1970:	0.91
lam_1529:	0.976
lam_1060:	0.996
lam_700:	0.998
lam_660:	0.998
lam_620:	0.998
lam_580:	0.998
lam_546:	0.998
lam_500:	0.997
lam_460:	0.995
lam_435:	0.992
lam_420:	0.99
lam_404:	0.987
lam_400:	0.985
lam_390:	0.98
lam_380:	0.971
lam_370:	0.963
lam_365:	0.954
lam_350:	0.91
lam_334:	0.81
lam_320:	0.57
lam_310:	0.25
lam_300:	0.01
lam_290:	
lam_280:	
lam_270:	
lam_260:	
lam_250:	
tao25mm:
lam_2500:	0.04
lam_2325:	0.26
lam_1970:	0.8
lam_1529:	0.94
lam_1060:	0.991
lam_700:	0.996
lam_660:	0.994
lam_620:	0.994
lam_580:	0.994
lam_546:	0.994
lam_500:	0.992
lam_460:	0.987
lam_435:	0.981
lam_420:	0.975
lam_404:	0.967
lam_400:	0.963
lam_390:	0.95
lam_380:	0.93
lam_370:	0.91
lam_365:	0.89
lam_350:	0.8
lam_334:	0.59
lam_320:	0.24
lam_310:	0.03
lam_300:	
lam_290:	
lam_280:	
lam_270:	
lam_260:	
lam_250:	
nF-nC:	0.010338
nF'-nC':	0.010418
delndelt_rel:
wav_1060:
Tm40_m20:	4.6
T20_40:	4.6
T60_80:	4.8
wav_e:
Tm40_m20:	5.2
T20_40:	5.3
T60_80:	5.5
wav_g:
Tm40_m20:	5.7
T20_40:	5.9
T60_80:	6.2
delndelt_abs:
wav_1060:
Tm40_m20:	2.5
T20_40:	3.3
T60_80:	3.8
wav_e:
Tm40_m20:	3.1
T20_40:	3.9
T60_80:	4.5
wav_g:
Tm40_m20:	3.5
T20_40:	4.5
T60_80:	5.1
HG:	3

N-KZFS4
vd:	44.49
nd:	1.61336
ve:	44.27
ne:	1.61664
PgF:	0.559
plot_nd:	3
plot_Pg:	0
icode:	613445.300
n2325:	1.57535
n1970:	1.58233
n1529:	1.58971
n1060:	1.59739
nt:	1.59828
ns:	1.60199
nr:	1.60688
nC:	1.60922
nC':	1.60987
n632:	1.61049
nD:	1.61324
nd:	1.61336
ne:	1.61664
nF:	1.623
nF':	1.6238
ng:	1.63071
nh:	1.63723
ni:	1.64865
n334:	
n312:	
n296:	
n280:	
n248:	
B1:	1.35055424E+00
B2:	1.97575506E-01
B3:	1.09962992E+00
C1:	8.76282070E-03
C2:	3.71767201E-02
C3:	9.03866994E+01
D0:	1.81E-06
D1:	1.16E-08
D2:	-7.99E-12
E0:	6.20E-07
E1:	7.94E-10
lamdaTK:	0.205
colorCode:	36/32
Pst:	0.2694
PCs:	0.524
PdC:	0.3006
Ped:	0.2378
PgF:	0.559
Pih:	0.8284
P'st:	0.2666
P'C's:	0.5657
P'dC':	0.2503
P'ed:	0.2353
P'gF':	0.4958
P'ih:	0.8199
delPCt:	0.0373
delPCs:	0.0173
delPFe:	-0.0033
delPgF:	-0.01
delPig:	-0.0496
alpha30_70:	7.3
alpha20_300:	8.2
Tg:	547
T10_13:	545
T10_76:	675
cp:	0.76
thermConduct:	0.84
roe:	3
E:	78
mu:	0.241
K:	3.9
HK:	520
B:	1
CR:	1
FR:	1
SR:	3.4
AR:	1.2
PR:	1
remarks:	
tao10mm:
lam_2500:	0.56
lam_2325:	0.79
lam_1970:	0.965
lam_1529:	0.988
lam_1060:	0.988
lam_700:	0.988
lam_660:	0.997
lam_620:	0.997
lam_580:	0.997
lam_546:	0.997
lam_500:	0.995
lam_460:	0.99
lam_435:	0.987
lam_420:	0.984
lam_404:	0.981
lam_400:	0.979
lam_390:	0.971
lam_380:	0.963
lam_370:	0.94
lam_365:	0.92
lam_350:	0.82
lam_334:	0.47
lam_320:	0.04
lam_310:	
lam_300:	
lam_290:	
lam_280:	
lam_270:	
lam_260:	
lam_250:	
tao25mm:
lam_2500:	0.23
lam_2325:	0.56
lam_1970:	0.92
lam_1529:	0.97
lam_1060:	0.996
lam_700:	0.994
lam_660:	0.993
lam_620:	0.993
lam_580:	0.993
lam_546:	0.992
lam_500:	0.987
lam_460:	0.976
lam_435:	0.968
lam_420:	0.961
lam_404:	0.952
lam_400:	0.95
lam_390:	0.93
lam_380:	0.91
lam_370:	0.86
lam_365:	0.82
lam_350:	0.6
lam_334:	0.15
lam_320:	
lam_310:	
lam_300:	
lam_290:	
lam_280:	
lam_270:	
lam_260:	
lam_250:	
nF-nC:	0.013785
nF'-nC':	0.013929
delndelt_rel:
wav_1060:
Tm40_m20:	2.7
T20_40:	2.7
T60_80:	2.8
wav_e:
Tm40_m20:	3.5
T20_40:	3.7
T60_80:	3.9
wav_g:
Tm40_m20:	4.4
T20_40:	4.7
T60_80:	5
delndelt_abs:
wav_1060:
Tm40_m20:	0.5
T20_40:	1.3
T60_80:	1.7
wav_e:
Tm40_m20:	1.3
T20_40:	2.3
T60_80:	2.8
wav_g:
Tm40_m20:	2.2
T20_40:	3.2
T60_80:	3.9
HG:	3

N-LAF2
vd:	44.85
nd:	1.74397
ve:	44.57
ne:	1.74791
PgF:	0.5656
plot_nd:	16
plot_Pg:	16
icode:	744449.430
n2325:	1.70582
n1970:	1.71169
n1529:	1.71816
n1060:	1.72563
nt:	1.72656
ns:	1.73064
nr:	1.73627
nC:	1.73903
nC':	1.73981
n632:	1.74054
nD:	1.74383
nd:	1.74397
ne:	1.74791
nF:	1.75562
nF':	1.75659
ng:	1.765
nh:	1.77298
ni:	1.78703
n334:	
n312:	
n296:	
n280:	
n248:	
B1:	1.80984227E+00
B2:	1.57295550E-01
B3:	1.09300370E+00
C1:	1.01711622E-02
C2:	4.42431765E-02
C3:	1.00687748E+02
D0:	-3.64E-06
D1:	9.20E-09
D2:	-6.00E-12
E0:	6.43E-07
E1:	6.11E-10
lamdaTK:	0.22
colorCode:	40/34
Pst:	0.2459
PCs:	0.5057
PdC:	0.2979
Ped:	0.2377
PgF:	0.5656
Pih:	0.847
P'st:	0.2431
P'C's:	0.5464
P'dC':	0.2481
P'ed:	0.235
P'gF':	0.5012
P'ih:	0.8373
delPCt:	-0.0061
delPCs:	-0.0017
delPFe:	-0.0004
delPgF:	-0.0027
delPig:	-0.0202
alpha30_70:	8.1
alpha20_300:	9.1
Tg:	653
T10_13:	645
T10_76:	742
cp:	0.51
thermConduct:	0.67
roe:	4.3
E:	94
mu:	0.288
K:	1.42
HK:	530
B:	1
CR:	2
FR:	3
SR:	52.2
AR:	1
PR:	2.2
remarks:	
tao10mm:
lam_2500:	0.69
lam_2325:	0.86
lam_1970:	0.971
lam_1529:	0.996
lam_1060:	0.999
lam_700:	0.998
lam_660:	0.997
lam_620:	0.997
lam_580:	0.997
lam_546:	0.998
lam_500:	0.993
lam_460:	0.985
lam_435:	0.976
lam_420:	0.965
lam_404:	0.94
lam_400:	0.93
lam_390:	0.9
lam_380:	0.83
lam_370:	0.71
lam_365:	0.63
lam_350:	0.23
lam_334:	
lam_320:	
lam_310:	
lam_300:	
lam_290:	
lam_280:	
lam_270:	
lam_260:	
lam_250:	
tao25mm:
lam_2500:	0.4
lam_2325:	0.69
lam_1970:	0.93
lam_1529:	0.99
lam_1060:	0.997
lam_700:	0.996
lam_660:	0.993
lam_620:	0.992
lam_580:	0.993
lam_546:	0.994
lam_500:	0.983
lam_460:	0.962
lam_435:	0.94
lam_420:	0.92
lam_404:	0.87
lam_400:	0.84
lam_390:	0.76
lam_380:	0.63
lam_370:	0.43
lam_365:	0.31
lam_350:	0.03
lam_334:	
lam_320:	
lam_310:	
lam_300:	
lam_290:	
lam_280:	
lam_270:	
lam_260:	
lam_250:	
nF-nC:	0.016588
nF'-nC':	0.01678
delndelt_rel:
wav_1060:
Tm40_m20:	0
T20_40:	-0.1
T60_80:	-0.1
wav_e:
Tm40_m20:	1
T20_40:	1
T60_80:	1.2
wav_g:
Tm40_m20:	2.1
T20_40:	2.3
T60_80:	2.5
delndelt_abs:
wav_1060:
Tm40_m20:	-2.3
T20_40:	-1.6
T60_80:	-1.2
wav_e:
Tm40_m20:	-1.3
T20_40:	-0.5
T60_80:	0
wav_g:
Tm40_m20:	-0.3
T20_40:	0.7
T60_80:	1.3
HG:	6

N-LAF21
vd:	47.49
nd:	1.788
ve:	47.24
ne:	1.79195
PgF:	0.556
plot_nd:	16
plot_Pg:	16
icode:	788475.434
n2325:	
n1970:	
n1529:	
n1060:	1.76893
nt:	1.76997
ns:	1.77435
nr:	1.78019
nC:	1.78301
nC':	1.7838
n632:	1.78454
nD:	1.78785
nd:	1.788
ne:	1.79195
nF:	1.7996
nF':	1.80056
ng:	1.80883
nh:	1.81659
ni:	
n334:	
n312:	
n296:	
n280:	
n248:	
B1:	1.88246178E+00
B2:	2.39703394E-01
B3:	1.23484815E+00
C1:	9.36029744E-03
C2:	3.54026371E-02
C3:	8.43919934E+01
D0:	2.94E-06
D1:	1.01E-08
D2:	-1.89E-11
E0:	5.97E-07
E1:	7.69E-10
lamdaTK:	0.193
colorCode:	40/33
Pst:	0.2642
PCs:	0.5218
PdC:	0.3008
Ped:	0.238
PgF:	0.556
Pih:	
P'st:	0.2616
P'C's:	0.5637
P'dC':	0.2506
P'ed:	0.2356
P'gF':	0.4931
P'ih:	
delPCt:	0.0158
delPCs:	0.0082
delPFe:	-0.0022
delPgF:	-0.0079
delPig:	
alpha30_70:	6.2
alpha20_300:	7.2
Tg:	663
T10_13:	646
T10_76:	724
cp:	
thermConduct:	
roe:	4.34
E:	126
mu:	0.294
K:	1.42
HK:	780
B:	1
CR:	1
FR:	1
SR:	51.3
AR:	1
PR:	1.3
remarks:	
tao10mm:
lam_2500:	0.46
lam_2325:	0.75
lam_1970:	0.954
lam_1529:	0.992
lam_1060:	0.998
lam_700:	0.998
lam_660:	0.998
lam_620:	0.998
lam_580:	0.998
lam_546:	0.998
lam_500:	0.995
lam_460:	0.989
lam_435:	0.983
lam_420:	0.976
lam_404:	0.959
lam_400:	0.95
lam_390:	0.92
lam_380:	0.88
lam_370:	0.8
lam_365:	0.75
lam_350:	0.48
lam_334:	0.13
lam_320:	
lam_310:	
lam_300:	
lam_290:	
lam_280:	
lam_270:	
lam_260:	
lam_250:	
tao25mm:
lam_2500:	0.14
lam_2325:	0.49
lam_1970:	0.89
lam_1529:	0.981
lam_1060:	0.995
lam_700:	0.996
lam_660:	0.996
lam_620:	0.995
lam_580:	0.994
lam_546:	0.994
lam_500:	0.988
lam_460:	0.973
lam_435:	0.958
lam_420:	0.94
lam_404:	0.9
lam_400:	0.88
lam_390:	0.82
lam_380:	0.73
lam_370:	0.58
lam_365:	0.48
lam_350:	0.16
lam_334:	
lam_320:	
lam_310:	
lam_300:	
lam_290:	
lam_280:	
lam_270:	
lam_260:	
lam_250:	
nF-nC:	0.016594
nF'-nC':	0.016763
delndelt_rel:
wav_1060:
Tm40_m20:	3.7
T20_40:	3.8
T60_80:	3.9
wav_e:
Tm40_m20:	4.8
T20_40:	4.9
T60_80:	5.2
wav_g:
Tm40_m20:	5.8
T20_40:	6.1
T60_80:	6.4
delndelt_abs:
wav_1060:
Tm40_m20:	1.4
T20_40:	2.2
T60_80:	2.7
wav_e:
Tm40_m20:	2.3
T20_40:	3.4
T60_80:	3.9
wav_g:
Tm40_m20:	3.3
T20_40:	4.5
T60_80:	5.2
HG:	2

N-LAF3
vd:	47.96
nd:	1.717
ve:	47.68
ne:	1.72055
PgF:	0.5603
plot_nd:	16
plot_Pg:	18
icode:	717480.414
n2325:	1.68061
n1970:	1.68653
n1529:	1.69297
n1060:	1.70017
nt:	1.70105
ns:	1.70485
nr:	1.71001
nC:	1.71252
nC':	1.71323
n632:	1.71389
nD:	1.71687
nd:	1.717
ne:	1.72055
nF:	1.72747
nF':	1.72834
ng:	1.73585
nh:	1.74293
ni:	1.7553
n334:	
n312:	
n296:	
n280:	
n248:	
B1:	1.73155854E+00
B2:	1.50874455E-01
B3:	1.06586596E+00
C1:	9.53833914E-03
C2:	4.07887211E-02
C3:	9.80758545E+01
D0:	-2.35E-06
D1:	1.07E-08
D2:	-9.38E-12
E0:	5.72E-07
E1:	6.01E-10
lamdaTK:	0.22
colorCode:	39/34
Pst:	0.2538
PCs:	0.5132
PdC:	0.2994
Ped:	0.2379
PgF:	0.5603
Pih:	0.8274
P'st:	0.2511
P'C's:	0.5545
P'dC':	0.2494
P'ed:	0.2353
P'gF':	0.4967
P'ih:	0.8185
delPCt:	-0.0054
delPCs:	-0.0015
delPFe:	-0.0005
delPgF:	-0.0028
delPig:	-0.021
alpha30_70:	7.6
alpha20_300:	8.7
Tg:	646
T10_13:	640
T10_76:	740
cp:	
thermConduct:	
roe:	4.14
E:	95
mu:	0.286
K:	1.53
HK:	580
B:	1
CR:	2
FR:	3
SR:	52.3
AR:	1.2
PR:	3.3
remarks:	
tao10mm:
lam_2500:	0.63
lam_2325:	0.8
lam_1970:	0.95
lam_1529:	0.992
lam_1060:	0.997
lam_700:	0.997
lam_660:	0.997
lam_620:	0.997
lam_580:	0.997
lam_546:	0.997
lam_500:	0.994
lam_460:	0.987
lam_435:	0.982
lam_420:	0.976
lam_404:	0.963
lam_400:	0.954
lam_390:	0.93
lam_380:	0.88
lam_370:	0.78
lam_365:	0.71
lam_350:	0.31
lam_334:	0.01
lam_320:	
lam_310:	
lam_300:	
lam_290:	
lam_280:	
lam_270:	
lam_260:	
lam_250:	
tao25mm:
lam_2500:	0.31
lam_2325:	0.58
lam_1970:	0.88
lam_1529:	0.98
lam_1060:	0.993
lam_700:	0.993
lam_660:	0.993
lam_620:	0.993
lam_580:	0.993
lam_546:	0.993
lam_500:	0.985
lam_460:	0.968
lam_435:	0.955
lam_420:	0.94
lam_404:	0.91
lam_400:	0.89
lam_390:	0.83
lam_380:	0.72
lam_370:	0.54
lam_365:	0.42
lam_350:	0.06
lam_334:	
lam_320:	
lam_310:	
lam_300:	
lam_290:	
lam_280:	
lam_270:	
lam_260:	
lam_250:	
nF-nC:	0.01495
nF'-nC':	0.015112
delndelt_rel:
wav_1060:
Tm40_m20:	0.6
T20_40:	0.6
T60_80:	0.7
wav_e:
Tm40_m20:	1.5
T20_40:	1.6
T60_80:	1.8
wav_g:
Tm40_m20:	2.5
T20_40:	2.7
T60_80:	3
delndelt_abs:
wav_1060:
Tm40_m20:	-1.7
T20_40:	-0.9
T60_80:	-0.4
wav_e:
Tm40_m20:	-0.8
T20_40:	0.1
T60_80:	0.7
wav_g:
Tm40_m20:	0.1
T20_40:	1.2
T60_80:	1.8
HG:	5

N-LAF32
vd:	45.53
nd:	1.79457
ve:	45.28
ne:	1.79872
PgF:	0.5598
plot_nd:	18
plot_Pg:	16
icode:	795455.433
n2325:	1.75017
n1970:	1.75777
n1529:	1.76591
n1060:	1.77475
nt:	1.77581
ns:	1.78032
nr:	1.7864
nC:	1.78934
nC':	1.79016
n632:	1.79094
nD:	1.79441
nd:	1.79457
ne:	1.79872
nF:	1.80679
nF':	1.8078
ng:	1.81656
nh:	1.82482
ni:	1.83924
n334:	
n312:	
n296:	
n280:	
n248:	
B1:	1.91731106E+00
B2:	2.24019825E-01
B3:	1.22087075E+00
C1:	9.78600358E-03
C2:	3.86141473E-02
C3:	8.46431265E+01
D0:	3.08E-06
D1:	1.10E-08
D2:	-1.83E-11
E0:	6.37E-07
E1:	8.03E-10
lamdaTK:	0.196
colorCode:	40/34
Pst:	0.2587
PCs:	0.5166
PdC:	0.2998
Ped:	0.2379
PgF:	0.5598
Pih:	0.8265
P'st:	0.256
P'C's:	0.558
P'dC':	0.2497
P'ed:	0.2353
P'gF':	0.4963
P'ih:	0.8177
delPCt:	0.0144
delPCs:	0.0076
delPFe:	-0.0021
delPgF:	-0.0075
delPig:	-0.0428
alpha30_70:	5.9
alpha20_300:	7
Tg:	643
T10_13:	640
T10_76:	
cp:	0.55
thermConduct:	0.8
roe:	4.33
E:	123
mu:	0.291
K:	1.59
HK:	760
B:	1
CR:	1
FR:	1
SR:	51.2
AR:	1
PR:	2
remarks:	
tao10mm:
lam_2500:	0.43
lam_2325:	0.72
lam_1970:	0.94
lam_1529:	0.986
lam_1060:	0.997
lam_700:	0.998
lam_660:	0.998
lam_620:	0.997
lam_580:	0.997
lam_546:	0.998
lam_500:	0.995
lam_460:	0.987
lam_435:	0.979
lam_420:	0.97
lam_404:	0.95
lam_400:	0.94
lam_390:	0.91
lam_380:	0.85
lam_370:	0.75
lam_365:	0.67
lam_350:	0.36
lam_334:	0.04
lam_320:	
lam_310:	
lam_300:	
lam_290:	
lam_280:	
lam_270:	
lam_260:	
lam_250:	
tao25mm:
lam_2500:	0.12
lam_2325:	0.44
lam_1970:	0.86
lam_1529:	0.966
lam_1060:	0.993
lam_700:	0.995
lam_660:	0.994
lam_620:	0.993
lam_580:	0.993
lam_546:	0.994
lam_500:	0.988
lam_460:	0.969
lam_435:	0.95
lam_420:	0.93
lam_404:	0.88
lam_400:	0.86
lam_390:	0.79
lam_380:	0.67
lam_370:	0.48
lam_365:	0.37
lam_350:	0.08
lam_334:	
lam_320:	
lam_310:	
lam_300:	
lam_290:	
lam_280:	
lam_270:	
lam_260:	
lam_250:	
nF-nC:	0.017453
nF'-nC':	0.01764
delndelt_rel:
wav_1060:
Tm40_m20:	4.2
T20_40:	4.3
T60_80:	4.5
wav_e:
Tm40_m20:	5.4
T20_40:	5.6
T60_80:	5.9
wav_g:
Tm40_m20:	6.4
T20_40:	6.9
T60_80:	7.3
delndelt_abs:
wav_1060:
Tm40_m20:	1.9
T20_40:	2.8
T60_80:	3.3
wav_e:
Tm40_m20:	2.9
T20_40:	4.1
T60_80:	4.7
wav_g:
Tm40_m20:	3.9
T20_40:	5.3
T60_80:	6
HG:	2

N-LAF33
vd:	44.05
nd:	1.78582
ve:	43.8
ne:	1.79007
PgF:	0.5626
plot_nd:	17
plot_Pg:	16
icode:	786441.436
n2325:	1.74262
n1970:	1.74968
n1529:	1.75732
n1060:	1.76584
nt:	1.76689
ns:	1.77138
nr:	1.77751
nC:	1.78049
nC':	1.78134
n632:	1.78213
nD:	1.78567
nd:	1.78582
ne:	1.79007
nF:	1.79833
nF':	1.79937
ng:	1.80837
nh:	1.81687
ni:	1.83175
n334:	
n312:	
n296:	
n280:	
n248:	
B1:	1.79653417E+00
B2:	3.11577903E-01
B3:	1.15981863E+00
C1:	9.27313493E-03
C2:	3.58201181E-02
C3:	8.73448712E+01
D0:	8.17E-06
D1:	1.24E-08
D2:	-1.65E-11
E0:	7.11E-07
E1:	8.59E-10
lamdaTK:	0.21
colorCode:	39/32
Pst:	0.252
PCs:	0.5107
PdC:	0.2988
Ped:	0.2378
PgF:	0.5626
Pih:	0.8339
P'st:	0.2492
P'C's:	0.5518
P'dC':	0.2488
P'ed:	0.2351
P'gF':	0.4987
P'ih:	0.8247
delPCt:	0.0088
delPCs:	0.0052
delPFe:	-0.0018
delPgF:	-0.0071
delPig:	-0.0443
alpha30_70:	5.6
alpha20_300:	6.7
Tg:	600
T10_13:	585
T10_76:	673
cp:	0.57
thermConduct:	0.8
roe:	4.36
E:	111
mu:	0.301
K:	2.21
HK:	730
B:	0
CR:	1
FR:	2
SR:	52.2
AR:	1
PR:	3
remarks:	
tao10mm:
lam_2500:	0.47
lam_2325:	0.75
lam_1970:	0.94
lam_1529:	0.988
lam_1060:	0.998
lam_700:	0.998
lam_660:	0.997
lam_620:	0.997
lam_580:	0.997
lam_546:	0.997
lam_500:	0.994
lam_460:	0.987
lam_435:	0.98
lam_420:	0.973
lam_404:	0.962
lam_400:	0.957
lam_390:	0.94
lam_380:	0.91
lam_370:	0.86
lam_365:	0.82
lam_350:	0.6
lam_334:	0.25
lam_320:	0.02
lam_310:	
lam_300:	
lam_290:	
lam_280:	
lam_270:	
lam_260:	
lam_250:	
tao25mm:
lam_2500:	0.15
lam_2325:	0.48
lam_1970:	0.86
lam_1529:	0.97
lam_1060:	0.994
lam_700:	0.994
lam_660:	0.993
lam_620:	0.992
lam_580:	0.992
lam_546:	0.992
lam_500:	0.985
lam_460:	0.967
lam_435:	0.95
lam_420:	0.93
lam_404:	0.91
lam_400:	0.9
lam_390:	0.86
lam_380:	0.79
lam_370:	0.68
lam_365:	0.6
lam_350:	0.28
lam_334:	0.03
lam_320:	
lam_310:	
lam_300:	
lam_290:	
lam_280:	
lam_270:	
lam_260:	
lam_250:	
nF-nC:	0.017839
nF'-nC':	0.018038
delndelt_rel:
wav_1060:
Tm40_m20:	6.8
T20_40:	7
T60_80:	7.2
wav_e:
Tm40_m20:	8.1
T20_40:	8.5
T60_80:	8.9
wav_g:
Tm40_m20:	9.4
T20_40:	10
T60_80:	10.5
delndelt_abs:
wav_1060:
Tm40_m20:	4.4
T20_40:	5.5
T60_80:	6
wav_e:
Tm40_m20:	5.7
T20_40:	6.9
T60_80:	7.6
wav_g:
Tm40_m20:	7
T20_40:	8.4
T60_80:	9.3
HG:	1

N-LAF34
vd:	49.62
nd:	1.7725
ve:	49.38
ne:	1.77621
PgF:	0.5518
plot_nd:	16
plot_Pg:	18
icode:	773496.424
n2325:	1.73085
n1970:	1.73824
n1529:	1.7461
n1060:	1.75447
nt:	1.75546
ns:	1.75962
nr:	1.76515
nC:	1.7678
nC':	1.76855
n632:	1.76924
nD:	1.77236
nd:	1.7725
ne:	1.77621
nF:	1.78337
nF':	1.78427
ng:	1.79196
nh:	1.79915
ni:	
n334:	
n312:	
n296:	
n280:	
n248:	
B1:	1.75836958E+00
B2:	3.13537785E-01
B3:	1.18925231E+00
C1:	8.72810026E-03
C2:	2.93020832E-02
C3:	8.51780644E+01
D0:	3.89E-06
D1:	1.02E-08
D2:	-1.91E-11
E0:	5.88E-07
E1:	7.57E-10
lamdaTK:	0.181
colorCode:	38/32
Pst:	0.2674
PCs:	0.5256
PdC:	0.3018
Ped:	0.2382
PgF:	0.5518
Pih:	
P'st:	0.2648
P'C's:	0.5679
P'dC':	0.2515
P'ed:	0.2359
P'gF':	0.4895
P'ih:	
delPCt:	0.0126
delPCs:	0.007
delPFe:	-0.0023
delPgF:	-0.0085
delPig:	
alpha30_70:	5.8
alpha20_300:	7
Tg:	668
T10_13:	659
T10_76:	745
cp:	0.8
thermConduct:	0.56
roe:	4.24
E:	123
mu:	0.292
K:	1.44
HK:	770
B:	0
CR:	1
FR:	1
SR:	51.3
AR:	1
PR:	1
remarks:	
tao10mm:
lam_2500:	0.44
lam_2325:	0.73
lam_1970:	0.95
lam_1529:	0.99
lam_1060:	0.998
lam_700:	0.998
lam_660:	0.998
lam_620:	0.998
lam_580:	0.998
lam_546:	0.998
lam_500:	0.996
lam_460:	0.992
lam_435:	0.989
lam_420:	0.984
lam_404:	0.976
lam_400:	0.971
lam_390:	0.959
lam_380:	0.94
lam_370:	0.9
lam_365:	0.87
lam_350:	0.69
lam_334:	0.3
lam_320:	0.03
lam_310:	
lam_300:	
lam_290:	
lam_280:	
lam_270:	
lam_260:	
lam_250:	
tao25mm:
lam_2500:	0.13
lam_2325:	0.46
lam_1970:	0.87
lam_1529:	0.975
lam_1060:	0.995
lam_700:	0.996
lam_660:	0.995
lam_620:	0.995
lam_580:	0.995
lam_546:	0.995
lam_500:	0.991
lam_460:	0.981
lam_435:	0.972
lam_420:	0.961
lam_404:	0.94
lam_400:	0.93
lam_390:	0.9
lam_380:	0.85
lam_370:	0.76
lam_365:	0.7
lam_350:	0.4
lam_334:	0.05
lam_320:	
lam_310:	
lam_300:	
lam_290:	
lam_280:	
lam_270:	
lam_260:	
lam_250:	
nF-nC:	0.015568
nF'-nC':	0.015719
delndelt_rel:
wav_1060:
Tm40_m20:	4.2
T20_40:	4.3
T60_80:	4.4
wav_e:
Tm40_m20:	5.2
T20_40:	5.4
T60_80:	5.6
wav_g:
Tm40_m20:	6.2
T20_40:	6.5
T60_80:	6.8
delndelt_abs:
wav_1060:
Tm40_m20:	1.9
T20_40:	2.7
T60_80:	3.2
wav_e:
Tm40_m20:	2.8
T20_40:	3.9
T60_80:	4.4
wav_g:
Tm40_m20:	3.7
T20_40:	4.9
T60_80:	5.5
HG:	2

N-LAF35
vd:	49.2
nd:	1.743
ve:	
ne:	
PgF:	
plot_nd:	16
plot_Pg:	
icode:	0
n2325:	
n1970:	
n1529:	
n1060:	
nt:	
ns:	
nr:	
nC:	
nC':	
n632:	
nD:	
nd:	1.743
ne:	
nF:	
nF':	
ng:	
nh:	
ni:	
n334:	
n312:	
n296:	
n280:	
n248:	
B1:	0.00000000E+00
B2:	0.00000000E+00
B3:	0.00000000E+00
C1:	0.00000000E+00
C2:	0.00000000E+00
C3:	0.00000000E+00
D0:	0.00E+00
D1:	0.00E+00
D2:	0.00E+00
E0:	0.00E+00
E1:	0.00E+00
lamdaTK:	
colorCode:	
Pst:	
PCs:	
PdC:	
Ped:	
PgF:	
Pih:	
P'st:	
P'C's:	
P'dC':	
P'ed:	
P'gF':	
P'ih:	
delPCt:	
delPCs:	
delPFe:	
delPgF:	
delPig:	
alpha30_70:	
alpha20_300:	
Tg:	
T10_13:	
T10_76:	
cp:	
thermConduct:	
roe:	
E:	
mu:	
K:	
HK:	
B:	
CR:	
FR:	
SR:	
AR:	
PR:	
remarks:	
tao10mm:
lam_2500:	
lam_2325:	
lam_1970:	
lam_1529:	
lam_1060:	
lam_700:	
lam_660:	
lam_620:	
lam_580:	
lam_546:	
lam_500:	
lam_460:	
lam_435:	
lam_420:	
lam_404:	
lam_400:	
lam_390:	
lam_380:	
lam_370:	
lam_365:	
lam_350:	
lam_334:	
lam_320:	
lam_310:	
lam_300:	
lam_290:	
lam_280:	
lam_270:	
lam_260:	
lam_250:	
tao25mm:
lam_2500:	
lam_2325:	
lam_1970:	
lam_1529:	
lam_1060:	
lam_700:	
lam_660:	
lam_620:	
lam_580:	
lam_546:	
lam_500:	
lam_460:	
lam_435:	
lam_420:	
lam_404:	
lam_400:	
lam_390:	
lam_380:	
lam_370:	
lam_365:	
lam_350:	
lam_334:	
lam_320:	
lam_310:	
lam_300:	
lam_290:	
lam_280:	
lam_270:	
lam_260:	
lam_250:	
nF-nC:	
nF'-nC':	
delndelt_rel:
wav_1060:
Tm40_m20:	
T20_40:	
T60_80:	
wav_e:
Tm40_m20:	
T20_40:	
T60_80:	
wav_g:
Tm40_m20:	
T20_40:	
T60_80:	
delndelt_abs:
wav_1060:
Tm40_m20:	
T20_40:	
T60_80:	
wav_e:
Tm40_m20:	
T20_40:	
T60_80:	
wav_g:
Tm40_m20:	
T20_40:	
T60_80:	
HG:	

N-LAF36
vd:	42.3
nd:	1.8
ve:	
ne:	
PgF:	
plot_nd:	16
plot_Pg:	
icode:	0
n2325:	
n1970:	
n1529:	
n1060:	
nt:	
ns:	
nr:	
nC:	
nC':	
n632:	
nD:	
nd:	1.8
ne:	
nF:	
nF':	
ng:	
nh:	
ni:	
n334:	
n312:	
n296:	
n280:	
n248:	
B1:	0.00000000E+00
B2:	0.00000000E+00
B3:	0.00000000E+00
C1:	0.00000000E+00
C2:	0.00000000E+00
C3:	0.00000000E+00
D0:	0.00E+00
D1:	0.00E+00
D2:	0.00E+00
E0:	0.00E+00
E1:	0.00E+00
lamdaTK:	
colorCode:	
Pst:	
PCs:	
PdC:	
Ped:	
PgF:	
Pih:	
P'st:	
P'C's:	
P'dC':	
P'ed:	
P'gF':	
P'ih:	
delPCt:	
delPCs:	
delPFe:	
delPgF:	
delPig:	
alpha30_70:	
alpha20_300:	
Tg:	
T10_13:	
T10_76:	
cp:	
thermConduct:	
roe:	
E:	
mu:	
K:	
HK:	
B:	
CR:	
FR:	
SR:	
AR:	
PR:	
remarks:	
tao10mm:
lam_2500:	
lam_2325:	
lam_1970:	
lam_1529:	
lam_1060:	
lam_700:	
lam_660:	
lam_620:	
lam_580:	
lam_546:	
lam_500:	
lam_460:	
lam_435:	
lam_420:	
lam_404:	
lam_400:	
lam_390:	
lam_380:	
lam_370:	
lam_365:	
lam_350:	
lam_334:	
lam_320:	
lam_310:	
lam_300:	
lam_290:	
lam_280:	
lam_270:	
lam_260:	
lam_250:	
tao25mm:
lam_2500:	
lam_2325:	
lam_1970:	
lam_1529:	
lam_1060:	
lam_700:	
lam_660:	
lam_620:	
lam_580:	
lam_546:	
lam_500:	
lam_460:	
lam_435:	
lam_420:	
lam_404:	
lam_400:	
lam_390:	
lam_380:	
lam_370:	
lam_365:	
lam_350:	
lam_334:	
lam_320:	
lam_310:	
lam_300:	
lam_290:	
lam_280:	
lam_270:	
lam_260:	
lam_250:	
nF-nC:	
nF'-nC':	
delndelt_rel:
wav_1060:
Tm40_m20:	
T20_40:	
T60_80:	
wav_e:
Tm40_m20:	
T20_40:	
T60_80:	
wav_g:
Tm40_m20:	
T20_40:	
T60_80:	
delndelt_abs:
wav_1060:
Tm40_m20:	
T20_40:	
T60_80:	
wav_e:
Tm40_m20:	
T20_40:	
T60_80:	
wav_g:
Tm40_m20:	
T20_40:	
T60_80:	
HG:	

N-LAF7
vd:	34.82
nd:	1.7495
ve:	34.56
ne:	1.75459
PgF:	0.5894
plot_nd:	1
plot_Pg:	0
icode:	749348.373
n2325:	1.70344
n1970:	1.71021
n1529:	1.71772
n1060:	1.72659
nt:	1.72773
ns:	1.73272
nr:	1.73972
nC:	1.7432
nC':	1.74419
n632:	1.74511
nD:	1.74931
nd:	1.7495
ne:	1.75459
nF:	1.76472
nF':	1.76602
ng:	1.77741
nh:	1.78854
ni:	
n334:	
n312:	
n296:	
n280:	
n248:	
B1:	1.74028764E+00
B2:	2.26710554E-01
B3:	1.32525548E+00
C1:	1.07925580E-02
C2:	5.38626639E-02
C3:	1.06268665E+02
D0:	9.21E-07
D1:	1.10E-08
D2:	-1.75E-11
E0:	7.67E-07
E1:	1.10E-09
lamdaTK:	0.264
colorCode:	46/36
Pst:	0.2317
PCs:	0.487
PdC:	0.2928
Ped:	0.2366
PgF:	0.5894
Pih:	
P'st:	0.2284
P'C's:	0.5254
P'dC':	0.2434
P'ed:	0.2333
P'gF':	0.5218
P'ih:	
delPCt:	0.0085
delPCs:	0.0029
delPFe:	0.0005
delPgF:	0.0042
delPig:	
alpha30_70:	7.3
alpha20_300:	8.4
Tg:	568
T10_13:	563
T10_76:	669
cp:	0.62
thermConduct:	0.83
roe:	3.73
E:	96
mu:	0.271
K:	2.57
HK:	530
B:	1
CR:	1
FR:	2
SR:	51.3
AR:	1.2
PR:	1.2
remarks:	
tao10mm:
lam_2500:	0.68
lam_2325:	0.87
lam_1970:	0.976
lam_1529:	0.996
lam_1060:	0.998
lam_700:	0.997
lam_660:	0.995
lam_620:	0.994
lam_580:	0.992
lam_546:	0.988
lam_500:	0.971
lam_460:	0.94
lam_435:	0.9
lam_420:	0.86
lam_404:	0.78
lam_400:	0.75
lam_390:	0.66
lam_380:	0.52
lam_370:	0.3
lam_365:	0.17
lam_350:	
lam_334:	
lam_320:	
lam_310:	
lam_300:	
lam_290:	
lam_280:	
lam_270:	
lam_260:	
lam_250:	
tao25mm:
lam_2500:	0.38
lam_2325:	0.7
lam_1970:	0.94
lam_1529:	0.99
lam_1060:	0.996
lam_700:	0.992
lam_660:	0.988
lam_620:	0.985
lam_580:	0.98
lam_546:	0.97
lam_500:	0.93
lam_460:	0.85
lam_435:	0.77
lam_420:	0.68
lam_404:	0.54
lam_400:	0.49
lam_390:	0.35
lam_380:	0.19
lam_370:	0.05
lam_365:	0.01
lam_350:	
lam_334:	
lam_320:	
lam_310:	
lam_300:	
lam_290:	
lam_280:	
lam_270:	
lam_260:	
lam_250:	
nF-nC:	0.021525
nF'-nC':	0.021833
delndelt_rel:
wav_1060:
Tm40_m20:	2.5
T20_40:	2.6
T60_80:	2.7
wav_e:
Tm40_m20:	3.9
T20_40:	4.2
T60_80:	4.6
wav_g:
Tm40_m20:	5.6
T20_40:	6.2
T60_80:	6.8
delndelt_abs:
wav_1060:
Tm40_m20:	0.2
T20_40:	1.1
T60_80:	1.6
wav_e:
Tm40_m20:	1.5
T20_40:	2.7
T60_80:	3.4
wav_g:
Tm40_m20:	3.1
T20_40:	4.7
T60_80:	5.6
HG:	5

N-LAK10
vd:	50.62
nd:	1.72003
ve:	50.39
ne:	1.72341
PgF:	0.5515
plot_nd:	16
plot_Pg:	16
icode:	720506.369
n2325:	1.6789
n1970:	1.6867
n1529:	1.69488
n1060:	1.70324
nt:	1.70419
ns:	1.70815
nr:	1.71328
nC:	1.71572
nC':	1.71641
n632:	1.71705
nD:	1.7199
nd:	1.72003
ne:	1.72341
nF:	1.72995
nF':	1.73077
ng:	1.73779
nh:	1.74438
ni:	1.75578
n334:	
n312:	
n296:	
n280:	
n248:	
B1:	1.72878017E+00
B2:	1.69257825E-01
B3:	1.19386956E+00
C1:	8.86014635E-03
C2:	3.63416509E-02
C3:	8.29009069E+01
D0:	4.10E-06
D1:	1.23E-08
D2:	-7.85E-12
E0:	5.08E-07
E1:	5.76E-10
lamdaTK:	0.205
colorCode:	39/34
Pst:	0.2779
PCs:	0.5328
PdC:	0.3025
Ped:	0.2381
PgF:	0.5515
Pih:	0.8015
P'st:	0.2753
P'C's:	0.5755
P'dC':	0.2521
P'ed:	0.2359
P'gF':	0.4894
P'ih:	0.7941
delPCt:	0.0256
delPCs:	0.0119
delPFe:	-0.0024
delPgF:	-0.0072
delPig:	-0.0354
alpha30_70:	5.7
alpha20_300:	6.8
Tg:	636
T10_13:	631
T10_76:	714
cp:	0.64
thermConduct:	0.86
roe:	3.69
E:	116
mu:	0.286
K:	1.97
HK:	780
B:	0
CR:	2
FR:	2
SR:	52.3
AR:	1
PR:	3
remarks:	
tao10mm:
lam_2500:	0.43
lam_2325:	0.72
lam_1970:	0.95
lam_1529:	0.991
lam_1060:	0.998
lam_700:	0.999
lam_660:	0.998
lam_620:	0.998
lam_580:	0.997
lam_546:	0.998
lam_500:	0.995
lam_460:	0.991
lam_435:	0.985
lam_420:	0.976
lam_404:	0.963
lam_400:	0.959
lam_390:	0.94
lam_380:	0.9
lam_370:	0.83
lam_365:	0.77
lam_350:	0.44
lam_334:	0.03
lam_320:	
lam_310:	
lam_300:	
lam_290:	
lam_280:	
lam_270:	
lam_260:	
lam_250:	
tao25mm:
lam_2500:	0.12
lam_2325:	0.44
lam_1970:	0.88
lam_1529:	0.977
lam_1060:	0.995
lam_700:	0.995
lam_660:	0.994
lam_620:	0.994
lam_580:	0.993
lam_546:	0.994
lam_500:	0.988
lam_460:	0.977
lam_435:	0.963
lam_420:	0.94
lam_404:	0.91
lam_400:	0.9
lam_390:	0.85
lam_380:	0.77
lam_370:	0.63
lam_365:	0.52
lam_350:	0.13
lam_334:	
lam_320:	
lam_310:	
lam_300:	
lam_290:	
lam_280:	
lam_270:	
lam_260:	
lam_250:	
nF-nC:	0.014224
nF'-nC':	0.014357
delndelt_rel:
wav_1060:
Tm40_m20:	4.1
T20_40:	4.2
T60_80:	4.4
wav_e:
Tm40_m20:	5
T20_40:	5.1
T60_80:	5.4
wav_g:
Tm40_m20:	5.8
T20_40:	6.1
T60_80:	6.5
delndelt_abs:
wav_1060:
Tm40_m20:	1.8
T20_40:	2.7
T60_80:	3.2
wav_e:
Tm40_m20:	2.6
T20_40:	3.6
T60_80:	4.3
wav_g:
Tm40_m20:	3.4
T20_40:	4.6
T60_80:	5.3
HG:	2

N-LAK12
vd:	55.2
nd:	1.6779
ve:	54.92
ne:	1.68083
PgF:	0.5485
plot_nd:	3
plot_Pg:	0
icode:	678552.410
n2325:	1.64541
n1970:	1.65107
n1529:	1.65713
n1060:	1.66366
nt:	1.66443
ns:	1.66772
nr:	1.67209
nC:	1.67419
nC':	1.67478
n632:	1.67533
nD:	1.67779
nd:	1.6779
ne:	1.68083
nF:	1.68647
nF':	1.68717
ng:	1.6932
nh:	1.69882
ni:	1.70842
n334:	1.71881
n312:	
n296:	
n280:	
n248:	
B1:	1.17365704E+00
B2:	5.88992398E-01
B3:	9.78014394E-01
C1:	5.77031797E-03
C2:	2.00401678E-02
C3:	9.54873482E+01
D0:	-5.67E-06
D1:	8.27E-09
D2:	1.27E-12
E0:	5.25E-07
E1:	6.30E-10
lamdaTK:	0.162
colorCode:	37/31
Pst:	0.2673
PCs:	0.5269
PdC:	0.3024
Ped:	0.2383
PgF:	0.5485
Pih:	0.7818
P'st:	0.2648
P'C's:	0.5695
P'dC':	0.2521
P'ed:	0.2361
P'gF':	0.4866
P'ih:	0.7746
delPCt:	-0.0126
delPCs:	-0.0047
delPFe:	-0.0001
delPgF:	-0.0024
delPig:	-0.0226
alpha30_70:	7.6
alpha20_300:	9.3
Tg:	614
T10_13:	606
T10_76:	714
cp:	
thermConduct:	
roe:	4.1
E:	87
mu:	0.288
K:	1.44
HK:	560
B:	1
CR:	3
FR:	1
SR:	53.3
AR:	3.3
PR:	4.3
remarks:	
tao10mm:
lam_2500:	0.59
lam_2325:	0.76
lam_1970:	0.94
lam_1529:	0.99
lam_1060:	0.997
lam_700:	0.997
lam_660:	0.996
lam_620:	0.995
lam_580:	0.996
lam_546:	0.996
lam_500:	0.994
lam_460:	0.987
lam_435:	0.983
lam_420:	0.981
lam_404:	0.977
lam_400:	0.976
lam_390:	0.967
lam_380:	0.95
lam_370:	0.91
lam_365:	0.88
lam_350:	0.73
lam_334:	0.47
lam_320:	0.15
lam_310:	0.03
lam_300:	
lam_290:	
lam_280:	
lam_270:	
lam_260:	
lam_250:	
tao25mm:
lam_2500:	0.27
lam_2325:	0.51
lam_1970:	0.85
lam_1529:	0.975
lam_1060:	0.992
lam_700:	0.993
lam_660:	0.989
lam_620:	0.988
lam_580:	0.99
lam_546:	0.991
lam_500:	0.986
lam_460:	0.968
lam_435:	0.958
lam_420:	0.952
lam_404:	0.94
lam_400:	0.94
lam_390:	0.92
lam_380:	0.87
lam_370:	0.79
lam_365:	0.73
lam_350:	0.46
lam_334:	0.15
lam_320:	0.01
lam_310:	
lam_300:	
lam_290:	
lam_280:	
lam_270:	
lam_260:	
lam_250:	
nF-nC:	0.012281
nF'-nC':	0.012396
delndelt_rel:
wav_1060:
Tm40_m20:	-1
T20_40:	-1.2
T60_80:	-1.2
wav_e:
Tm40_m20:	-0.3
T20_40:	-0.4
T60_80:	-0.3
wav_g:
Tm40_m20:	0.3
T20_40:	0.3
T60_80:	0.5
delndelt_abs:
wav_1060:
Tm40_m20:	-3.2
T20_40:	-2.7
T60_80:	-2.3
wav_e:
Tm40_m20:	-2.6
T20_40:	-1.9
T60_80:	-1.5
wav_g:
Tm40_m20:	-2
T20_40:	-1.2
T60_80:	-0.7
HG:	6

N-LAK14
vd:	55.41
nd:	1.6968
ve:	55.19
ne:	1.6998
PgF:	0.5427
plot_nd:	16
plot_Pg:	16
icode:	697554.363
n2325:	1.65783
n1970:	1.66554
n1529:	1.67357
n1060:	1.68157
nt:	1.68246
ns:	1.68612
nr:	1.69077
nC:	1.69297
nC':	1.69358
n632:	1.69415
nD:	1.69669
nd:	1.6968
ne:	1.6998
nF:	1.70554
nF':	1.70626
ng:	1.71237
nh:	1.71804
ni:	1.72772
n334:	1.73819
n312:	
n296:	
n280:	
n248:	
B1:	1.50781212E+00
B2:	3.18866829E-01
B3:	1.14287213E+00
C1:	7.46098727E-03
C2:	2.42024834E-02
C3:	8.09565165E+01
D0:	2.68E-06
D1:	1.15E-08
D2:	-1.44E-11
E0:	3.72E-07
E1:	5.53E-10
lamdaTK:	0.226
colorCode:	37/29
Pst:	0.2903
PCs:	0.5447
PdC:	0.3049
Ped:	0.2384
PgF:	0.5427
Pih:	0.7701
P'st:	0.288
P'C's:	0.5885
P'dC':	0.2542
P'ed:	0.2365
P'gF':	0.4819
P'ih:	0.7638
delPCt:	0.0273
delPCs:	0.0127
delPFe:	-0.0026
delPgF:	-0.0079
delPig:	-0.0386
alpha30_70:	5.5
alpha20_300:	6.9
Tg:	661
T10_13:	653
T10_76:	734
cp:	
thermConduct:	
roe:	3.63
E:	111
mu:	0.283
K:	1.73
HK:	730
B:	0
CR:	3
FR:	2
SR:	52.3
AR:	1
PR:	3
remarks:	
tao10mm:
lam_2500:	0.43
lam_2325:	0.71
lam_1970:	0.95
lam_1529:	0.99
lam_1060:	0.998
lam_700:	0.998
lam_660:	0.998
lam_620:	0.999
lam_580:	0.998
lam_546:	0.998
lam_500:	0.997
lam_460:	0.993
lam_435:	0.989
lam_420:	0.985
lam_404:	0.98
lam_400:	0.976
lam_390:	0.971
lam_380:	0.963
lam_370:	0.94
lam_365:	0.92
lam_350:	0.84
lam_334:	0.69
lam_320:	0.5
lam_310:	0.35
lam_300:	0.17
lam_290:	0.04
lam_280:	
lam_270:	
lam_260:	
lam_250:	
tao25mm:
lam_2500:	0.12
lam_2325:	0.43
lam_1970:	0.88
lam_1529:	0.976
lam_1060:	0.995
lam_700:	0.996
lam_660:	0.995
lam_620:	0.997
lam_580:	0.995
lam_546:	0.995
lam_500:	0.992
lam_460:	0.983
lam_435:	0.973
lam_420:	0.964
lam_404:	0.95
lam_400:	0.94
lam_390:	0.93
lam_380:	0.91
lam_370:	0.86
lam_365:	0.82
lam_350:	0.65
lam_334:	0.4
lam_320:	0.18
lam_310:	0.07
lam_300:	0.02
lam_290:	
lam_280:	
lam_270:	
lam_260:	
lam_250:	
nF-nC:	0.012575
nF'-nC':	0.012679
delndelt_rel:
wav_1060:
Tm40_m20:	3.2
T20_40:	3.2
T60_80:	3.4
wav_e:
Tm40_m20:	3.8
T20_40:	4
T60_80:	4.2
wav_g:
Tm40_m20:	4.4
T20_40:	4.7
T60_80:	5
delndelt_abs:
wav_1060:
Tm40_m20:	0.9
T20_40:	1.8
T60_80:	2.2
wav_e:
Tm40_m20:	1.5
T20_40:	2.5
T60_80:	3
wav_g:
Tm40_m20:	2.1
T20_40:	3.2
T60_80:	3.8
HG:	

N-LAK21
vd:	60.1
nd:	1.64049
ve:	59.86
ne:	1.64304
PgF:	0.5411
plot_nd:	16
plot_Pg:	18
icode:	640601.374
n2325:	1.60776
n1970:	1.61416
n1529:	1.62086
n1060:	1.62759
nt:	1.62834
ns:	1.63143
nr:	1.63538
nC:	1.63724
nC':	1.63776
n632:	1.63825
nD:	1.6404
nd:	1.64049
ne:	1.64304
nF:	1.6479
nF':	1.6485
ng:	1.65366
nh:	1.65844
ni:	1.66657
n334:	1.67532
n312:	
n296:	
n280:	
n248:	
B1:	1.22718116E+00
B2:	4.20783743E-01
B3:	1.01284843E+00
C1:	6.02075682E-03
C2:	1.96862889E-02
C3:	8.84370099E+01
D0:	-2.36E-06
D1:	1.15E-08
D2:	1.11E-11
E0:	3.10E-07
E1:	2.78E-10
lamdaTK:	0.234
colorCode:	37/31
Pst:	0.29
PCs:	0.5453
PdC:	0.3052
Ped:	0.2385
PgF:	0.5411
Pih:	0.763
P'st:	0.2877
P'C's:	0.5892
P'dC':	0.2545
P'ed:	0.2366
P'gF':	0.4804
P'ih:	0.7569
delPCt:	0.0052
delPCs:	0.0023
delPFe:	-0.0005
delPgF:	-0.0017
delPig:	-0.009
alpha30_70:	6.8
alpha20_300:	8.1
Tg:	639
T10_13:	627
T10_76:	716
cp:	0.59
thermConduct:	0.88
roe:	3.74
E:	91
mu:	0.272
K:	1.74
HK:	600
B:	0
CR:	4
FR:	2
SR:	53.2
AR:	4.3
PR:	4.3
remarks:	
tao10mm:
lam_2500:	0.54
lam_2325:	0.75
lam_1970:	0.95
lam_1529:	0.988
lam_1060:	0.998
lam_700:	0.998
lam_660:	0.996
lam_620:	0.996
lam_580:	0.997
lam_546:	0.997
lam_500:	0.995
lam_460:	0.99
lam_435:	0.987
lam_420:	0.985
lam_404:	0.982
lam_400:	0.979
lam_390:	0.971
lam_380:	0.959
lam_370:	0.93
lam_365:	0.91
lam_350:	0.8
lam_334:	0.57
lam_320:	0.25
lam_310:	0.06
lam_300:	
lam_290:	
lam_280:	
lam_270:	
lam_260:	
lam_250:	
tao25mm:
lam_2500:	0.21
lam_2325:	0.49
lam_1970:	0.87
lam_1529:	0.97
lam_1060:	0.994
lam_700:	0.994
lam_660:	0.991
lam_620:	0.99
lam_580:	0.992
lam_546:	0.992
lam_500:	0.988
lam_460:	0.976
lam_435:	0.969
lam_420:	0.963
lam_404:	0.955
lam_400:	0.95
lam_390:	0.93
lam_380:	0.9
lam_370:	0.83
lam_365:	0.78
lam_350:	0.57
lam_334:	0.24
lam_320:	0.04
lam_310:	
lam_300:	
lam_290:	
lam_280:	
lam_270:	
lam_260:	
lam_250:	
nF-nC:	0.010657
nF'-nC':	0.010743
delndelt_rel:
wav_1060:
Tm40_m20:	0.6
T20_40:	0.5
T60_80:	0.7
wav_e:
Tm40_m20:	1.1
T20_40:	1
T60_80:	1.3
wav_g:
Tm40_m20:	1.6
T20_40:	1.6
T60_80:	1.9
delndelt_abs:
wav_1060:
Tm40_m20:	-1.6
T20_40:	-0.9
T60_80:	-0.4
wav_e:
Tm40_m20:	-1.2
T20_40:	-0.4
T60_80:	0.1
wav_g:
Tm40_m20:	-0.7
T20_40:	0.1
T60_80:	0.7
HG:	5

N-LAK22
vd:	55.89
nd:	1.65113
ve:	55.63
ne:	1.65391
PgF:	0.5467
plot_nd:	16
plot_Pg:	18
icode:	651559.373
n2325:	1.61915
n1970:	1.62488
n1529:	1.631
n1060:	1.63747
nt:	1.63823
ns:	1.64141
nr:	1.6456
nC:	1.6476
nC':	1.64816
n632:	1.64868
nD:	1.65103
nd:	1.65113
ne:	1.65391
nF:	1.65925
nF':	1.65992
ng:	1.66562
nh:	1.67092
ni:	1.67997
n334:	1.68975
n312:	1.69876
n296:	
n280:	
n248:	
B1:	1.14229781E+00
B2:	5.35138441E-01
B3:	1.04088385E+00
C1:	5.85778594E-03
C2:	1.98546147E-02
C3:	1.00834017E+02
D0:	1.36E-06
D1:	1.49E-08
D2:	-1.29E-11
E0:	3.41E-07
E1:	2.09E-10
lamdaTK:	0.262
colorCode:	36/30
Pst:	0.2729
PCs:	0.5314
PdC:	0.3031
Ped:	0.2384
PgF:	0.5467
Pih:	0.7771
P'st:	0.2704
P'C's:	0.5744
P'dC':	0.2527
P'ed:	0.2362
P'gF':	0.4851
P'ih:	0.7702
delPCt:	-0.0058
delPCs:	-0.0018
delPFe:	-0.0005
delPgF:	-0.0031
delPig:	-0.0236
alpha30_70:	6.6
alpha20_300:	7.4
Tg:	689
T10_13:	673
T10_76:	
cp:	0.55
thermConduct:	
roe:	3.77
E:	90
mu:	0.266
K:	1.82
HK:	600
B:	0
CR:	2
FR:	2
SR:	51.2
AR:	1
PR:	2.3
remarks:	
tao10mm:
lam_2500:	0.67
lam_2325:	0.83
lam_1970:	0.959
lam_1529:	0.991
lam_1060:	0.998
lam_700:	0.998
lam_660:	0.997
lam_620:	0.996
lam_580:	0.997
lam_546:	0.997
lam_500:	0.995
lam_460:	0.992
lam_435:	0.99
lam_420:	0.989
lam_404:	0.987
lam_400:	0.985
lam_390:	0.98
lam_380:	0.967
lam_370:	0.95
lam_365:	0.93
lam_350:	0.84
lam_334:	0.66
lam_320:	0.4
lam_310:	0.21
lam_300:	0.08
lam_290:	0.01
lam_280:	
lam_270:	
lam_260:	
lam_250:	
tao25mm:
lam_2500:	0.37
lam_2325:	0.62
lam_1970:	0.9
lam_1529:	0.978
lam_1060:	0.994
lam_700:	0.994
lam_660:	0.992
lam_620:	0.991
lam_580:	0.993
lam_546:	0.993
lam_500:	0.988
lam_460:	0.98
lam_435:	0.975
lam_420:	0.973
lam_404:	0.968
lam_400:	0.964
lam_390:	0.95
lam_380:	0.92
lam_370:	0.87
lam_365:	0.84
lam_350:	0.66
lam_334:	0.35
lam_320:	0.1
lam_310:	0.02
lam_300:	
lam_290:	
lam_280:	
lam_270:	
lam_260:	
lam_250:	
nF-nC:	0.01165
nF'-nC':	0.011755
delndelt_rel:
wav_1060:
Tm40_m20:	2.2
T20_40:	2.4
T60_80:	2.7
wav_e:
Tm40_m20:	2.9
T20_40:	3.1
T60_80:	3.4
wav_g:
Tm40_m20:	3.6
T20_40:	3.9
T60_80:	4.2
delndelt_abs:
wav_1060:
Tm40_m20:	0
T20_40:	1
T60_80:	1.6
wav_e:
Tm40_m20:	0.6
T20_40:	1.7
T60_80:	2.3
wav_g:
Tm40_m20:	1.3
T20_40:	2.4
T60_80:	3.1
HG:	4

N-LAK33
vd:	52.43
nd:	1.75398
ve:	52.2
ne:	1.7574
PgF:	0.5473
plot_nd:	16
plot_Pg:	16
icode:	754524.426
n2325:	1.7128
n1970:	1.72051
n1529:	1.72862
n1060:	1.73698
nt:	1.73794
ns:	1.74193
nr:	1.74714
nC:	1.74962
nC':	1.75031
n632:	1.75096
nD:	1.75385
nd:	1.75398
ne:	1.7574
nF:	1.764
nF':	1.76482
ng:	1.77187
nh:	1.77843
ni:	1.78967
n334:	1.80187
n312:	
n296:	
n280:	
n248:	
B1:	1.45796869E+00
B2:	5.55403936E-01
B3:	1.19938794E+00
C1:	6.80545280E-03
C2:	2.25253283E-02
C3:	8.27543327E+01
D0:	2.57E-06
D1:	1.16E-08
D2:	-7.29E-11
E0:	6.01E-07
E1:	1.59E-10
lamdaTK:	0.114
colorCode:	39/32
Pst:	0.2776
PCs:	0.5342
PdC:	0.3033
Ped:	0.2383
PgF:	0.5473
Pih:	0.7818
P'st:	0.2751
P'C's:	0.5773
P'dC':	0.2528
P'ed:	0.2362
P'gF':	0.4857
P'ih:	0.7748
delPCt:	0.0182
delPCs:	0.0091
delPFe:	-0.0024
delPgF:	-0.0083
delPig:	-0.0466
alpha30_70:	6
alpha20_300:	7
Tg:	652
T10_13:	648
T10_76:	
cp:	0.554
thermConduct:	0.9
roe:	4.26
E:	124
mu:	0.291
K:	1.49
HK:	780
B:	1
CR:	1
FR:	1
SR:	51.3
AR:	1
PR:	2.3
remarks:	
tao10mm:
lam_2500:	0.38
lam_2325:	0.69
lam_1970:	0.94
lam_1529:	0.99
lam_1060:	0.998
lam_700:	0.996
lam_660:	0.996
lam_620:	0.996
lam_580:	0.996
lam_546:	0.996
lam_500:	0.995
lam_460:	0.991
lam_435:	0.987
lam_420:	0.981
lam_404:	0.971
lam_400:	0.963
lam_390:	0.94
lam_380:	0.91
lam_370:	0.86
lam_365:	0.83
lam_350:	0.69
lam_334:	0.46
lam_320:	0.21
lam_310:	0.08
lam_300:	0.02
lam_290:	
lam_280:	
lam_270:	
lam_260:	
lam_250:	
tao25mm:
lam_2500:	0.09
lam_2325:	0.4
lam_1970:	0.85
lam_1529:	0.975
lam_1060:	0.995
lam_700:	0.991
lam_660:	0.99
lam_620:	0.99
lam_580:	0.99
lam_546:	0.99
lam_500:	0.987
lam_460:	0.977
lam_435:	0.967
lam_420:	0.954
lam_404:	0.93
lam_400:	0.91
lam_390:	0.86
lam_380:	0.79
lam_370:	0.69
lam_365:	0.63
lam_350:	0.4
lam_334:	0.14
lam_320:	0.02
lam_310:	
lam_300:	
lam_290:	
lam_280:	
lam_270:	
lam_260:	
lam_250:	
nF-nC:	0.014381
nF'-nC':	0.01451
delndelt_rel:
wav_1060:
Tm40_m20:	3.1
T20_40:	3.4
T60_80:	3.3
wav_e:
Tm40_m20:	4.1
T20_40:	4.4
T60_80:	4.4
wav_g:
Tm40_m20:	5
T20_40:	5.3
T60_80:	5.2
delndelt_abs:
wav_1060:
Tm40_m20:	0.8
T20_40:	1.9
T60_80:	2.2
wav_e:
Tm40_m20:	1.7
T20_40:	2.9
T60_80:	3.2
wav_g:
Tm40_m20:	2.5
T20_40:	3.7
T60_80:	4
HG:	2

N-LAK34
vd:	54.7
nd:	1.729
ve:	
ne:	
PgF:	
plot_nd:	16
plot_Pg:	
icode:	0
n2325:	
n1970:	
n1529:	
n1060:	
nt:	
ns:	
nr:	
nC:	
nC':	
n632:	
nD:	
nd:	1.729
ne:	
nF:	
nF':	
ng:	
nh:	
ni:	
n334:	
n312:	
n296:	
n280:	
n248:	
B1:	0.00000000E+00
B2:	0.00000000E+00
B3:	0.00000000E+00
C1:	0.00000000E+00
C2:	0.00000000E+00
C3:	0.00000000E+00
D0:	0.00E+00
D1:	0.00E+00
D2:	0.00E+00
E0:	0.00E+00
E1:	0.00E+00
lamdaTK:	
colorCode:	
Pst:	
PCs:	
PdC:	
Ped:	
PgF:	
Pih:	
P'st:	
P'C's:	
P'dC':	
P'ed:	
P'gF':	
P'ih:	
delPCt:	
delPCs:	
delPFe:	
delPgF:	
delPig:	
alpha30_70:	
alpha20_300:	
Tg:	
T10_13:	
T10_76:	
cp:	
thermConduct:	
roe:	
E:	
mu:	
K:	
HK:	
B:	
CR:	
FR:	
SR:	
AR:	
PR:	
remarks:	
tao10mm:
lam_2500:	
lam_2325:	
lam_1970:	
lam_1529:	
lam_1060:	
lam_700:	
lam_660:	
lam_620:	
lam_580:	
lam_546:	
lam_500:	
lam_460:	
lam_435:	
lam_420:	
lam_404:	
lam_400:	
lam_390:	
lam_380:	
lam_370:	
lam_365:	
lam_350:	
lam_334:	
lam_320:	
lam_310:	
lam_300:	
lam_290:	
lam_280:	
lam_270:	
lam_260:	
lam_250:	
tao25mm:
lam_2500:	
lam_2325:	
lam_1970:	
lam_1529:	
lam_1060:	
lam_700:	
lam_660:	
lam_620:	
lam_580:	
lam_546:	
lam_500:	
lam_460:	
lam_435:	
lam_420:	
lam_404:	
lam_400:	
lam_390:	
lam_380:	
lam_370:	
lam_365:	
lam_350:	
lam_334:	
lam_320:	
lam_310:	
lam_300:	
lam_290:	
lam_280:	
lam_270:	
lam_260:	
lam_250:	
nF-nC:	
nF'-nC':	
delndelt_rel:
wav_1060:
Tm40_m20:	
T20_40:	
T60_80:	
wav_e:
Tm40_m20:	
T20_40:	
T60_80:	
wav_g:
Tm40_m20:	
T20_40:	
T60_80:	
delndelt_abs:
wav_1060:
Tm40_m20:	
T20_40:	
T60_80:	
wav_e:
Tm40_m20:	
T20_40:	
T60_80:	
wav_g:
Tm40_m20:	
T20_40:	
T60_80:	
HG:	

N-LAK7
vd:	58.52
nd:	1.6516
ve:	58.26
ne:	1.65425
PgF:	0.5433
plot_nd:	16
plot_Pg:	16
icode:	652585.384
n2325:	1.61875
n1970:	1.62499
n1529:	1.63156
n1060:	1.63828
nt:	1.63904
ns:	1.6422
nr:	1.64628
nC:	1.64821
nC':	1.64875
n632:	1.64925
nD:	1.6515
nd:	1.6516
ne:	1.65425
nF:	1.65934
nF':	1.65998
ng:	1.66539
nh:	1.67042
ni:	1.67897
n334:	1.6882
n312:	
n296:	
n280:	
n248:	
B1:	1.23679889E+00
B2:	4.45051837E-01
B3:	1.01745888E+00
C1:	6.10105538E-03
C2:	2.01388334E-02
C3:	9.06380380E+01
D0:	-3.40E-06
D1:	1.17E-08
D2:	2.38E-11
E0:	4.96E-07
E1:	4.44E-10
lamdaTK:	0.107
colorCode:	37/30
Pst:	0.2835
PCs:	0.54
PdC:	0.3044
Ped:	0.2385
PgF:	0.5433
Pih:	0.7687
P'st:	0.2812
P'C's:	0.5836
P'dC':	0.2538
P'ed:	0.2365
P'gF':	0.4823
P'ih:	0.7622
delPCt:	0.001
delPCs:	0.0007
delPFe:	-0.0005
delPgF:	-0.0021
delPig:	-0.014
alpha30_70:	7.1
alpha20_300:	8.2
Tg:	618
T10_13:	626
T10_76:	716
cp:	
thermConduct:	
roe:	3.84
E:	90
mu:	0.277
K:	1.65
HK:	600
B:	0
CR:	3
FR:	2
SR:	53.3
AR:	3.3
PR:	4.3
remarks:	
tao10mm:
lam_2500:	0.55
lam_2325:	0.76
lam_1970:	0.959
lam_1529:	0.992
lam_1060:	0.998
lam_700:	0.998
lam_660:	0.998
lam_620:	0.998
lam_580:	0.998
lam_546:	0.998
lam_500:	0.997
lam_460:	0.994
lam_435:	0.991
lam_420:	0.988
lam_404:	0.981
lam_400:	0.977
lam_390:	0.965
lam_380:	0.95
lam_370:	0.91
lam_365:	0.88
lam_350:	0.74
lam_334:	0.51
lam_320:	0.28
lam_310:	0.14
lam_300:	0.04
lam_290:	0.01
lam_280:	
lam_270:	
lam_260:	
lam_250:	
tao25mm:
lam_2500:	0.22
lam_2325:	0.51
lam_1970:	0.9
lam_1529:	0.979
lam_1060:	0.995
lam_700:	0.995
lam_660:	0.995
lam_620:	0.994
lam_580:	0.995
lam_546:	0.996
lam_500:	0.993
lam_460:	0.985
lam_435:	0.977
lam_420:	0.97
lam_404:	0.952
lam_400:	0.94
lam_390:	0.92
lam_380:	0.87
lam_370:	0.79
lam_365:	0.73
lam_350:	0.47
lam_334:	0.19
lam_320:	0.04
lam_310:	0.01
lam_300:	
lam_290:	
lam_280:	
lam_270:	
lam_260:	
lam_250:	
nF-nC:	0.011135
nF'-nC':	0.011229
delndelt_rel:
wav_1060:
Tm40_m20:	0.2
T20_40:	0
T60_80:	0.3
wav_e:
Tm40_m20:	0.8
T20_40:	0.7
T60_80:	1
wav_g:
Tm40_m20:	1.3
T20_40:	1.3
T60_80:	1.7
delndelt_abs:
wav_1060:
Tm40_m20:	-2
T20_40:	-1.4
T60_80:	-0.8
wav_e:
Tm40_m20:	-1.5
T20_40:	-0.7
T60_80:	-0.1
wav_g:
Tm40_m20:	-1
T20_40:	-0.2
T60_80:	0.5
HG:	

N-LAK8
vd:	53.83
nd:	1.713
ve:	53.61
ne:	1.71616
PgF:	0.545
plot_nd:	16
plot_Pg:	16
icode:	713538.375
n2325:	1.67294
n1970:	1.68075
n1529:	1.6889
n1060:	1.6971
nt:	1.69802
ns:	1.70181
nr:	1.70668
nC:	1.70897
nC':	1.70962
n632:	1.71022
nD:	1.71289
nd:	1.713
ne:	1.71616
nF:	1.72222
nF':	1.72297
ng:	1.72944
nh:	1.73545
ni:	1.74573
n334:	1.75687
n312:	
n296:	
n280:	
n248:	
B1:	1.33183167E+00
B2:	5.46623206E-01
B3:	1.19084015E+00
C1:	6.20023871E-03
C2:	2.16465439E-02
C3:	8.25827736E+01
D0:	4.10E-06
D1:	1.25E-08
D2:	-1.60E-11
E0:	4.30E-07
E1:	6.29E-10
lamdaTK:	0.213
colorCode:	37/30
Pst:	0.2861
PCs:	0.5408
PdC:	0.3042
Ped:	0.2383
PgF:	0.545
Pih:	0.7764
P'st:	0.2836
P'C's:	0.5843
P'dC':	0.2536
P'ed:	0.2363
P'gF':	0.4838
P'ih:	0.7698
delPCt:	0.0266
delPCs:	0.0124
delPFe:	-0.0026
delPgF:	-0.0083
delPig:	-0.0428
alpha30_70:	5.6
alpha20_300:	6.7
Tg:	643
T10_13:	635
T10_76:	717
cp:	0.62
thermConduct:	0.84
roe:	3.75
E:	115
mu:	0.289
K:	1.81
HK:	740
B:	0
CR:	3
FR:	2
SR:	52.3
AR:	1
PR:	3.3
remarks:	
tao10mm:
lam_2500:	0.4
lam_2325:	0.71
