Repository: davidsmarx/Matlab

File: Thin Film toolbox/for Hanh/glass data toolbox/Schott Data 2000.asc (part 4 of 6)
BASF51
lam_1970:	0.95
lam_1529:	0.992
lam_1060:	0.998
lam_700:	0.998
lam_660:	0.998
lam_620:	0.998
lam_580:	0.998
lam_546:	0.998
lam_500:	0.998
lam_460:	0.995
lam_435:	0.992
lam_420:	0.988
lam_404:	0.981
lam_400:	0.977
lam_390:	0.965
lam_380:	0.95
lam_370:	0.91
lam_365:	0.88
lam_350:	0.74
lam_334:	0.51
lam_320:	0.28
lam_310:	0.14
lam_300:	0.04
lam_290:	0.01
lam_280:	
lam_270:	
lam_260:	
lam_250:	
tao25mm:
lam_2500:	0.1
lam_2325:	0.42
lam_1970:	0.88
lam_1529:	0.979
lam_1060:	0.994
lam_700:	0.996
lam_660:	0.995
lam_620:	0.994
lam_580:	0.994
lam_546:	0.995
lam_500:	0.994
lam_460:	0.987
lam_435:	0.979
lam_420:	0.97
lam_404:	0.952
lam_400:	0.94
lam_390:	0.92
lam_380:	0.87
lam_370:	0.78
lam_365:	0.72
lam_350:	0.47
lam_334:	0.19
lam_320:	0.04
lam_310:	0.01
lam_300:	
lam_290:	
lam_280:	
lam_270:	
lam_260:	
lam_250:	
nF-nC:	0.013245
nF'-nC':	0.013359
delndelt_rel:
wav_1060:
Tm40_m20:	4
T20_40:	4.1
T60_80:	4.3
wav_e:
Tm40_m20:	4.7
T20_40:	5
T60_80:	5.2
wav_g:
Tm40_m20:	5.4
T20_40:	5.8
T60_80:	6.2
delndelt_abs:
wav_1060:
Tm40_m20:	1.7
T20_40:	2.6
T60_80:	3.1
wav_e:
Tm40_m20:	2.4
T20_40:	3.5
T60_80:	4.1
wav_g:
Tm40_m20:	3
T20_40:	4.3
T60_80:	5
HG:	2

N-LAK9
vd:	54.71
nd:	1.691
ve:	54.48
ne:	1.69401
PgF:	0.5447
plot_nd:	18
plot_Pg:	18
icode:	691547.351
n2325:	1.65294
n1970:	1.66032
n1529:	1.66804
n1060:	1.67584
nt:	1.67672
ns:	1.68033
nr:	1.68497
nC:	1.68716
nC':	1.68777
n632:	1.68834
nD:	1.69089
nd:	1.691
ne:	1.69401
nF:	1.69979
nF':	1.70051
ng:	1.70667
nh:	1.71239
ni:	1.72219
n334:	1.73281
n312:	
n296:	
n280:	
n248:	
B1:	1.46231905E+00
B2:	3.44399589E-01
B3:	1.15508372E+00
C1:	7.24270156E-03
C2:	2.43353131E-02
C3:	8.54686868E+01
D0:	2.11E-06
D1:	1.11E-08
D2:	1.82E-12
E0:	4.74E-07
E1:	-3.47E-10
lamdaTK:	0.146
colorCode:	37/30
Pst:	0.2859
PCs:	0.5409
PdC:	0.3043
Ped:	0.2384
PgF:	0.5447
Pih:	0.7756
P'st:	0.2834
P'C's:	0.5844
P'dC':	0.2536
P'ed:	0.2363
P'gF':	0.4835
P'ih:	0.769
delPCt:	0.0223
delPCs:	0.0105
delPFe:	-0.0023
delPgF:	-0.0071
delPig:	-0.0367
alpha30_70:	6.3
alpha20_300:	7.5
Tg:	656
T10_13:	645
T10_76:	722
cp:	0.649
thermConduct:	0.908
roe:	3.51
E:	110
mu:	0.285
K:	1.83
HK:	700
B:	0
CR:	3
FR:	3
SR:	52
AR:	1.2
PR:	4.3
remarks:	
tao10mm:
lam_2500:	0.49
lam_2325:	0.75
lam_1970:	0.959
lam_1529:	0.992
lam_1060:	0.998
lam_700:	0.998
lam_660:	0.998
lam_620:	0.998
lam_580:	0.998
lam_546:	0.998
lam_500:	0.997
lam_460:	0.994
lam_435:	0.991
lam_420:	0.988
lam_404:	0.983
lam_400:	0.98
lam_390:	0.971
lam_380:	0.954
lam_370:	0.93
lam_365:	0.91
lam_350:	0.79
lam_334:	0.56
lam_320:	0.28
lam_310:	0.12
lam_300:	0.04
lam_290:	0.01
lam_280:	
lam_270:	
lam_260:	
lam_250:	
tao25mm:
lam_2500:	0.17
lam_2325:	0.49
lam_1970:	0.9
lam_1529:	0.98
lam_1060:	0.995
lam_700:	0.996
lam_660:	0.995
lam_620:	0.995
lam_580:	0.994
lam_546:	0.994
lam_500:	0.992
lam_460:	0.985
lam_435:	0.977
lam_420:	0.971
lam_404:	0.958
lam_400:	0.95
lam_390:	0.93
lam_380:	0.89
lam_370:	0.83
lam_365:	0.78
lam_350:	0.55
lam_334:	0.23
lam_320:	0.04
lam_310:	
lam_300:	
lam_290:	
lam_280:	
lam_270:	
lam_260:	
lam_250:	
nF-nC:	0.012631
nF'-nC':	0.012738
delndelt_rel:
wav_1060:
Tm40_m20:	3
T20_40:	2.9
T60_80:	3.1
wav_e:
Tm40_m20:	3.9
T20_40:	3.7
T60_80:	3.8
wav_g:
Tm40_m20:	4.6
T20_40:	4.4
T60_80:	4.4
delndelt_abs:
wav_1060:
Tm40_m20:	0.8
T20_40:	1.5
T60_80:	2
wav_e:
Tm40_m20:	1.6
T20_40:	2.2
T60_80:	2.7
wav_g:
Tm40_m20:	2.3
T20_40:	2.9
T60_80:	3.3
HG:	

N-LASF31
vd:	41.01
nd:	1.88067
ve:	40.76
ne:	1.88577
PgF:	0.5665
plot_nd:	16
plot_Pg:	16
icode:	881410.541
n2325:	1.83529
n1970:	1.84153
n1529:	1.84862
n1060:	1.85736
nt:	1.85851
ns:	1.86358
nr:	1.87074
nC:	1.87429
nC':	1.87529
n632:	1.87624
nD:	1.88048
nd:	1.88067
ne:	1.88577
nF:	1.89576
nF':	1.89702
ng:	1.90793
nh:	1.91824
ni:	1.93628
n334:	
n312:	
n296:	
n280:	
n248:	
B1:	1.71317198E+00
B2:	7.18575109E-01
B3:	1.72332470E+00
C1:	8.19172228E-03
C2:	2.97801704E-02
C3:	1.38461313E+02
D0:	2.29E-06
D1:	8.93E-09
D2:	-1.59E-11
E0:	6.52E-07
E1:	8.09E-10
lamdaTK:	0.236
colorCode:	45/32
Pst:	0.2364
PCs:	0.4986
PdC:	0.2971
Ped:	0.2377
PgF:	0.5665
Pih:	0.8397
P'st:	0.2336
P'C's:	0.5389
P'dC':	0.2474
P'ed:	0.2349
P'gF':	0.5018
P'ih:	0.8297
delPCt:	-0.0046
delPCs:	0.0001
delPFe:	-0.0016
delPgF:	-0.0084
delPig:	-0.0603
alpha30_70:	6.8
alpha20_300:	7.7
Tg:	758
T10_13:	756
T10_76:	
cp:	
thermConduct:	0.91
roe:	5.41
E:	124
mu:	0.299
K:	1.1
HK:	770
B:	1
CR:	1
FR:	0
SR:	2
AR:	1
PR:	1
remarks:	
tao10mm:
lam_2500:	0.78
lam_2325:	0.92
lam_1970:	0.984
lam_1529:	0.997
lam_1060:	0.997
lam_700:	0.998
lam_660:	0.998
lam_620:	0.997
lam_580:	0.997
lam_546:	0.996
lam_500:	0.989
lam_460:	0.976
lam_435:	0.963
lam_420:	0.95
lam_404:	0.93
lam_400:	0.92
lam_390:	0.89
lam_380:	0.84
lam_370:	0.78
lam_365:	0.73
lam_350:	0.54
lam_334:	0.28
lam_320:	0.09
lam_310:	0.03
lam_300:	
lam_290:	
lam_280:	
lam_270:	
lam_260:	
lam_250:	
tao25mm:
lam_2500:	0.54
lam_2325:	0.81
lam_1970:	0.96
lam_1529:	0.992
lam_1060:	0.993
lam_700:	0.994
lam_660:	0.994
lam_620:	0.993
lam_580:	0.993
lam_546:	0.99
lam_500:	0.973
lam_460:	0.94
lam_435:	0.91
lam_420:	0.88
lam_404:	0.84
lam_400:	0.82
lam_390:	0.75
lam_380:	0.65
lam_370:	0.53
lam_365:	0.46
lam_350:	0.21
lam_334:	0.04
lam_320:	0.02
lam_310:	
lam_300:	
lam_290:	
lam_280:	
lam_270:	
lam_260:	
lam_250:	
nF-nC:	0.021475
nF'-nC':	0.021731
delndelt_rel:
wav_1060:
Tm40_m20:	3.7
T20_40:	3.6
T60_80:	3.7
wav_e:
Tm40_m20:	5
T20_40:	5.2
T60_80:	5.4
wav_g:
Tm40_m20:	6.5
T20_40:	6.8
T60_80:	7.2
delndelt_abs:
wav_1060:
Tm40_m20:	1.2
T20_40:	2
T60_80:	2.5
wav_e:
Tm40_m20:	2.5
T20_40:	3.5
T60_80:	4.1
wav_g:
Tm40_m20:	3.8
T20_40:	5.1
T60_80:	5.9
HG:	2

N-LASF40
vd:	37.3
nd:	1.83404
ve:	37.04
ne:	1.83935
PgF:	0.5786
plot_nd:	16
plot_Pg:	16
icode:	834373.455
n2325:	1.786
n1970:	1.79298
n1529:	1.80074
n1060:	1.80999
nt:	1.81118
ns:	1.81643
nr:	1.8238
nC:	1.82745
nC':	1.82849
n632:	1.82946
nD:	1.83385
nd:	1.83404
ne:	1.83935
nF:	1.84981
nF':	1.85114
ng:	1.86275
nh:	1.87393
ni:	
n334:	
n312:	
n296:	
n280:	
n248:	
B1:	1.98550331E+00
B2:	2.74057042E-01
B3:	1.28945661E+00
C1:	1.09583310E-02
C2:	4.74551603E-02
C3:	9.69085286E+01
D0:	8.10E-06
D1:	1.25E-08
D2:	-1.73E-11
E0:	8.27E-07
E1:	1.08E-09
lamdaTK:	0.238
colorCode:	44/35
Pst:	0.2346
PCs:	0.4929
PdC:	0.2948
Ped:	0.2371
PgF:	0.5786
Pih:	
P'st:	0.2315
P'C's:	0.5321
P'dC':	0.2453
P'ed:	0.234
P'gF':	0.5124
P'ih:	
delPCt:	0.0055
delPCs:	0.003
delPFe:	-0.0007
delPgF:	-0.0024
delPig:	
alpha30_70:	5.8
alpha20_300:	6.9
Tg:	585
T10_13:	583
T10_76:	673
cp:	0.55
thermConduct:	0.79
roe:	4.55
E:	111
mu:	0.304
K:	2.19
HK:	690
B:	0
CR:	1
FR:	1
SR:	51.2
AR:	1
PR:	2
remarks:	
tao10mm:
lam_2500:	0.57
lam_2325:	0.81
lam_1970:	0.963
lam_1529:	0.993
lam_1060:	0.998
lam_700:	0.998
lam_660:	0.998
lam_620:	0.997
lam_580:	0.997
lam_546:	0.995
lam_500:	0.987
lam_460:	0.973
lam_435:	0.954
lam_420:	0.94
lam_404:	0.91
lam_400:	0.89
lam_390:	0.84
lam_380:	0.76
lam_370:	0.6
lam_365:	0.47
lam_350:	0.04
lam_334:	
lam_320:	
lam_310:	
lam_300:	
lam_290:	
lam_280:	
lam_270:	
lam_260:	
lam_250:	
tao25mm:
lam_2500:	0.24
lam_2325:	0.59
lam_1970:	0.91
lam_1529:	0.982
lam_1060:	0.995
lam_700:	0.996
lam_660:	0.994
lam_620:	0.993
lam_580:	0.992
lam_546:	0.988
lam_500:	0.969
lam_460:	0.93
lam_435:	0.89
lam_420:	0.85
lam_404:	0.78
lam_400:	0.75
lam_390:	0.65
lam_380:	0.51
lam_370:	0.28
lam_365:	0.15
lam_350:	
lam_334:	
lam_320:	
lam_310:	
lam_300:	
lam_290:	
lam_280:	
lam_270:	
lam_260:	
lam_250:	
nF-nC:	0.022363
nF'-nC':	0.022658
delndelt_rel:
wav_1060:
Tm40_m20:	7.1
T20_40:	7.3
T60_80:	7.6
wav_e:
Tm40_m20:	8.8
T20_40:	9.3
T60_80:	9.7
wav_g:
Tm40_m20:	10.6
T20_40:	11.4
T60_80:	12
delndelt_abs:
wav_1060:
Tm40_m20:	4.6
T20_40:	5.7
T60_80:	6.3
wav_e:
Tm40_m20:	6.3
T20_40:	7.7
T60_80:	8.5
wav_g:
Tm40_m20:	8
T20_40:	9.8
T60_80:	10.8
HG:	1

N-LASF41
vd:	43.13
nd:	1.83501
ve:	42.88
ne:	1.83961
PgF:	0.5629
plot_nd:	16
plot_Pg:	16
icode:	835431.493
n2325:	1.78859
n1970:	1.79608
n1529:	1.80423
n1060:	1.81338
nt:	1.8145
ns:	1.81936
nr:	1.82599
nC:	1.82923
nC':	1.83014
n632:	1.831
nD:	1.83484
nd:	1.83501
ne:	1.83961
nF:	1.84859
nF':	1.84972
ng:	1.85949
nh:	1.86872
ni:	1.88486
n334:	
n312:	
n296:	
n280:	
n248:	
B1:	1.86348331E+00
B2:	4.13307255E-01
B3:	1.35784815E+00
C1:	9.10368219E-03
C2:	3.39247268E-02
C3:	9.33580595E+01
D0:	3.03E-06
D1:	1.04E-08
D2:	-1.30E-11
E0:	6.62E-07
E1:	7.82E-10
lamdaTK:	0.209
colorCode:	41/32
Pst:	0.2508
PCs:	0.5098
PdC:	0.2986
Ped:	0.2378
PgF:	0.5629
Pih:	0.8338
P'st:	0.248
P'C's:	0.5507
P'dC':	0.2487
P'ed:	0.2351
P'gF':	0.4989
P'ih:	0.8245
delPCt:	0.011
delPCs:	0.0063
delPFe:	-0.0021
delPgF:	-0.0083
delPig:	-0.052
alpha30_70:	6.2
alpha20_300:	7.2
Tg:	668
T10_13:	661
T10_76:	742
cp:	0.49
thermConduct:	0.79
roe:	4.93
E:	124
mu:	0.294
K:	1.57
HK:	760
B:	0
CR:	1
FR:	0
SR:	4
AR:	1
PR:	1
remarks:	
tao10mm:
lam_2500:	0.48
lam_2325:	0.76
lam_1970:	0.95
lam_1529:	0.993
lam_1060:	0.998
lam_700:	0.998
lam_660:	0.998
lam_620:	0.997
lam_580:	0.998
lam_546:	0.997
lam_500:	0.994
lam_460:	0.985
lam_435:	0.976
lam_420:	0.967
lam_404:	0.954
lam_400:	0.95
lam_390:	0.93
lam_380:	0.89
lam_370:	0.83
lam_365:	0.79
lam_350:	0.59
lam_334:	0.29
lam_320:	0.04
lam_310:	
lam_300:	
lam_290:	
lam_280:	
lam_270:	
lam_260:	
lam_250:	
tao25mm:
lam_2500:	0.16
lam_2325:	0.51
lam_1970:	0.88
lam_1529:	0.983
lam_1060:	0.995
lam_700:	0.995
lam_660:	0.994
lam_620:	0.993
lam_580:	0.994
lam_546:	0.993
lam_500:	0.984
lam_460:	0.962
lam_435:	0.94
lam_420:	0.92
lam_404:	0.89
lam_400:	0.88
lam_390:	0.83
lam_380:	0.75
lam_370:	0.63
lam_365:	0.55
lam_350:	0.27
lam_334:	0.04
lam_320:	
lam_310:	
lam_300:	
lam_290:	
lam_280:	
lam_270:	
lam_260:	
lam_250:	
nF-nC:	0.019361
nF'-nC':	0.019578
delndelt_rel:
wav_1060:
Tm40_m20:	4
T20_40:	4
T60_80:	4.2
wav_e:
Tm40_m20:	5.2
T20_40:	5.4
T60_80:	5.7
wav_g:
Tm40_m20:	6.4
T20_40:	6.8
T60_80:	7.2
delndelt_abs:
wav_1060:
Tm40_m20:	1.5
T20_40:	2.4
T60_80:	2.9
wav_e:
Tm40_m20:	2.7
T20_40:	3.8
T60_80:	4.5
wav_g:
Tm40_m20:	3.9
T20_40:	5.2
T60_80:	6
HG:	1

N-LASF43
vd:	40.61
nd:	1.8061
ve:	40.36
ne:	1.81081
PgF:	0.5703
plot_nd:	16
plot_Pg:	16
icode:	806406.433
n2325:	1.75901
n1970:	1.76662
n1529:	1.77488
n1060:	1.78413
nt:	1.78527
ns:	1.79018
nr:	1.79691
nC:	1.8002
nC':	1.80113
n632:	1.802
nD:	1.80593
nd:	1.8061
ne:	1.81081
nF:	1.82005
nF':	1.82122
ng:	1.83137
nh:	1.84106
ni:	
n334:	
n312:	
n296:	
n280:	
n248:	
B1:	1.93502827E+00
B2:	2.36629350E-01
B3:	1.26291344E+00
C1:	1.04001413E-02
C2:	4.47505292E-02
C3:	8.74375690E+01
D0:	4.77E-06
D1:	1.14E-08
D2:	-2.68E-12
E0:	6.62E-07
E1:	8.84E-10
lamdaTK:	0.234
colorCode:	42/34
Pst:	0.2476
PCs:	0.5049
PdC:	0.2972
Ped:	0.2374
PgF:	0.5703
Pih:	
P'st:	0.2446
P'C's:	0.5452
P'dC':	0.2473
P'ed:	0.2346
P'gF':	0.5053
P'ih:	
delPCt:	0.0149
delPCs:	0.0073
delPFe:	-0.0016
delPgF:	-0.0052
delPig:	
alpha30_70:	5.6
alpha20_300:	6.7
Tg:	614
T10_13:	612
T10_76:	
cp:	0.56
thermConduct:	0.79
roe:	4.33
E:	114
mu:	0.29
K:	1.92
HK:	720
B:	0
CR:	1
FR:	1
SR:	51.3
AR:	1
PR:	2
remarks:	
tao10mm:
lam_2500:	0.4
lam_2325:	0.71
lam_1970:	0.94
lam_1529:	0.984
lam_1060:	0.998
lam_700:	0.998
lam_660:	0.998
lam_620:	0.997
lam_580:	0.996
lam_546:	0.995
lam_500:	0.99
lam_460:	0.98
lam_435:	0.967
lam_420:	0.954
lam_404:	0.93
lam_400:	0.92
lam_390:	0.88
lam_380:	0.82
lam_370:	0.71
lam_365:	0.62
lam_350:	0.22
lam_334:	
lam_320:	
lam_310:	
lam_300:	
lam_290:	
lam_280:	
lam_270:	
lam_260:	
lam_250:	
tao25mm:
lam_2500:	0.1
lam_2325:	0.43
lam_1970:	0.85
lam_1529:	0.96
lam_1060:	0.994
lam_700:	0.995
lam_660:	0.995
lam_620:	0.993
lam_580:	0.991
lam_546:	0.988
lam_500:	0.975
lam_460:	0.95
lam_435:	0.92
lam_420:	0.89
lam_404:	0.84
lam_400:	0.81
lam_390:	0.73
lam_380:	0.61
lam_370:	0.42
lam_365:	0.3
lam_350:	0.02
lam_334:	
lam_320:	
lam_310:	
lam_300:	
lam_290:	
lam_280:	
lam_270:	
lam_260:	
lam_250:	
nF-nC:	0.01985
nF'-nC':	0.020089
delndelt_rel:
wav_1060:
Tm40_m20:	4.9
T20_40:	5
T60_80:	5.2
wav_e:
Tm40_m20:	6.2
T20_40:	6.5
T60_80:	6.9
wav_g:
Tm40_m20:	7.6
T20_40:	8.1
T60_80:	8.6
delndelt_abs:
wav_1060:
Tm40_m20:	2.5
T20_40:	3.4
T60_80:	4
wav_e:
Tm40_m20:	3.8
T20_40:	4.9
T60_80:	5.6
wav_g:
Tm40_m20:	5
T20_40:	6.4
T60_80:	7.4
HG:	1

N-LASF44
vd:	46.5
nd:	1.8042
ve:	46.25
ne:	1.80832
PgF:	0.5572
plot_nd:	19
plot_Pg:	18
icode:	804465.447
n2325:	1.7607
n1970:	1.76801
n1529:	1.7759
n1060:	1.78455
nt:	1.7856
ns:	1.79006
nr:	1.79609
nC:	1.79901
nC':	1.79983
n632:	1.8006
nD:	1.80405
nd:	1.8042
ne:	1.80832
nF:	1.8163
nF':	1.81731
ng:	1.82594
nh:	1.83405
ni:	
n334:	
n312:	
n296:	
n280:	
n248:	
B1:	1.78897105E+00
B2:	3.86758670E-01
B3:	1.30506243E+00
C1:	8.72506277E-03
C2:	3.08085023E-02
C3:	9.27743824E+01
D0:	3.32E-06
D1:	1.12E-08
D2:	-8.52E-12
E0:	5.88E-07
E1:	7.13E-10
lamdaTK:	0.209
colorCode:	40/31
Pst:	0.2582
PCs:	0.5171
PdC:	0.3002
Ped:	0.238
PgF:	0.5572
Pih:	
P'st:	0.2555
P'C's:	0.5588
P'dC':	0.2501
P'ed:	0.2355
P'gF':	0.4941
P'ih:	
delPCt:	0.0098
delPCs:	0.0058
delPFe:	-0.0021
delPgF:	-0.0084
delPig:	
alpha30_70:	6.2
alpha20_300:	7.3
Tg:	662
T10_13:	658
T10_76:	742
cp:	0.52
thermConduct:	0.8
roe:	4.47
E:	124
mu:	0.293
K:	1.41
HK:	770
B:	0
CR:	1
FR:	1
SR:	4.3
AR:	1
PR:	1.3
remarks:	
tao10mm:
lam_2500:	0.47
lam_2325:	0.74
lam_1970:	0.95
lam_1529:	0.99
lam_1060:	0.998
lam_700:	0.998
lam_660:	0.998
lam_620:	0.998
lam_580:	0.998
lam_546:	0.998
lam_500:	0.996
lam_460:	0.991
lam_435:	0.986
lam_420:	0.98
lam_404:	0.967
lam_400:	0.963
lam_390:	0.95
lam_380:	0.91
lam_370:	0.86
lam_365:	0.82
lam_350:	0.66
lam_334:	0.38
lam_320:	0.15
lam_310:	0.07
lam_300:	0.03
lam_290:	
lam_280:	
lam_270:	
lam_260:	
lam_250:	
tao25mm:
lam_2500:	0.15
lam_2325:	0.47
lam_1970:	0.87
lam_1529:	0.975
lam_1060:	0.995
lam_700:	0.996
lam_660:	0.995
lam_620:	0.995
lam_580:	0.995
lam_546:	0.995
lam_500:	0.989
lam_460:	0.977
lam_435:	0.965
lam_420:	0.95
lam_404:	0.92
lam_400:	0.91
lam_390:	0.87
lam_380:	0.79
lam_370:	0.69
lam_365:	0.62
lam_350:	0.35
lam_334:	0.09
lam_320:	
lam_310:	
lam_300:	
lam_290:	
lam_280:	
lam_270:	
lam_260:	
lam_250:	
nF-nC:	0.017294
nF'-nC':	0.017476
delndelt_rel:
wav_1060:
Tm40_m20:	4
T20_40:	4
T60_80:	4.2
wav_e:
Tm40_m20:	5.1
T20_40:	5.3
T60_80:	5.6
wav_g:
Tm40_m20:	6.1
T20_40:	6.5
T60_80:	6.9
delndelt_abs:
wav_1060:
Tm40_m20:	1.6
T20_40:	2.5
T60_80:	3
wav_e:
Tm40_m20:	2.6
T20_40:	3.7
T60_80:	4.4
wav_g:
Tm40_m20:	3.6
T20_40:	4.9
T60_80:	5.7
HG:	1

N-LASF45
vd:	35.08
nd:	1.801
ve:	34.83
ne:	1.80641
PgF:	0.5859
plot_nd:	16
plot_Pg:	16
icode:	801351.360
n2325:	
n1970:	
n1529:	
n1060:	1.77688
nt:	1.77805
ns:	1.78323
nr:	1.79062
nC:	1.79431
nC':	1.79536
n632:	1.79634
nD:	1.8008
nd:	1.801
ne:	1.80641
nF:	1.81714
nF':	1.81851
ng:	1.83052
nh:	1.84218
ni:	
n334:	
n312:	
n296:	
n280:	
n248:	
B1:	1.87979521E+00
B2:	2.59494690E-01
B3:	1.75852312E+00
C1:	1.12660200E-02
C2:	5.09972100E-02
C3:	1.49125471E+02
D0:	2.68E-06
D1:	1.04E-08
D2:	-2.33E-11
E0:	8.35E-07
E1:	1.19E-09
lamdaTK:	0.251
colorCode:	44/35
Pst:	0.2271
PCs:	0.4851
PdC:	0.2931
Ped:	0.2368
PgF:	0.5859
Pih:	
P'st:	0.2239
P'C's:	0.5236
P'dC':	0.2437
P'ed:	0.2336
P'gF':	0.5186
P'ih:	
delPCt:	0.0008
delPCs:	0.0004
delPFe:	0.0002
delPgF:	0.0011
delPig:	
alpha30_70:	7.3
alpha20_300:	8.6
Tg:	651
T10_13:	647
T10_76:	767
cp:	0.672
thermConduct:	1.08
roe:	3.6
E:	115
mu:	0.283
K:	1.94
HK:	670
B:	0
CR:	1
FR:	0
SR:	3.3
AR:	1
PR:	1
remarks:	
tao10mm:
lam_2500:	0.83
lam_2325:	0.91
lam_1970:	0.98
lam_1529:	0.997
lam_1060:	0.997
lam_700:	0.995
lam_660:	0.994
lam_620:	0.993
lam_580:	0.993
lam_546:	0.991
lam_500:	0.981
lam_460:	0.967
lam_435:	0.95
lam_420:	0.93
lam_404:	0.89
lam_400:	0.87
lam_390:	0.82
lam_380:	0.73
lam_370:	0.57
lam_365:	0.44
lam_350:	0.03
lam_334:	
lam_320:	
lam_310:	
lam_300:	
lam_290:	
lam_280:	
lam_270:	
lam_260:	
lam_250:	
tao25mm:
lam_2500:	0.63
lam_2325:	0.79
lam_1970:	0.95
lam_1529:	0.992
lam_1060:	0.993
lam_700:	0.988
lam_660:	0.985
lam_620:	0.983
lam_580:	0.983
lam_546:	0.977
lam_500:	0.954
lam_460:	0.92
lam_435:	0.88
lam_420:	0.84
lam_404:	0.75
lam_400:	0.71
lam_390:	0.61
lam_380:	0.45
lam_370:	0.24
lam_365:	0.13
lam_350:	
lam_334:	
lam_320:	
lam_310:	
lam_300:	
lam_290:	
lam_280:	
lam_270:	
lam_260:	
lam_250:	
nF-nC:	0.022834
nF'-nC':	0.023155
delndelt_rel:
wav_1060:
Tm40_m20:	3.7
T20_40:	3.8
T60_80:	3.9
wav_e:
Tm40_m20:	5.3
T20_40:	5.6
T60_80:	6
wav_g:
Tm40_m20:	7.1
T20_40:	7.8
T60_80:	8.3
delndelt_abs:
wav_1060:
Tm40_m20:	1.3
T20_40:	2.2
T60_80:	2.7
wav_e:
Tm40_m20:	2.8
T20_40:	4.1
T60_80:	4.7
wav_g:
Tm40_m20:	4.5
T20_40:	6.2
T60_80:	7.1
HG:	

N-LASF46
vd:	31.5
nd:	1.901
ve:	
ne:	
PgF:	
plot_nd:	16
plot_Pg:	
icode:	0
n2325:	
n1970:	
n1529:	
n1060:	
nt:	
ns:	
nr:	
nC:	
nC':	
n632:	
nD:	
nd:	1.901
ne:	
nF:	
nF':	
ng:	
nh:	
ni:	
n334:	
n312:	
n296:	
n280:	
n248:	
B1:	0.00000000E+00
B2:	0.00000000E+00
B3:	0.00000000E+00
C1:	0.00000000E+00
C2:	0.00000000E+00
C3:	0.00000000E+00
D0:	0.00E+00
D1:	0.00E+00
D2:	0.00E+00
E0:	0.00E+00
E1:	0.00E+00
lamdaTK:	
colorCode:	
Pst:	
PCs:	
PdC:	
Ped:	
PgF:	
Pih:	
P'st:	
P'C's:	
P'dC':	
P'ed:	
P'gF':	
P'ih:	
delPCt:	
delPCs:	
delPFe:	
delPgF:	
delPig:	
alpha30_70:	
alpha20_300:	
Tg:	
T10_13:	
T10_76:	
cp:	
thermConduct:	
roe:	
E:	
mu:	
K:	
HK:	
B:	
CR:	
FR:	
SR:	
AR:	
PR:	
remarks:	
tao10mm:
lam_2500:	
lam_2325:	
lam_1970:	
lam_1529:	
lam_1060:	
lam_700:	
lam_660:	
lam_620:	
lam_580:	
lam_546:	
lam_500:	
lam_460:	
lam_435:	
lam_420:	
lam_404:	
lam_400:	
lam_390:	
lam_380:	
lam_370:	
lam_365:	
lam_350:	
lam_334:	
lam_320:	
lam_310:	
lam_300:	
lam_290:	
lam_280:	
lam_270:	
lam_260:	
lam_250:	
tao25mm:
lam_2500:	
lam_2325:	
lam_1970:	
lam_1529:	
lam_1060:	
lam_700:	
lam_660:	
lam_620:	
lam_580:	
lam_546:	
lam_500:	
lam_460:	
lam_435:	
lam_420:	
lam_404:	
lam_400:	
lam_390:	
lam_380:	
lam_370:	
lam_365:	
lam_350:	
lam_334:	
lam_320:	
lam_310:	
lam_300:	
lam_290:	
lam_280:	
lam_270:	
lam_260:	
lam_250:	
nF-nC:	
nF'-nC':	
delndelt_rel:
wav_1060:
Tm40_m20:	
T20_40:	
T60_80:	
wav_e:
Tm40_m20:	
T20_40:	
T60_80:	
wav_g:
Tm40_m20:	
T20_40:	
T60_80:	
delndelt_abs:
wav_1060:
Tm40_m20:	
T20_40:	
T60_80:	
wav_e:
Tm40_m20:	
T20_40:	
T60_80:	
wav_g:
Tm40_m20:	
T20_40:	
T60_80:	
HG:	

N-LF5
vd:	40.85
nd:	1.58144
ve:	40.56
ne:	1.58481
PgF:	0.5786
plot_nd:	0
plot_Pg:	0
icode:	581409.257
n2325:	
n1970:	
n1529:	
n1060:	1.56579
nt:	1.5666
ns:	1.5701
nr:	1.57489
nC:	1.57723
nC':	1.57789
n632:	1.57852
nD:	1.58132
nd:	1.58144
ne:	1.58481
nF:	1.59147
nF':	1.59231
ng:	1.5997
nh:	1.60685
ni:	1.61982
n334:	
n312:	
n296:	
n280:	
n248:	
B1:	1.33272661E+00
B2:	1.12284629E-01
B3:	1.10202641E+00
C1:	9.71526176E-03
C2:	5.34456265E-02
C3:	1.18651687E+02
D0:	1.75E-07
D1:	1.01E-08
D2:	-2.71E-11
E0:	6.64E-07
E1:	8.30E-10
lamdaTK:	0.257
colorCode:	39/36
Pst:	0.2458
PCs:	0.5009
PdC:	0.2957
Ped:	0.237
PgF:	0.5786
Pih:	0.9113
P'st:	0.2426
P'C's:	0.5405
P'dC':	0.246
P'ed:	0.234
P'gF':	0.5126
P'ih:	0.8997
delPCt:	0.0079
delPCs:	0.0028
delPFe:	0.0004
delPgF:	0.0035
delPig:	0.0315
alpha30_70:	8
alpha20_300:	9.2
Tg:	579
T10_13:	583
T10_76:	729
cp:	0.81
thermConduct:	1.06
roe:	2.57
E:	75
mu:	0.221
K:	3.01
HK:	550
B:	1
CR:	1
FR:	0
SR:	1
AR:	1
PR:	1
remarks:	
tao10mm:
lam_2500:	0.75
lam_2325:	0.82
lam_1970:	0.95
lam_1529:	0.988
lam_1060:	0.997
lam_700:	0.997
lam_660:	0.996
lam_620:	0.996
lam_580:	0.996
lam_546:	0.995
lam_500:	0.991
lam_460:	0.986
lam_435:	0.981
lam_420:	0.976
lam_404:	0.954
lam_400:	0.94
lam_390:	0.89
lam_380:	0.78
lam_370:	0.54
lam_365:	0.36
lam_350:	
lam_334:	
lam_320:	
lam_310:	
lam_300:	
lam_290:	
lam_280:	
lam_270:	
lam_260:	
lam_250:	
tao25mm:
lam_2500:	0.48
lam_2325:	0.6
lam_1970:	0.87
lam_1529:	0.971
lam_1060:	0.993
lam_700:	0.992
lam_660:	0.989
lam_620:	0.989
lam_580:	0.99
lam_546:	0.988
lam_500:	0.978
lam_460:	0.965
lam_435:	0.954
lam_420:	0.94
lam_404:	0.89
lam_400:	0.86
lam_390:	0.75
lam_380:	0.54
lam_370:	0.21
lam_365:	0.08
lam_350:	
lam_334:	
lam_320:	
lam_310:	
lam_300:	
lam_290:	
lam_280:	
lam_270:	
lam_260:	
lam_250:	
nF-nC:	0.014234
nF'-nC':	0.014417
delndelt_rel:
wav_1060:
Tm40_m20:	1.9
T20_40:	1.8
T60_80:	1.8
wav_e:
Tm40_m20:	2.9
T20_40:	3
T60_80:	3.1
wav_g:
Tm40_m20:	4
T20_40:	4.3
T60_80:	4.5
delndelt_abs:
wav_1060:
Tm40_m20:	-0.2
T20_40:	0.5
T60_80:	0.8
wav_e:
Tm40_m20:	0.7
T20_40:	1.6
T60_80:	2
wav_g:
Tm40_m20:	1.8
T20_40:	2.9
T60_80:	3.4
HG:	1

N-LLF1
vd:	45.85
nd:	1.54814
ve:	45.55
ne:	1.55098
PgF:	0.571
plot_nd:	0
plot_Pg:	0
icode:	548459.249
n2325:	
n1970:	
n1529:	
n1060:	1.53461
nt:	1.53534
ns:	1.53844
nr:	1.54258
nC:	1.54458
nC':	1.54514
n632:	1.54567
nD:	1.54803
nd:	1.54814
ne:	1.55098
nF:	1.55653
nF':	1.55724
ng:	1.56336
nh:	1.56924
ni:	
n334:	
n312:	
n296:	
n280:	
n248:	
B1:	1.27618030E+00
B2:	7.50285303E-02
B3:	9.42212408E-01
C1:	9.11215960E-03
C2:	5.46800720E-02
C3:	1.02329548E+02
D0:	-1.85E-06
D1:	1.47E-08
D2:	-4.03E-12
E0:	5.49E-07
E1:	7.10E-10
lamdaTK:	0.255
colorCode:	38/35
Pst:	0.2594
PCs:	0.5132
PdC:	0.298
Ped:	0.2373
PgF:	0.571
Pih:	
P'st:	0.2564
P'C's:	0.5538
P'dC':	0.248
P'ed:	0.2345
P'gF':	0.5062
P'ih:	
delPCt:	0.0102
delPCs:	0.0034
delPFe:	0.0005
delPgF:	0.0043
delPig:	
alpha30_70:	8
alpha20_300:	8.5
Tg:	532
T10_13:	535
T10_76:	729
cp:	0.79
thermConduct:	1
roe:	2.49
E:	66
mu:	0.225
K:	3.44
HK:	520
B:	1
CR:	1
FR:	0
SR:	1
AR:	1
PR:	1
remarks:	
tao10mm:
lam_2500:	0.75
lam_2325:	0.86
lam_1970:	0.971
lam_1529:	0.989
lam_1060:	0.998
lam_700:	0.997
lam_660:	0.996
lam_620:	0.996
lam_580:	0.997
lam_546:	0.996
lam_500:	0.993
lam_460:	0.989
lam_435:	0.985
lam_420:	0.982
lam_404:	0.976
lam_400:	0.969
lam_390:	0.95
lam_380:	0.9
lam_370:	0.78
lam_365:	0.66
lam_350:	0.48
lam_334:	
lam_320:	
lam_310:	
lam_300:	
lam_290:	
lam_280:	
lam_270:	
lam_260:	
lam_250:	
tao25mm:
lam_2500:	0.49
lam_2325:	0.68
lam_1970:	0.93
lam_1529:	0.973
lam_1060:	0.996
lam_700:	0.993
lam_660:	0.991
lam_620:	0.991
lam_580:	0.992
lam_546:	0.99
lam_500:	0.982
lam_460:	0.972
lam_435:	0.963
lam_420:	0.955
lam_404:	0.94
lam_400:	0.93
lam_390:	0.88
lam_380:	0.77
lam_370:	0.53
lam_365:	0.35
lam_350:	
lam_334:	
lam_320:	
lam_310:	
lam_300:	
lam_290:	
lam_280:	
lam_270:	
lam_260:	
lam_250:	
nF-nC:	0.011955
nF'-nC':	0.012095
delndelt_rel:
wav_1060:
Tm40_m20:	0.8
T20_40:	0.9
T60_80:	1.1
wav_e:
Tm40_m20:	1.5
T20_40:	1.7
T60_80:	2.1
wav_g:
Tm40_m20:	2.4
T20_40:	2.7
T60_80:	3.2
delndelt_abs:
wav_1060:
Tm40_m20:	-1.3
T20_40:	-0.5
T60_80:	0.1
wav_e:
Tm40_m20:	-0.6
T20_40:	0.4
T60_80:	1
wav_g:
Tm40_m20:	0.2
T20_40:	1.4
T60_80:	2.1
HG:	3

N-LLF6
vd:	48.9
nd:	1.53169
ve:	48.61
ne:	1.53427
PgF:	0.5618
plot_nd:	16
plot_Pg:	16
icode:	532489.250
n2325:	1.50247
n1970:	1.50769
n1529:	1.51327
n1060:	1.51917
nt:	1.51986
ns:	1.52276
nr:	1.52659
nC:	1.52843
nC':	1.52894
n632:	1.52943
nD:	1.53159
nd:	1.53169
ne:	1.53427
nF:	1.5393
nF':	1.53993
ng:	1.54541
nh:	1.55061
ni:	1.55979
n334:	
n312:	
n296:	
n280:	
n248:	
B1:	1.22932376E+00
B2:	7.55174062E-02
B3:	9.88839837E-01
C1:	8.77776451E-03
C2:	4.80429329E-02
C3:	1.12136098E+02
D0:	2.48E-06
D1:	1.16E-08
D2:	-1.85E-11
E0:	5.84E-07
E1:	7.05E-10
lamdaTK:	0.233
colorCode:	37/34
Pst:	0.2664
PCs:	0.5213
PdC:	0.3
Ped:	0.2377
PgF:	0.5618
Pih:	0.8447
P'st:	0.2635
P'C's:	0.5628
P'dC':	0.2498
P'ed:	0.2352
P'gF':	0.4983
P'ih:	0.8358
delPCt:	0.0107
delPCs:	0.0044
delPFe:	-0.0004
delPgF:	0.0003
delPig:	0.0085
alpha30_70:	7.7
alpha20_300:	8.7
Tg:	489
T10_13:	494
T10_76:	668
cp:	0.82
thermConduct:	1.11
roe:	2.5
E:	72
mu:	0.211
K:	2.93
HK:	520
B:	1
CR:	1
FR:	0
SR:	1
AR:	1
PR:	1
remarks:	
tao10mm:
lam_2500:	0.69
lam_2325:	0.77
lam_1970:	0.91
lam_1529:	0.992
lam_1060:	0.996
lam_700:	0.997
lam_660:	0.996
lam_620:	0.996
lam_580:	0.996
lam_546:	0.996
lam_500:	0.995
lam_460:	0.994
lam_435:	0.992
lam_420:	0.991
lam_404:	0.986
lam_400:	0.982
lam_390:	0.967
lam_380:	0.94
lam_370:	0.87
lam_365:	0.81
lam_350:	0.38
lam_334:	
lam_320:	
lam_310:	
lam_300:	
lam_290:	
lam_280:	
lam_270:	
lam_260:	
lam_250:	
tao25mm:
lam_2500:	0.4
lam_2325:	0.52
lam_1970:	0.8
lam_1529:	0.98
lam_1060:	0.991
lam_700:	0.992
lam_660:	0.99
lam_620:	0.99
lam_580:	0.991
lam_546:	0.991
lam_500:	0.988
lam_460:	0.984
lam_435:	0.981
lam_420:	0.977
lam_404:	0.965
lam_400:	0.955
lam_390:	0.92
lam_380:	0.85
lam_370:	0.71
lam_365:	0.59
lam_350:	0.09
lam_334:	
lam_320:	
lam_310:	
lam_300:	
lam_290:	
lam_280:	
lam_270:	
lam_260:	
lam_250:	
nF-nC:	0.010874
nF'-nC':	0.01099
delndelt_rel:
wav_1060:
Tm40_m20:	2.7
T20_40:	2.7
T60_80:	2.8
wav_e:
Tm40_m20:	3.5
T20_40:	3.6
T60_80:	3.8
wav_g:
Tm40_m20:	4.4
T20_40:	4.6
T60_80:	4.8
delndelt_abs:
wav_1060:
Tm40_m20:	0.7
T20_40:	1.4
T60_80:	1.8
wav_e:
Tm40_m20:	1.4
T20_40:	2.3
T60_80:	2.7
wav_g:
Tm40_m20:	2.2
T20_40:	3.2
T60_80:	3.7
HG:	2

N-PK51
vd:	76.98
nd:	1.52855
ve:	76.58
ne:	1.53019
PgF:	0.5401
plot_nd:	18
plot_Pg:	16
icode:	529770.396
n2325:	1.50987
n1970:	1.51312
n1529:	1.51665
n1060:	1.52045
nt:	1.52089
ns:	1.52278
nr:	1.52527
nC:	1.52646
nC':	1.5268
n632:	1.52711
nD:	1.52849
nd:	1.52855
ne:	1.53019
nF:	1.53333
nF':	1.53372
ng:	1.53704
nh:	1.5401
ni:	1.54527
n334:	1.55079
n312:	1.55579
n296:	
n280:	
n248:	
B1:	1.15610775E+00
B2:	1.53229344E-01
B3:	7.85618966E-01
C1:	5.85597402E-03
C2:	1.94072416E-02
C3:	1.40537046E+02
D0:	-1.98E-05
D1:	-6.06E-09
D2:	1.60E-11
E0:	4.16E-07
E1:	5.01E-10
lamdaTK:	0.134
colorCode:	35/29
Pst:	0.275
PCs:	0.536
PdC:	0.3046
Ped:	0.2387
PgF:	0.5401
Pih:	0.7535
P'st:	0.2727
P'C's:	0.5797
P'dC':	0.254
P'ed:	0.2367
P'gF':	0.4794
P'ih:	0.7473
delPCt:	-0.0991
delPCs:	-0.0463
delPFe:	0.0088
delPgF:	0.0258
delPig:	0.1203
alpha30_70:	12.7
alpha20_300:	14.4
Tg:	496
T10_13:	486
T10_76:	
cp:	0.618
thermConduct:	
roe:	3.96
E:	74
mu:	0.295
K:	0.54
HK:	400
B:	1
CR:	2
FR:	0
SR:	51.2
AR:	3.3
PR:	4.3
remarks:	
tao10mm:
lam_2500:	0.954
lam_2325:	0.967
lam_1970:	0.986
lam_1529:	0.994
lam_1060:	0.997
lam_700:	0.996
lam_660:	0.996
lam_620:	0.997
lam_580:	0.998
lam_546:	0.998
lam_500:	0.997
lam_460:	0.996
lam_435:	0.995
lam_420:	0.994
lam_404:	0.994
lam_400:	0.994
lam_390:	0.991
lam_380:	0.986
lam_370:	0.976
lam_365:	0.963
lam_350:	0.89
lam_334:	0.71
lam_320:	0.43
lam_310:	0.25
lam_300:	0.12
lam_290:	0.04
lam_280:	
lam_270:	
lam_260:	
lam_250:	
tao25mm:
lam_2500:	0.89
lam_2325:	0.92
lam_1970:	0.965
lam_1529:	0.985
lam_1060:	0.992
lam_700:	0.991
lam_660:	0.991
lam_620:	0.992
lam_580:	0.994
lam_546:	0.995
lam_500:	0.993
lam_460:	0.989
lam_435:	0.987
lam_420:	0.986
lam_404:	0.985
lam_400:	0.984
lam_390:	0.977
lam_380:	0.965
lam_370:	0.94
lam_365:	0.91
lam_350:	0.75
lam_334:	0.43
lam_320:	0.12
lam_310:	0.03
lam_300:	
lam_290:	
lam_280:	
lam_270:	
lam_260:	
lam_250:	
nF-nC:	0.006867
nF'-nC':	0.006923
delndelt_rel:
wav_1060:
Tm40_m20:	-6
T20_40:	-7.1
T60_80:	-7.5
wav_e:
Tm40_m20:	-5.7
T20_40:	-6.7
T60_80:	-7.1
wav_g:
Tm40_m20:	-5.4
T20_40:	-6.4
T60_80:	-6.7
delndelt_abs:
wav_1060:
Tm40_m20:	-8.1
T20_40:	-8.4
T60_80:	-8.6
wav_e:
Tm40_m20:	-7.8
T20_40:	-8.1
T60_80:	-8.2
wav_g:
Tm40_m20:	-7.5
T20_40:	-7.7
T60_80:	-7.8
HG:	6

N-PK52
vd:	81.63
nd:	1.497
ve:	81.22
ne:	1.49846
PgF:	0.5384
plot_nd:	18
plot_Pg:	16
icode:	497816.377
n2325:	1.48
n1970:	1.48302
n1529:	1.48628
n1060:	1.48976
nt:	1.49016
ns:	1.49186
nr:	1.49409
nC:	1.49515
nC':	1.49544
n632:	1.49572
nD:	1.49695
nd:	1.497
ne:	1.49846
nF:	1.50123
nF':	1.50158
ng:	1.50451
nh:	1.50721
ni:	1.51177
n334:	1.51662
n312:	
n296:	
n280:	
n248:	
B1:	1.00814481E+00
B2:	2.09435366E-01
B3:	7.81686424E-01
C1:	5.01967769E-03
C2:	1.62476809E-02
C3:	1.52389306E+02
D0:	-2.08E-05
D1:	-7.86E-09
D2:	1.51E-11
E0:	3.21E-07
E1:	3.02E-10
lamdaTK:	0.194
colorCode:	34/29
Pst:	0.2793
PCs:	0.5396
PdC:	0.3052
Ped:	0.2387
PgF:	0.5384
Pih:	0.7486
P'st:	0.2771
P'C's:	0.5836
P'dC':	0.2546
P'ed:	0.2368
P'gF':	0.478
P'ih:	0.7427
delPCt:	-0.1133
delPCs:	-0.0535
delPFe:	0.0106
delPgF:	0.0319
delPig:	0.1523
alpha30_70:	13.8
alpha20_300:	15.6
Tg:	440
T10_13:	446
T10_76:	533
cp:	0.67
thermConduct:	0.68
roe:	3.77
E:	71
mu:	0.3
K:	0.62
HK:	370
B:	1
CR:	1
FR:	0
SR:	52.3
AR:	3.3
PR:	4.3
remarks:	
tao10mm:
lam_2500:	0.98
lam_2325:	0.985
lam_1970:	0.993
lam_1529:	0.996
lam_1060:	0.997
lam_700:	0.996
lam_660:	0.996
lam_620:	0.996
lam_580:	0.997
lam_546:	0.997
lam_500:	0.996
lam_460:	0.995
lam_435:	0.994
lam_420:	0.994
lam_404:	0.994
lam_400:	0.994
lam_390:	0.994
lam_380:	0.992
lam_370:	0.985
lam_365:	0.98
lam_350:	0.93
lam_334:	0.8
lam_320:	0.55
lam_310:	0.32
lam_300:	0.16
lam_290:	0.05
lam_280:	0.01
lam_270:	
lam_260:	
lam_250:	
tao25mm:
lam_2500:	0.95
lam_2325:	0.964
lam_1970:	0.982
lam_1529:	0.991
lam_1060:	0.993
lam_700:	0.991
lam_660:	0.989
lam_620:	0.99
lam_580:	0.992
lam_546:	0.993
lam_500:	0.991
lam_460:	0.987
lam_435:	0.985
lam_420:	0.985
lam_404:	0.986
lam_400:	0.986
lam_390:	0.985
lam_380:	0.98
lam_370:	0.962
lam_365:	0.95
lam_350:	0.84
lam_334:	0.57
lam_320:	0.22
lam_310:	0.06
lam_300:	0.01
lam_290:	
lam_280:	
lam_270:	
lam_260:	
lam_250:	
nF-nC:	0.006088
nF'-nC':	0.006137
delndelt_rel:
wav_1060:
Tm40_m20:	-6
T20_40:	-7.2
T60_80:	-7.7
wav_e:
Tm40_m20:	-5.8
T20_40:	-6.9
T60_80:	-7.3
wav_g:
Tm40_m20:	-5.5
T20_40:	-6.6
T60_80:	-7
delndelt_abs:
wav_1060:
Tm40_m20:	-8
T20_40:	-8.5
T60_80:	-8.7
wav_e:
Tm40_m20:	-7.8
T20_40:	-8.2
T60_80:	-8.4
wav_g:
Tm40_m20:	-7.6
T20_40:	-7.9
T60_80:	-8
HG:	6

N-PSK3
vd:	63.46
nd:	1.55232
ve:	63.23
ne:	1.5544
PgF:	0.5365
plot_nd:	16
plot_Pg:	17
icode:	552635.291
n2325:	1.52375
n1970:	1.52954
n1529:	1.53558
n1060:	1.54154
nt:	1.54218
ns:	1.54482
nr:	1.54811
nC:	1.54965
nC':	1.55008
n632:	1.55048
nD:	1.55224
nd:	1.55232
ne:	1.5544
nF:	1.55835
nF':	1.55885
ng:	1.56302
nh:	1.56688
ni:	1.57342
n334:	1.58041
n312:	1.58679
n296:	
n280:	
n248:	
B1:	8.87272110E-01
B2:	4.89592425E-01
B3:	1.04865296E+00
C1:	4.69824067E-03
C2:	1.61818463E-02
C3:	1.04374975E+02
D0:	2.03E-06
D1:	1.19E-08
D2:	2.46E-11
E0:	3.14E-07
E1:	2.45E-10
lamdaTK:	0.235
colorCode:	33/28
Pst:	0.3023
PCs:	0.5555
PdC:	0.3069
Ped:	0.2386
PgF:	0.5365
Pih:	0.7509
P'st:	0.3001
P'C's:	0.6002
P'dC':	0.2559
P'ed:	0.2369
P'gF':	0.4767
P'ih:	0.7454
delPCt:	0.0118
delPCs:	0.0047
delPFe:	-0.0005
delPgF:	-0.0005
delPig:	0.0016
alpha30_70:	6.2
alpha20_300:	7.3
Tg:	599
T10_13:	597
T10_76:	736
cp:	0.682
thermConduct:	0.99
roe:	2.91
E:	84
mu:	0.226
K:	2.48
HK:	630
B:	1
CR:	3
FR:	0
SR:	2.2
AR:	2
PR:	2
remarks:	
tao10mm:
lam_2500:	0.65
lam_2325:	0.81
lam_1970:	0.95
lam_1529:	0.991
lam_1060:	0.999
lam_700:	0.998
lam_660:	0.997
lam_620:	0.997
lam_580:	0.997
lam_546:	0.997
lam_500:	0.996
lam_460:	0.995
lam_435:	0.994
lam_420:	0.994
lam_404:	0.995
lam_400:	0.994
lam_390:	0.993
lam_380:	0.991
lam_370:	0.988
lam_365:	0.985
lam_350:	0.967
lam_334:	0.91
lam_320:	0.77
lam_310:	0.58
lam_300:	0.32
lam_290:	0.12
lam_280:	0.03
lam_270:	
lam_260:	
lam_250:	
tao25mm:
lam_2500:	0.34
lam_2325:	0.59
lam_1970:	0.88
lam_1529:	0.978
lam_1060:	0.997
lam_700:	0.995
lam_660:	0.993
lam_620:	0.992
lam_580:	0.993
lam_546:	0.993
lam_500:	0.99
lam_460:	0.987
lam_435:	0.986
lam_420:	0.986
lam_404:	0.987
lam_400:	0.986
lam_390:	0.983
lam_380:	0.977
lam_370:	0.971
lam_365:	0.964
lam_350:	0.92
lam_334:	0.8
lam_320:	0.52
lam_310:	0.26
lam_300:	0.06
lam_290:	
lam_280:	
lam_270:	
lam_260:	
lam_250:	
nF-nC:	0.008704
nF'-nC':	0.008767
delndelt_rel:
wav_1060:
Tm40_m20:	2.6
T20_40:	2.5
T60_80:	2.7
wav_e:
Tm40_m20:	3.1
T20_40:	3
T60_80:	3.2
wav_g:
Tm40_m20:	3.6
T20_40:	3.5
T60_80:	3.8
delndelt_abs:
wav_1060:
Tm40_m20:	0.6
T20_40:	1.2
T60_80:	1.7
wav_e:
Tm40_m20:	1
T20_40:	1.6
T60_80:	2.2
wav_g:
Tm40_m20:	1.5
T20_40:	2.1
T60_80:	2.7
HG:	2

N-PSK53
vd:	63.48
nd:	1.62014
ve:	63.19
ne:	1.62247
PgF:	0.5423
plot_nd:	16
plot_Pg:	16
icode:	620635.360
n2325:	1.59216
n1970:	1.59732
n1529:	1.6028
n1060:	1.60851
nt:	1.60917
ns:	1.61191
nr:	1.61547
nC:	1.61717
nC':	1.61764
n632:	1.61808
nD:	1.62005
nd:	1.62014
ne:	1.62247
nF:	1.62694
nF':	1.62749
ng:	1.63223
nh:	1.63662
ni:	1.64409
n334:	1.65211
n312:	
n296:	
n280:	
n248:	
B1:	1.34340870E+00
B2:	2.41417935E-01
B3:	9.52896897E-01
C1:	6.75074317E-03
C2:	2.19910513E-02
C3:	1.03551457E+02
D0:	-9.29E-06
D1:	5.78E-09
D2:	8.87E-13
E0:	4.59E-07
E1:	5.86E-10
lamdaTK:	0.155
colorCode:	37/33
Pst:	0.2803
PCs:	0.5384
PdC:	0.3045
Ped:	0.2385
PgF:	0.5423
Pih:	0.7641
P'st:	0.2779
P'C's:	0.582
P'dC':	0.2538
P'ed:	0.2365
P'gF':	0.4814
P'ih:	0.7577
delPCt:	-0.0274
delPCs:	-0.0125
delPFe:	0.002
delPgF:	0.0053
delPig:	0.0214
alpha30_70:	9.4
alpha20_300:	10.9
Tg:	618
T10_13:	606
T10_76:	709
cp:	
thermConduct:	
roe:	3.6
E:	78
mu:	0.288
K:	1.16
HK:	440
B:	1
CR:	2
FR:	1
SR:	52.3
AR:	1.2
PR:	4.3
remarks:	
tao10mm:
lam_2500:	0.73
lam_2325:	0.84
lam_1970:	0.95
lam_1529:	0.983
lam_1060:	0.998
lam_700:	0.994
lam_660:	0.993
lam_620:	0.993
lam_580:	0.995
lam_546:	0.996
lam_500:	0.993
lam_460:	0.985
lam_435:	0.983
lam_420:	0.983
lam_404:	0.982
lam_400:	0.98
lam_390:	0.971
lam_380:	0.954
lam_370:	0.92
lam_365:	0.89
lam_350:	0.69
lam_334:	0.24
lam_320:	
lam_310:	
lam_300:	
lam_290:	
lam_280:	
lam_270:	
lam_260:	
lam_250:	
tao25mm:
lam_2500:	0.45
lam_2325:	0.65
lam_1970:	0.88
lam_1529:	0.957
lam_1060:	0.996
lam_700:	0.986
lam_660:	0.982
lam_620:	0.982
lam_580:	0.988
lam_546:	0.991
lam_500:	0.982
lam_460:	0.963
lam_435:	0.957
lam_420:	0.958
lam_404:	0.955
lam_400:	0.95
lam_390:	0.93
lam_380:	0.89
lam_370:	0.81
lam_365:	0.74
lam_350:	0.4
lam_334:	0.03
lam_320:	
lam_310:	
lam_300:	
lam_290:	
lam_280:	
lam_270:	
lam_260:	
lam_250:	
nF-nC:	0.009769
nF'-nC':	0.009851
delndelt_rel:
wav_1060:
Tm40_m20:	-2.5
T20_40:	-2.9
T60_80:	-3
wav_e:
Tm40_m20:	-2
T20_40:	-2.3
T60_80:	-2.3
wav_g:
Tm40_m20:	-1.5
T20_40:	-1.8
T60_80:	-1.7
delndelt_abs:
wav_1060:
Tm40_m20:	-4.7
T20_40:	-4.3
T60_80:	-4.1
wav_e:
Tm40_m20:	-4.2
T20_40:	-3.8
T60_80:	-3.4
wav_g:
Tm40_m20:	-3.8
T20_40:	-3.2
T60_80:	-2.8
HG:	6

N-PSK57
vd:	68.4
nd:	1.5924
ve:	68.01
ne:	1.59447
PgF:	0.5458
plot_nd:	16
plot_Pg:	16
icode:	592684.448
n2325:	1.57122
n1970:	1.57457
n1529:	1.57827
n1060:	1.58248
nt:	1.583
ns:	1.58525
nr:	1.5883
nC:	1.58978
nC':	1.59019
n632:	1.59058
nD:	1.59232
nd:	1.5924
ne:	1.59447
nF:	1.59844
nF':	1.59894
ng:	1.60317
nh:	1.60708
ni:	1.61374
n334:	1.62086
n312:	
n296:	
n280:	
n248:	
B1:	9.88511414E-01
B2:	5.10855261E-01
B3:	7.58837122E-01
C1:	4.78397680E-03
C2:	1.58020289E-02
C3:	1.29709222E+02
D0:	0.00E+00
D1:	0.00E+00
D2:	0.00E+00
E0:	0.00E+00
E1:	0.00E+00
lamdaTK:	
colorCode:	34/29
Pst:	0.2594
PCs:	0.523
PdC:	0.3025
Ped:	0.2386
PgF:	0.5458
Pih:	0.7679
P'st:	0.257
P'C's:	0.5658
P'dC':	0.2522
P'ed:	0.2364
P'gF':	0.4841
P'ih:	0.7609
delPCt:	-0.087
delPCs:	-0.0393
delPFe:	0.0065
delPgF:	0.0171
delPig:	0.0694
alpha30_70:	13.2
alpha20_300:	14.8
Tg:	497
T10_13:	499
T10_76:	
cp:	0.49
thermConduct:	0.56
roe:	4.48
E:	69
mu:	0.298
K:	0.13
HK:	370
B:	1
CR:	1
FR:	0
SR:	51.3
AR:	1.2
PR:	4.3
remarks:	
tao10mm:
lam_2500:	
lam_2325:	
lam_1970:	0.98
lam_1529:	0.988
lam_1060:	0.993
lam_700:	0.998
lam_660:	0.998
lam_620:	0.998
lam_580:	0.998
lam_546:	0.998
lam_500:	0.997
lam_460:	0.996
lam_435:	0.996
lam_420:	0.996
lam_404:	0.996
lam_400:	0.997
lam_390:	0.997
lam_380:	0.996
lam_370:	0.99
lam_365:	0.986
lam_350:	0.95
lam_334:	0.86
lam_320:	0.68
lam_310:	0.44
lam_300:	0.21
lam_290:	0.04
lam_280:	0.01
lam_270:	
lam_260:	
lam_250:	
tao25mm:
lam_2500:	
lam_2325:	
lam_1970:	0.95
lam_1529:	0.97
lam_1060:	0.982
lam_700:	0.996
lam_660:	0.996
lam_620:	0.996
lam_580:	0.996
lam_546:	0.996
lam_500:	0.992
lam_460:	0.991
lam_435:	0.991
lam_420:	0.991
lam_404:	0.991
lam_400:	0.992
lam_390:	0.992
lam_380:	0.989
lam_370:	0.975
lam_365:	0.965
lam_350:	0.88
lam_334:	0.68
lam_320:	0.38
lam_310:	0.13
lam_300:	0.02
lam_290:	
lam_280:	
lam_270:	
lam_260:	
lam_250:	
nF-nC:	0.008661
nF'-nC':	0.008741
delndelt_rel:
wav_1060:
Tm40_m20:	
T20_40:	
T60_80:	
wav_e:
Tm40_m20:	
T20_40:	
T60_80:	
wav_g:
Tm40_m20:	
T20_40:	
T60_80:	
delndelt_abs:
wav_1060:
Tm40_m20:	
T20_40:	
T60_80:	
wav_e:
Tm40_m20:	
T20_40:	
T60_80:	
wav_g:
Tm40_m20:	
T20_40:	
T60_80:	
HG:	

N-PSK58
vd:	71.21
nd:	1.56907
ve:	70.81
ne:	1.57098
PgF:	0.544
plot_nd:	16
plot_Pg:	16
icode:	569712.440
n2325:	1.54887
n1970:	1.55217
n1529:	1.55579
n1060:	1.55983
nt:	1.56033
ns:	1.56244
nr:	1.56528
nC:	1.56665
nC':	1.56703
n632:	1.56739
nD:	1.569
nd:	1.56907
ne:	1.57098
nF:	1.57464
nF':	1.57509
ng:	1.57899
nh:	1.58258
ni:	1.58868
n334:	1.5952
n312:	
n296:	
n280:	
n248:	
B1:	1.11245149E+00
B2:	3.16619311E-01
B3:	6.98910707E-01
C1:	5.55904622E-03
C2:	1.72742254E-02
C3:	1.22610824E+02
D0:	0.00E+00
D1:	0.00E+00
D2:	0.00E+00
E0:	0.00E+00
E1:	0.00E+00
lamdaTK:	
colorCode:	34/29
Pst:	0.264
PCs:	0.5269
PdC:	0.3032
Ped:	0.2386
PgF:	0.544
Pih:	0.7631
P'st:	0.2616
P'C's:	0.57
P'dC':	0.2528
P'ed:	0.2365
P'gF':	0.4826
P'ih:	0.7564
delPCt:	-0.0918
delPCs:	-0.042
delPFe:	0.0073
delPgF:	0.02
delPig:	0.086
alpha30_70:	13.4
alpha20_300:	15.1
Tg:	476
T10_13:	473
T10_76:	
cp:	0.51
thermConduct:	0.56
roe:	4.4
E:	67
mu:	0.294
K:	0.31
HK:	360
B:	1
CR:	1
FR:	0
SR:	51.3
AR:	1.3
PR:	4.3
remarks:	
tao10mm:
lam_2500:	
lam_2325:	
lam_1970:	0.996
lam_1529:	0.998
lam_1060:	0.998
lam_700:	0.998
lam_660:	0.998
lam_620:	0.998
lam_580:	0.997
lam_546:	0.997
lam_500:	0.994
lam_460:	0.993
lam_435:	0.993
lam_420:	0.993
lam_404:	0.993
lam_400:	0.993
lam_390:	0.99
lam_380:	0.988
lam_370:	0.981
lam_365:	0.976
lam_350:	0.94
lam_334:	0.83
lam_320:	0.62
lam_310:	0.36
lam_300:	0.16
lam_290:	0.04
lam_280:	0.01
lam_270:	
lam_260:	
lam_250:	
tao25mm:
lam_2500:	
lam_2325:	
lam_1970:	0.99
lam_1529:	0.995
lam_1060:	0.996
lam_700:	0.995
lam_660:	0.995
lam_620:	0.994
lam_580:	0.992
lam_546:	0.992
lam_500:	0.985
lam_460:	0.982
lam_435:	0.982
lam_420:	0.982
lam_404:	0.983
lam_400:	0.982
lam_390:	0.975
lam_380:	0.971
lam_370:	0.954
lam_365:	0.94
lam_350:	0.86
lam_334:	0.63
lam_320:	0.3
lam_310:	0.08
lam_300:	0.01
lam_290:	
lam_280:	
lam_270:	
lam_260:	
lam_250:	
nF-nC:	0.007992
nF'-nC':	0.008063
delndelt_rel:
wav_1060:
Tm40_m20:	
T20_40:	
T60_80:	
wav_e:
Tm40_m20:	
T20_40:	
T60_80:	
wav_g:
Tm40_m20:	
T20_40:	
T60_80:	
delndelt_abs:
wav_1060:
Tm40_m20:	
T20_40:	
T60_80:	
wav_e:
Tm40_m20:	
T20_40:	
T60_80:	
wav_g:
Tm40_m20:	
T20_40:	
T60_80:	
HG:	

N-SF1
vd:	29.62
nd:	1.71736
ve:	29.39
ne:	1.72308
PgF:	0.6037
plot_nd:	3
plot_Pg:	1
icode:	717296.303
n2325:	1.67021
n1970:	1.67641
n1529:	1.6835
n1060:	1.6924
nt:	1.69358
ns:	1.69889
nr:	1.70651
nC:	1.71035
nC':	1.71144
n632:	1.71247
nD:	1.71715
nd:	1.71736
ne:	1.72308
nF:	1.73457
nF':	1.73605
ng:	1.74919
nh:	1.76224
ni:	
n334:	
n312:	
n296:	
n280:	
n248:	
B1:	1.60865158E+00
B2:	2.37725916E-01
B3:	1.51530653E+00
C1:	1.19654879E-02
C2:	5.90589722E-02
C3:	1.35521676E+02
D0:	-3.72E-06
D1:	8.05E-09
D2:	-1.71E-11
E0:	8.98E-07
E1:	1.34E-09
lamdaTK:	0.276
colorCode:	41/36
Pst:	0.219
PCs:	0.4733
PdC:	0.2895
Ped:	0.236
PgF:	0.6037
Pih:	
P'st:	0.2156
P'C's:	0.5103
P'dC':	0.2405
P'ed:	0.2323
P'gF':	0.534
P'ih:	
delPCt:	0.0068
delPCs:	0.0013
delPFe:	0.0016
delPgF:	0.0097
delPig:	
alpha30_70:	9.1
alpha20_300:	10.5
Tg:	553
T10_13:	554
T10_76:	660
cp:	0.75
thermConduct:	1
roe:	3.03
E:	90
mu:	0.25
K:	2.72
HK:	540
B:	1
CR:	1
FR:	0
SR:	1
AR:	1
PR:	1
remarks:	
tao10mm:
lam_2500:	0.73
lam_2325:	0.8
lam_1970:	0.94
lam_1529:	0.989
lam_1060:	0.998
lam_700:	0.996
lam_660:	0.994
lam_620:	0.995
lam_580:	0.996
lam_546:	0.994
lam_500:	0.987
lam_460:	0.976
lam_435:	0.963
lam_420:	0.95
lam_404:	0.9
lam_400:	0.87
lam_390:	0.77
lam_380:	0.57
lam_370:	0.25
lam_365:	0.1
lam_350:	
lam_334:	
lam_320:	
lam_310:	
lam_300:	
lam_290:	
lam_280:	
lam_270:	
lam_260:	
lam_250:	
tao25mm:
lam_2500:	0.46
lam_2325:	0.58
lam_1970:	0.85
lam_1529:	0.973
lam_1060:	0.995
lam_700:	0.99
lam_660:	0.986
lam_620:	0.987
lam_580:	0.99
lam_546:	0.986
lam_500:	0.968
lam_460:	0.94
lam_435:	0.91
lam_420:	0.87
lam_404:	0.76
lam_400:	0.7
lam_390:	0.52
lam_380:	0.25
lam_370:	0.03
lam_365:	
lam_350:	
lam_334:	
lam_320:	
lam_310:	
lam_300:	
lam_290:	
lam_280:	
lam_270:	
lam_260:	
lam_250:	
nF-nC:	0.024219
nF'-nC':	0.024606
delndelt_rel:
wav_1060:
Tm40_m20:	0.1
T20_40:	0
T60_80:	0
wav_e:
Tm40_m20:	1.6
T20_40:	1.8
T60_80:	2.1
wav_g:
Tm40_m20:	3.6
T20_40:	4.2
T60_80:	4.8
delndelt_abs:
wav_1060:
Tm40_m20:	-2.2
T20_40:	-1.5
T60_80:	-1.1
wav_e:
Tm40_m20:	-0.7
T20_40:	0.3
T60_80:	0.9
wav_g:
Tm40_m20:	1.2
T20_40:	2.7
T60_80:	3.5
HG:	5

N-SF10
vd:	28.53
nd:	1.72828
ve:	28.31
ne:	1.7343
PgF:	0.6066
plot_nd:	0
plot_Pg:	0
icode:	728285.305
n2325:	1.67981
n1970:	1.68597
n1529:	1.69308
n1060:	1.70217
nt:	1.7034
ns:	1.70891
nr:	1.71688
nC:	1.72091
nC':	1.72206
n632:	1.72314
nD:	1.72806
nd:	1.72828
ne:	1.7343
nF:	1.74643
nF':	1.748
ng:	1.76191
nh:	1.77578
ni:	
n334:	
n312:	
n296:	
n280:	
n248:	
B1:	1.62153902E+00
B2:	2.56287842E-01
B3:	1.64447552E+00
C1:	1.22241457E-02
C2:	5.95736775E-02
C3:	1.47468793E+02
D0:	-4.68E-06
D1:	7.41E-09
D2:	-1.89E-11
E0:	9.49E-07
E1:	1.42E-09
lamdaTK:	0.279
colorCode:	42/36
Pst:	0.216
PCs:	0.4701
PdC:	0.2888
Ped:	0.2359
PgF:	0.6066
Pih:	
P'st:	0.2125
P'C's:	0.5068
P'dC':	0.2398
P'ed:	0.2321
