Repository: davidsmarx/Matlab

File: Thin Film toolbox/for Hanh/glass data toolbox/Schott Data 2000.asc (part 5 of 6)
BASF51
P'gF':	0.5365
P'ih:	
delPCt:	0.0057
delPCs:	0.0007
delPFe:	0.0019
delPgF:	0.0108
delPig:	
alpha30_70:	9.4
alpha20_300:	10.8
Tg:	559
T10_13:	549
T10_76:	652
cp:	0.74
thermConduct:	0.96
roe:	3.05
E:	87
mu:	0.252
K:	2.92
HK:	540
B:	1
CR:	1
FR:	0
SR:	1
AR:	1
PR:	1
remarks:	
tao10mm:
lam_2500:	0.85
lam_2325:	0.9
lam_1970:	0.971
lam_1529:	0.994
lam_1060:	0.996
lam_700:	0.993
lam_660:	0.99
lam_620:	0.991
lam_580:	0.991
lam_546:	0.989
lam_500:	0.978
lam_460:	0.963
lam_435:	0.95
lam_420:	0.92
lam_404:	0.87
lam_400:	0.84
lam_390:	0.73
lam_380:	0.53
lam_370:	0.18
lam_365:	0.06
lam_350:	
lam_334:	
lam_320:	
lam_310:	
lam_300:	
lam_290:	
lam_280:	
lam_270:	
lam_260:	
lam_250:	
tao25mm:
lam_2500:	0.66
lam_2325:	0.76
lam_1970:	0.93
lam_1529:	0.985
lam_1060:	0.99
lam_700:	0.983
lam_660:	0.976
lam_620:	0.977
lam_580:	0.978
lam_546:	0.973
lam_500:	0.95
lam_460:	0.91
lam_435:	0.87
lam_420:	0.82
lam_404:	0.7
lam_400:	0.64
lam_390:	0.45
lam_380:	0.2
lam_370:	
lam_365:	
lam_350:	
lam_334:	
lam_320:	
lam_310:	
lam_300:	
lam_290:	
lam_280:	
lam_270:	
lam_260:	
lam_250:	
nF-nC:	0.025524
nF'-nC':	0.025941
delndelt_rel:
wav_1060:
Tm40_m20:	-0.4
T20_40:	-0.5
T60_80:	-0.5
wav_e:
Tm40_m20:	1.3
T20_40:	1.5
T60_80:	1.7
wav_g:
Tm40_m20:	3.4
T20_40:	4.1
T60_80:	4.6
delndelt_abs:
wav_1060:
Tm40_m20:	-2.7
T20_40:	-2
T60_80:	-1.7
wav_e:
Tm40_m20:	-1.1
T20_40:	-0.1
T60_80:	0.5
wav_g:
Tm40_m20:	1
T20_40:	2.5
T60_80:	3.4
HG:	5

N-SF14
vd:	26.5
nd:	1.762
ve:	
ne:	
PgF:	
plot_nd:	1
plot_Pg:	
icode:	0
n2325:	
n1970:	
n1529:	
n1060:	
nt:	
ns:	
nr:	
nC:	
nC':	
n632:	
nD:	
nd:	1.762
ne:	
nF:	
nF':	
ng:	
nh:	
ni:	
n334:	
n312:	
n296:	
n280:	
n248:	
B1:	0.00000000E+00
B2:	0.00000000E+00
B3:	0.00000000E+00
C1:	0.00000000E+00
C2:	0.00000000E+00
C3:	0.00000000E+00
D0:	0.00E+00
D1:	0.00E+00
D2:	0.00E+00
E0:	0.00E+00
E1:	0.00E+00
lamdaTK:	
colorCode:	
Pst:	
PCs:	
PdC:	
Ped:	
PgF:	
Pih:	
P'st:	
P'C's:	
P'dC':	
P'ed:	
P'gF':	
P'ih:	
delPCt:	
delPCs:	
delPFe:	
delPgF:	
delPig:	
alpha30_70:	
alpha20_300:	
Tg:	
T10_13:	
T10_76:	
cp:	
thermConduct:	
roe:	
E:	
mu:	
K:	
HK:	
B:	
CR:	
FR:	
SR:	
AR:	
PR:	
remarks:	
tao10mm:
lam_2500:	
lam_2325:	
lam_1970:	
lam_1529:	
lam_1060:	
lam_700:	
lam_660:	
lam_620:	
lam_580:	
lam_546:	
lam_500:	
lam_460:	
lam_435:	
lam_420:	
lam_404:	
lam_400:	
lam_390:	
lam_380:	
lam_370:	
lam_365:	
lam_350:	
lam_334:	
lam_320:	
lam_310:	
lam_300:	
lam_290:	
lam_280:	
lam_270:	
lam_260:	
lam_250:	
tao25mm:
lam_2500:	
lam_2325:	
lam_1970:	
lam_1529:	
lam_1060:	
lam_700:	
lam_660:	
lam_620:	
lam_580:	
lam_546:	
lam_500:	
lam_460:	
lam_435:	
lam_420:	
lam_404:	
lam_400:	
lam_390:	
lam_380:	
lam_370:	
lam_365:	
lam_350:	
lam_334:	
lam_320:	
lam_310:	
lam_300:	
lam_290:	
lam_280:	
lam_270:	
lam_260:	
lam_250:	
nF-nC:	
nF'-nC':	
delndelt_rel:
wav_1060:
Tm40_m20:	
T20_40:	
T60_80:	
wav_e:
Tm40_m20:	
T20_40:	
T60_80:	
wav_g:
Tm40_m20:	
T20_40:	
T60_80:	
delndelt_abs:
wav_1060:
Tm40_m20:	
T20_40:	
T60_80:	
wav_e:
Tm40_m20:	
T20_40:	
T60_80:	
wav_g:
Tm40_m20:	
T20_40:	
T60_80:	
HG:	

N-SF15
vd:	30.2
nd:	1.69892
ve:	29.96
ne:	1.70438
PgF:	0.6038
plot_nd:	0
plot_Pg:	0
icode:	699302.292
n2325:	1.65267
n1970:	1.65899
n1529:	1.66616
n1060:	1.67494
nt:	1.67609
ns:	1.68122
nr:	1.68854
nC:	1.69222
nC':	1.69326
n632:	1.69425
nD:	1.69872
nd:	1.69892
ne:	1.70438
nF:	1.71536
nF':	1.71677
ng:	1.72933
nh:	1.74182
ni:	
n334:	
n312:	
n296:	
n280:	
n248:	
B1:	1.57055634E+00
B2:	2.18987094E-01
B3:	1.50824017E+00
C1:	1.16507014E-02
C2:	5.97856897E-02
C3:	1.32709339E+02
D0:	-7.13E-07
D1:	1.04E-08
D2:	-2.62E-11
E0:	8.55E-07
E1:	1.28E-09
lamdaTK:	0.281
colorCode:	42/37
Pst:	0.2216
PCs:	0.4751
PdC:	0.2897
Ped:	0.236
PgF:	0.6038
Pih:	
P'st:	0.2181
P'C's:	0.5122
P'dC':	0.2406
P'ed:	0.2323
P'gF':	0.5341
P'ih:	
delPCt:	0.0085
delPCs:	0.0018
delPFe:	0.0018
delPgF:	0.0108
delPig:	
alpha30_70:	8
alpha20_300:	9.3
Tg:	580
T10_13:	578
T10_76:	692
cp:	0.76
thermConduct:	1.04
roe:	2.92
E:	90
mu:	0.243
K:	3.04
HK:	610
B:	1
CR:	1
FR:	0
SR:	1
AR:	1
PR:	1
remarks:	
tao10mm:
lam_2500:	0.76
lam_2325:	0.84
lam_1970:	0.954
lam_1529:	0.99
lam_1060:	0.998
lam_700:	0.995
lam_660:	0.993
lam_620:	0.994
lam_580:	0.994
lam_546:	0.994
lam_500:	0.988
lam_460:	0.977
lam_435:	0.964
lam_420:	0.94
lam_404:	0.89
lam_400:	0.86
lam_390:	0.75
lam_380:	0.53
lam_370:	0.16
lam_365:	0.04
lam_350:	
lam_334:	
lam_320:	
lam_310:	
lam_300:	
lam_290:	
lam_280:	
lam_270:	
lam_260:	
lam_250:	
tao25mm:
lam_2500:	0.51
lam_2325:	0.64
lam_1970:	0.89
lam_1529:	0.976
lam_1060:	0.996
lam_700:	0.988
lam_660:	0.983
lam_620:	0.984
lam_580:	0.986
lam_546:	0.985
lam_500:	0.97
lam_460:	0.94
lam_435:	0.91
lam_420:	0.86
lam_404:	0.74
lam_400:	0.68
lam_390:	0.48
lam_380:	0.2
lam_370:	0.01
lam_365:	
lam_350:	
lam_334:	
lam_320:	
lam_310:	
lam_300:	
lam_290:	
lam_280:	
lam_270:	
lam_260:	
lam_250:	
nF-nC:	0.023142
nF'-nC':	0.023511
delndelt_rel:
wav_1060:
Tm40_m20:	1.6
T20_40:	1.6
T60_80:	1.7
wav_e:
Tm40_m20:	3.1
T20_40:	3.4
T60_80:	3.7
wav_g:
Tm40_m20:	5
T20_40:	5.8
T60_80:	6.4
delndelt_abs:
wav_1060:
Tm40_m20:	-0.7
T20_40:	0.2
T60_80:	0.6
wav_e:
Tm40_m20:	0.8
T20_40:	2
T60_80:	2.6
wav_g:
Tm40_m20:	2.7
T20_40:	4.3
T60_80:	5.2
HG:	3

N-SF4
vd:	27.38
nd:	1.75513
ve:	27.16
ne:	1.76164
PgF:	0.6096
plot_nd:	1
plot_Pg:	0
icode:	755274.315
n2325:	1.70434
n1970:	1.71052
n1529:	1.71773
n1060:	1.72717
nt:	1.72846
ns:	1.73432
nr:	1.74286
nC:	1.74719
nC':	1.74842
n632:	1.74959
nD:	1.75489
nd:	1.75513
ne:	1.76164
nF:	1.77477
nF':	1.77647
ng:	1.79158
nh:	1.80668
ni:	
n334:	
n312:	
n296:	
n280:	
n248:	
B1:	1.67780282E+00
B2:	2.82849893E-01
B3:	1.63539276E+00
C1:	1.26793450E-02
C2:	6.02038419E-02
C3:	1.45760496E+02
D0:	-4.88E-06
D1:	6.59E-09
D2:	-2.72E-11
E0:	9.67E-07
E1:	1.48E-09
lamdaTK:	0.282
colorCode:	44/37
Pst:	0.2123
PCs:	0.4666
PdC:	0.288
Ped:	0.2358
PgF:	0.6096
Pih:	
P'st:	0.2088
P'C's:	0.503
P'dC':	0.2392
P'ed:	0.2319
P'gF':	0.539
P'ih:	
delPCt:	0.004
delPCs:	-0.0002
delPFe:	0.0022
delPgF:	0.0118
delPig:	
alpha30_70:	9.5
alpha20_300:	10.9
Tg:	570
T10_13:	559
T10_76:	661
cp:	0.76
thermConduct:	0.95
roe:	3.15
E:	90
mu:	0.256
K:	2.76
HK:	520
B:	1
CR:	1
FR:	0
SR:	1.3
AR:	1
PR:	1
remarks:	
tao10mm:
lam_2500:	0.9
lam_2325:	0.92
lam_1970:	0.976
lam_1529:	0.997
lam_1060:	0.999
lam_700:	0.995
lam_660:	0.993
lam_620:	0.993
lam_580:	0.993
lam_546:	0.99
lam_500:	0.978
lam_460:	0.959
lam_435:	0.93
lam_420:	0.9
lam_404:	0.82
lam_400:	0.79
lam_390:	0.67
lam_380:	0.46
lam_370:	0.15
lam_365:	0.04
lam_350:	
lam_334:	
lam_320:	
lam_310:	
lam_300:	
lam_290:	
lam_280:	
lam_270:	
lam_260:	
lam_250:	
tao25mm:
lam_2500:	0.77
lam_2325:	0.82
lam_1970:	0.94
lam_1529:	0.993
lam_1060:	0.997
lam_700:	0.988
lam_660:	0.983
lam_620:	0.983
lam_580:	0.983
lam_546:	0.976
lam_500:	0.95
lam_460:	0.9
lam_435:	0.84
lam_420:	0.76
lam_404:	0.61
lam_400:	0.55
lam_390:	0.37
lam_380:	0.14
lam_370:	
lam_365:	
lam_350:	
lam_334:	
lam_320:	
lam_310:	
lam_300:	
lam_290:	
lam_280:	
lam_270:	
lam_260:	
lam_250:	
nF-nC:	0.027583
nF'-nC':	0.028044
delndelt_rel:
wav_1060:
Tm40_m20:	-0.5
T20_40:	-0.7
T60_80:	-0.8
wav_e:
Tm40_m20:	1.2
T20_40:	1.4
T60_80:	1.6
wav_g:
Tm40_m20:	3.5
T20_40:	4.2
T60_80:	4.7
delndelt_abs:
wav_1060:
Tm40_m20:	-2.8
T20_40:	-2.2
T60_80:	-1.9
wav_e:
Tm40_m20:	-1.2
T20_40:	-0.1
T60_80:	0.4
wav_g:
Tm40_m20:	1
T20_40:	2.6
T60_80:	3.5
HG:	6

N-SF5
vd:	32.25
nd:	1.67271
ve:	32
ne:	1.67763
PgF:	0.5984
plot_nd:	3
plot_Pg:	0
icode:	673323.286
n2325:	1.62935
n1970:	1.63554
n1529:	1.64249
n1060:	1.6508
nt:	1.65188
ns:	1.65661
nr:	1.6633
nC:	1.66664
nC':	1.66759
n632:	1.66848
nD:	1.67253
nd:	1.67271
ne:	1.67763
nF:	1.6875
nF':	1.68876
ng:	1.69998
nh:	1.71106
ni:	
n334:	
n312:	
n296:	
n280:	
n248:	
B1:	1.52481889E+00
B2:	1.87085527E-01
B3:	1.42729015E+00
C1:	1.12547560E-02
C2:	5.88995392E-02
C3:	1.29141675E+02
D0:	-2.53E-07
D1:	1.07E-08
D2:	-2.40E-11
E0:	7.85E-07
E1:	1.15E-09
lamdaTK:	0.278
colorCode:	40/36
Pst:	0.227
PCs:	0.4807
PdC:	0.291
Ped:	0.2362
PgF:	0.5984
Pih:	
P'st:	0.2236
P'C's:	0.5184
P'dC':	0.2418
P'ed:	0.2327
P'gF':	0.5295
P'ih:	
delPCt:	0.0097
delPCs:	0.0027
delPFe:	0.0014
delPgF:	0.0088
delPig:	
alpha30_70:	7.9
alpha20_300:	9.2
Tg:	578
T10_13:	576
T10_76:	693
cp:	0.77
thermConduct:	1
roe:	2.86
E:	87
mu:	0.237
K:	2.99
HK:	620
B:	1
CR:	1
FR:	0
SR:	1
AR:	1
PR:	1
remarks:	
tao10mm:
lam_2500:	0.76
lam_2325:	0.83
lam_1970:	0.95
lam_1529:	0.99
lam_1060:	0.998
lam_700:	0.996
lam_660:	0.995
lam_620:	0.995
lam_580:	0.996
lam_546:	0.995
lam_500:	0.99
lam_460:	0.982
lam_435:	0.973
lam_420:	0.963
lam_404:	0.93
lam_400:	0.91
lam_390:	0.83
lam_380:	0.64
lam_370:	0.28
lam_365:	0.12
lam_350:	
lam_334:	
lam_320:	
lam_310:	
lam_300:	
lam_290:	
lam_280:	
lam_270:	
lam_260:	
lam_250:	
tao25mm:
lam_2500:	0.5
lam_2325:	0.63
lam_1970:	0.88
lam_1529:	0.975
lam_1060:	0.994
lam_700:	0.989
lam_660:	0.987
lam_620:	0.988
lam_580:	0.991
lam_546:	0.988
lam_500:	0.976
lam_460:	0.956
lam_435:	0.94
lam_420:	0.91
lam_404:	0.83
lam_400:	0.78
lam_390:	0.62
lam_380:	0.33
lam_370:	0.04
lam_365:	
lam_350:	
lam_334:	
lam_320:	
lam_310:	
lam_300:	
lam_290:	
lam_280:	
lam_270:	
lam_260:	
lam_250:	
nF-nC:	0.020858
nF'-nC':	0.021177
delndelt_rel:
wav_1060:
Tm40_m20:	1.8
T20_40:	1.8
T60_80:	1.9
wav_e:
Tm40_m20:	3.1
T20_40:	3.4
T60_80:	3.7
wav_g:
Tm40_m20:	4.8
T20_40:	5.5
T60_80:	6
delndelt_abs:
wav_1060:
Tm40_m20:	-0.5
T20_40:	0.4
T60_80:	0.8
wav_e:
Tm40_m20:	0.8
T20_40:	2
T60_80:	2.5
wav_g:
Tm40_m20:	2.5
T20_40:	4
T60_80:	4.8
HG:	3

N-SF56
vd:	26.1
nd:	1.7847
ve:	25.89
ne:	1.79179
PgF:	0.6139
plot_nd:	2
plot_Pg:	3
icode:	785261.328
n2325:	1.7301
n1970:	1.73664
n1529:	1.74431
n1060:	1.75442
nt:	1.75581
ns:	1.76213
nr:	1.77137
nC:	1.77607
nC':	1.77741
n632:	1.77868
nD:	1.78444
nd:	1.7847
ne:	1.79179
nF:	1.80614
nF':	1.808
ng:	1.8246
nh:	1.84126
ni:	
n334:	
n312:	
n296:	
n280:	
n248:	
B1:	1.73562085E+00
B2:	3.17487012E-01
B3:	1.95398203E+00
C1:	1.29624742E-02
C2:	6.12884288E-02
C3:	1.61559441E+02
D0:	-4.13E-06
D1:	7.65E-09
D2:	-1.12E-11
E0:	9.90E-07
E1:	1.57E-09
lamdaTK:	0.287
colorCode:	44/37
Pst:	0.2101
PCs:	0.4635
PdC:	0.2872
Ped:	0.2356
PgF:	0.6139
Pih:	
P'st:	0.2065
P'C's:	0.4996
P'dC':	0.2384
P'ed:	0.2316
P'gF':	0.5427
P'ih:	
delPCt:	0.0048
delPCs:	-0.0002
delPFe:	0.0026
delPgF:	0.014
delPig:	
alpha30_70:	8.7
alpha20_300:	10
Tg:	592
T10_13:	585
T10_76:	691
cp:	0.7
thermConduct:	0.94
roe:	3.28
E:	91
mu:	0.255
K:	2.87
HK:	560
B:	1
CR:	1
FR:	0
SR:	1
AR:	1.3
PR:	1
remarks:	
tao10mm:
lam_2500:	0.81
lam_2325:	0.86
lam_1970:	0.959
lam_1529:	0.992
lam_1060:	0.998
lam_700:	0.994
lam_660:	0.992
lam_620:	0.992
lam_580:	0.993
lam_546:	0.99
lam_500:	0.98
lam_460:	0.963
lam_435:	0.94
lam_420:	0.91
lam_404:	0.84
lam_400:	0.8
lam_390:	0.67
lam_380:	0.44
lam_370:	0.11
lam_365:	0.02
lam_350:	
lam_334:	
lam_320:	
lam_310:	
lam_300:	
lam_290:	
lam_280:	
lam_270:	
lam_260:	
lam_250:	
tao25mm:
lam_2500:	0.59
lam_2325:	0.68
lam_1970:	0.9
lam_1529:	0.981
lam_1060:	0.996
lam_700:	0.986
lam_660:	0.981
lam_620:	0.981
lam_580:	0.983
lam_546:	0.976
lam_500:	0.95
lam_460:	0.91
lam_435:	0.86
lam_420:	0.78
lam_404:	0.64
lam_400:	0.57
lam_390:	0.37
lam_380:	0.13
lam_370:	
lam_365:	
lam_350:	
lam_334:	
lam_320:	
lam_310:	
lam_300:	
lam_290:	
lam_280:	
lam_270:	
lam_260:	
lam_250:	
nF-nC:	0.030071
nF'-nC':	0.030587
delndelt_rel:
wav_1060:
Tm40_m20:	-0.1
T20_40:	-0.3
T60_80:	-0.2
wav_e:
Tm40_m20:	1.7
T20_40:	2
T60_80:	2.4
wav_g:
Tm40_m20:	4.3
T20_40:	5.1
T60_80:	5.9
delndelt_abs:
wav_1060:
Tm40_m20:	-2.5
T20_40:	-1.8
T60_80:	-1.4
wav_e:
Tm40_m20:	-0.7
T20_40:	0.5
T60_80:	1.2
wav_g:
Tm40_m20:	1.8
T20_40:	3.5
T60_80:	4.6
HG:	5

N-SF57
vd:	23.8
nd:	1.847
ve:	
ne:	
PgF:	
plot_nd:	0
plot_Pg:	
icode:	0
n2325:	
n1970:	
n1529:	
n1060:	
nt:	
ns:	
nr:	
nC:	
nC':	
n632:	
nD:	
nd:	1.847
ne:	
nF:	
nF':	
ng:	
nh:	
ni:	
n334:	
n312:	
n296:	
n280:	
n248:	
B1:	0.00000000E+00
B2:	0.00000000E+00
B3:	0.00000000E+00
C1:	0.00000000E+00
C2:	0.00000000E+00
C3:	0.00000000E+00
D0:	0.00E+00
D1:	0.00E+00
D2:	0.00E+00
E0:	0.00E+00
E1:	0.00E+00
lamdaTK:	
colorCode:	
Pst:	
PCs:	
PdC:	
Ped:	
PgF:	
Pih:	
P'st:	
P'C's:	
P'dC':	
P'ed:	
P'gF':	
P'ih:	
delPCt:	
delPCs:	
delPFe:	
delPgF:	
delPig:	
alpha30_70:	
alpha20_300:	
Tg:	
T10_13:	
T10_76:	
cp:	
thermConduct:	
roe:	
E:	
mu:	
K:	
HK:	
B:	
CR:	
FR:	
SR:	
AR:	
PR:	
remarks:	
tao10mm:
lam_2500:	
lam_2325:	
lam_1970:	
lam_1529:	
lam_1060:	
lam_700:	
lam_660:	
lam_620:	
lam_580:	
lam_546:	
lam_500:	
lam_460:	
lam_435:	
lam_420:	
lam_404:	
lam_400:	
lam_390:	
lam_380:	
lam_370:	
lam_365:	
lam_350:	
lam_334:	
lam_320:	
lam_310:	
lam_300:	
lam_290:	
lam_280:	
lam_270:	
lam_260:	
lam_250:	
tao25mm:
lam_2500:	
lam_2325:	
lam_1970:	
lam_1529:	
lam_1060:	
lam_700:	
lam_660:	
lam_620:	
lam_580:	
lam_546:	
lam_500:	
lam_460:	
lam_435:	
lam_420:	
lam_404:	
lam_400:	
lam_390:	
lam_380:	
lam_370:	
lam_365:	
lam_350:	
lam_334:	
lam_320:	
lam_310:	
lam_300:	
lam_290:	
lam_280:	
lam_270:	
lam_260:	
lam_250:	
nF-nC:	
nF'-nC':	
delndelt_rel:
wav_1060:
Tm40_m20:	
T20_40:	
T60_80:	
wav_e:
Tm40_m20:	
T20_40:	
T60_80:	
wav_g:
Tm40_m20:	
T20_40:	
T60_80:	
delndelt_abs:
wav_1060:
Tm40_m20:	
T20_40:	
T60_80:	
wav_e:
Tm40_m20:	
T20_40:	
T60_80:	
wav_g:
Tm40_m20:	
T20_40:	
T60_80:	
HG:	

N-SF6
vd:	25.36
nd:	1.80518
ve:	25.16
ne:	1.81266
PgF:	0.6158
plot_nd:	2
plot_Pg:	0
icode:	805254.337
n2325:	1.74895
n1970:	1.75541
n1529:	1.76307
n1060:	1.77341
nt:	1.77486
ns:	1.78144
nr:	1.79114
nC:	1.79608
nC':	1.79749
n632:	1.79883
nD:	1.80491
nd:	1.80518
ne:	1.81266
nF:	1.82783
nF':	1.8298
ng:	1.84738
nh:	1.86506
ni:	
n334:	
n312:	
n296:	
n280:	
n248:	
B1:	1.77931763E+00
B2:	3.38149866E-01
B3:	2.08734474E+00
C1:	1.33714182E-02
C2:	6.17533621E-02
C3:	1.74017590E+02
D0:	-4.93E-06
D1:	7.02E-09
D2:	-2.40E-11
E0:	9.84E-07
E1:	1.54E-09
lamdaTK:	0.29
colorCode:	45/37
Pst:	0.2074
PCs:	0.461
PdC:	0.2867
Ped:	0.2356
PgF:	0.6158
Pih:	
P'st:	0.2039
P'C's:	0.4969
P'dC':	0.238
P'ed:	0.2315
P'gF':	0.5443
P'ih:	
delPCt:	0.0031
delPCs:	-0.001
delPFe:	0.0027
delPgF:	0.0146
delPig:	
alpha30_70:	9
alpha20_300:	10.4
Tg:	594
T10_13:	591
T10_76:	694
cp:	0.69
thermConduct:	0.96
roe:	3.37
E:	93
mu:	0.262
K:	2.82
HK:	550
B:	1
CR:	1
FR:	0
SR:	2
AR:	1
PR:	1
remarks:	
tao10mm:
lam_2500:	0.94
lam_2325:	0.95
lam_1970:	0.985
lam_1529:	0.998
lam_1060:	0.998
lam_700:	0.995
lam_660:	0.992
lam_620:	0.992
lam_580:	0.992
lam_546:	0.988
lam_500:	0.976
lam_460:	0.958
lam_435:	0.94
lam_420:	0.91
lam_404:	0.84
lam_400:	0.8
lam_390:	0.67
lam_380:	0.46
lam_370:	
lam_365:	
lam_350:	
lam_334:	
lam_320:	
lam_310:	
lam_300:	
lam_290:	
lam_280:	
lam_270:	
lam_260:	
lam_250:	
tao25mm:
lam_2500:	0.85
lam_2325:	0.88
lam_1970:	0.962
lam_1529:	0.994
lam_1060:	0.994
lam_700:	0.987
lam_660:	0.98
lam_620:	0.979
lam_580:	0.98
lam_546:	0.97
lam_500:	0.94
lam_460:	0.9
lam_435:	0.85
lam_420:	0.78
lam_404:	0.64
lam_400:	0.57
lam_390:	0.37
lam_380:	0.14
lam_370:	
lam_365:	
lam_350:	
lam_334:	
lam_320:	
lam_310:	
lam_300:	
lam_290:	
lam_280:	
lam_270:	
lam_260:	
lam_250:	
nF-nC:	0.03175
nF'-nC':	0.032304
delndelt_rel:
wav_1060:
Tm40_m20:	-0.7
T20_40:	-0.8
T60_80:	-0.8
wav_e:
Tm40_m20:	1.2
T20_40:	1.5
T60_80:	1.8
wav_g:
Tm40_m20:	3.9
T20_40:	4.8
T60_80:	5.4
delndelt_abs:
wav_1060:
Tm40_m20:	-3
T20_40:	-2.3
T60_80:	-2
wav_e:
Tm40_m20:	-1.2
T20_40:	0
T60_80:	0.6
wav_g:
Tm40_m20:	1.3
T20_40:	3.1
T60_80:	4.1
HG:	4

N-SF64
vd:	30.23
nd:	1.70591
ve:	29.99
ne:	1.71142
PgF:	0.6028
plot_nd:	19
plot_Pg:	16
icode:	706302.299
n2325:	1.65993
n1970:	1.66607
n1529:	1.67306
n1060:	1.68176
nt:	1.68291
ns:	1.68806
nr:	1.69544
nC:	1.69914
nC':	1.7002
n632:	1.70119
nD:	1.70571
nd:	1.70591
ne:	1.71142
nF:	1.72249
nF':	1.72392
ng:	1.73657
nh:	1.74912
ni:	
n334:	
n312:	
n296:	
n280:	
n248:	
B1:	1.59163762E+00
B2:	2.19908428E-01
B3:	1.46929315E+00
C1:	1.18623434E-02
C2:	5.94585499E-02
C3:	1.33310762E+02
D0:	-2.06E-06
D1:	9.78E-09
D2:	-1.67E-11
E0:	8.67E-07
E1:	1.23E-09
lamdaTK:	0.279
colorCode:	42/37
Pst:	0.2204
PCs:	0.4746
PdC:	0.2898
Ped:	0.2361
PgF:	0.6028
Pih:	
P'st:	0.2169
P'C's:	0.5117
P'dC':	0.2407
P'ed:	0.2324
P'gF':	0.5333
P'ih:	
delPCt:	0.0066
delPCs:	0.0012
delPFe:	0.0017
delPgF:	0.0099
delPig:	
alpha30_70:	8.5
alpha20_300:	9.8
Tg:	572
T10_13:	576
T10_76:	688
cp:	0.75
thermConduct:	0.98
roe:	2.99
E:	88
mu:	0.245
K:	2.95
HK:	620
B:	1
CR:	1
FR:	0
SR:	1
AR:	1.2
PR:	1
remarks:	
tao10mm:
lam_2500:	0.77
lam_2325:	0.84
lam_1970:	0.95
lam_1529:	0.992
lam_1060:	0.998
lam_700:	0.994
lam_660:	0.992
lam_620:	0.992
lam_580:	0.994
lam_546:	0.993
lam_500:	0.984
lam_460:	0.971
lam_435:	0.957
lam_420:	0.93
lam_404:	0.88
lam_400:	0.85
lam_390:	0.75
lam_380:	0.55
lam_370:	0.21
lam_365:	0.08
lam_350:	
lam_334:	
lam_320:	
lam_310:	
lam_300:	
lam_290:	
lam_280:	
lam_270:	
lam_260:	
lam_250:	
tao25mm:
lam_2500:	0.52
lam_2325:	0.64
lam_1970:	0.88
lam_1529:	0.979
lam_1060:	0.996
lam_700:	0.985
lam_660:	0.98
lam_620:	0.981
lam_580:	0.984
lam_546:	0.982
lam_500:	0.961
lam_460:	0.93
lam_435:	0.9
lam_420:	0.84
lam_404:	0.73
lam_400:	0.67
lam_390:	0.48
lam_380:	0.22
lam_370:	0.02
lam_365:	
lam_350:	
lam_334:	
lam_320:	
lam_310:	
lam_300:	
lam_290:	
lam_280:	
lam_270:	
lam_260:	
lam_250:	
nF-nC:	0.02335
nF'-nC':	0.02372
delndelt_rel:
wav_1060:
Tm40_m20:	0.9
T20_40:	0.9
T60_80:	1
wav_e:
Tm40_m20:	2.4
T20_40:	2.7
T60_80:	3
wav_g:
Tm40_m20:	4.4
T20_40:	5.1
T60_80:	5.6
delndelt_abs:
wav_1060:
Tm40_m20:	-1.3
T20_40:	-0.6
T60_80:	-0.1
wav_e:
Tm40_m20:	0.1
T20_40:	1.2
T60_80:	1.9
wav_g:
Tm40_m20:	2
T20_40:	3.5
T60_80:	4.4
HG:	4

N-SF8
vd:	31.31
nd:	1.68894
ve:	31.06
ne:	1.69413
PgF:	0.5999
plot_nd:	16
plot_Pg:	16
icode:	689313.290
n2325:	1.64448
n1970:	1.6506
n1529:	1.65753
n1060:	1.666
nt:	1.66711
ns:	1.67203
nr:	1.67904
nC:	1.68254
nC':	1.68354
n632:	1.68448
nD:	1.68874
nd:	1.68894
ne:	1.69413
nF:	1.70455
nF':	1.70589
ng:	1.71775
nh:	1.72948
ni:	
n334:	
n312:	
n296:	
n280:	
n248:	
B1:	1.55075812E+00
B2:	2.09816918E-01
B3:	1.46205491E+00
C1:	1.14338344E-02
C2:	5.82725652E-02
C3:	1.33241650E+02
D0:	-1.93E-06
D1:	9.69E-09
D2:	-2.34E-11
E0:	8.31E-07
E1:	1.15E-09
lamdaTK:	0.277
colorCode:	41/36
Pst:	0.2236
PCs:	0.4778
PdC:	0.2905
Ped:	0.2362
PgF:	0.5999
Pih:	
P'st:	0.2202
P'C's:	0.5152
P'dC':	0.2413
P'ed:	0.2326
P'gF':	0.5308
P'ih:	
delPCt:	0.008
delPCs:	0.0019
delPFe:	0.0014
delPgF:	0.0087
delPig:	
alpha30_70:	8.6
alpha20_300:	9.9
Tg:	567
T10_13:	564
T10_76:	678
cp:	0.77
thermConduct:	1.03
roe:	2.9
E:	88
mu:	0.245
K:	2.95
HK:	600
B:	1
CR:	1
FR:	0
SR:	1
AR:	1
PR:	1
remarks:	
tao10mm:
lam_2500:	0.75
lam_2325:	0.82
lam_1970:	0.95
lam_1529:	0.988
lam_1060:	0.997
lam_700:	0.995
lam_660:	0.993
lam_620:	0.993
lam_580:	0.994
lam_546:	0.993
lam_500:	0.985
lam_460:	0.976
lam_435:	0.965
lam_420:	0.95
lam_404:	0.92
lam_400:	0.9
lam_390:	0.83
lam_380:	0.67
lam_370:	0.35
lam_365:	0.16
lam_350:	
lam_334:	
lam_320:	
lam_310:	
lam_300:	
lam_290:	
lam_280:	
lam_270:	
lam_260:	
lam_250:	
tao25mm:
lam_2500:	0.48
lam_2325:	0.6
lam_1970:	0.87
lam_1529:	0.97
lam_1060:	0.993
lam_700:	0.987
lam_660:	0.983
lam_620:	0.983
lam_580:	0.986
lam_546:	0.983
lam_500:	0.963
lam_460:	0.94
lam_435:	0.91
lam_420:	0.88
lam_404:	0.81
lam_400:	0.77
lam_390:	0.63
lam_380:	0.37
lam_370:	0.07
lam_365:	
lam_350:	
lam_334:	
lam_320:	
lam_310:	
lam_300:	
lam_290:	
lam_280:	
lam_270:	
lam_260:	
lam_250:	
nF-nC:	0.022005
nF'-nC':	0.022346
delndelt_rel:
wav_1060:
Tm40_m20:	1
T20_40:	0.9
T60_80:	1
wav_e:
Tm40_m20:	2.4
T20_40:	2.6
T60_80:	2.9
wav_g:
Tm40_m20:	4.2
T20_40:	4.8
T60_80:	5.3
delndelt_abs:
wav_1060:
Tm40_m20:	-1.3
T20_40:	-0.5
T60_80:	-0.1
wav_e:
Tm40_m20:	0.1
T20_40:	1.2
T60_80:	1.7
wav_g:
Tm40_m20:	1.8
T20_40:	3.3
T60_80:	4.1
HG:	4

N-SK10
vd:	56.98
nd:	1.62278
ve:	56.7
ne:	1.62538
PgF:	0.5475
plot_nd:	18
plot_Pg:	18
icode:	623570.367
n2325:	1.59309
n1970:	1.59836
n1529:	1.604
n1060:	1.61
nt:	1.6107
ns:	1.61367
nr:	1.61759
nC:	1.61947
nC':	1.61999
n632:	1.62049
nD:	1.62268
nd:	1.62278
ne:	1.62538
nF:	1.6304
nF':	1.63102
ng:	1.63638
nh:	1.64137
ni:	1.6499
n334:	1.65916
n312:	
n296:	
n280:	
n248:	
B1:	1.41140955E+00
B2:	1.76877664E-01
B3:	9.57734074E-01
C1:	7.83671299E-03
C2:	2.79388630E-02
C3:	1.02564943E+02
D0:	3.93E-07
D1:	1.17E-08
D2:	-1.13E-11
E0:	5.04E-07
E1:	5.39E-10
lamdaTK:	0.175
colorCode:	36/32
Pst:	0.2714
PCs:	0.5303
PdC:	0.3029
Ped:	0.2384
PgF:	0.5475
Pih:	0.7808
P'st:	0.269
P'C's:	0.5731
P'dC':	0.2525
P'ed:	0.2362
P'gF':	0.4858
P'ih:	0.7738
delPCt:	-0.0136
delPCs:	-0.0055
delPFe:	0.0003
delPgF:	-0.0005
delPig:	-0.0096
alpha30_70:	
alpha20_300:	8
Tg:	641
T10_13:	
T10_76:	761
cp:	
thermConduct:	
roe:	3.67
E:	82
mu:	0.268
K:	1.86
HK:	550
B:	1
CR:	3
FR:	3
SR:	52.2
AR:	2
PR:	2.2
remarks:	
tao10mm:
lam_2500:	0.69
lam_2325:	0.83
lam_1970:	0.954
lam_1529:	0.984
lam_1060:	0.996
lam_700:	0.997
lam_660:	0.996
lam_620:	0.996
lam_580:	0.996
lam_546:	0.996
lam_500:	0.996
lam_460:	0.993
lam_435:	0.991
lam_420:	0.99
lam_404:	0.986
lam_400:	0.985
lam_390:	0.98
lam_380:	0.969
lam_370:	0.95
lam_365:	0.93
lam_350:	0.83
lam_334:	0.55
lam_320:	0.14
lam_310:	0.01
lam_300:	
lam_290:	
lam_280:	
lam_270:	
lam_260:	
lam_250:	
tao25mm:
lam_2500:	0.4
lam_2325:	0.62
lam_1970:	0.89
lam_1529:	0.96
lam_1060:	0.99
lam_700:	0.992
lam_660:	0.991
lam_620:	0.99
lam_580:	0.99
lam_546:	0.99
lam_500:	0.99
lam_460:	0.983
lam_435:	0.978
lam_420:	0.974
lam_404:	0.965
lam_400:	0.962
lam_390:	0.95
lam_380:	0.93
lam_370:	0.88
lam_365:	0.84
lam_350:	0.63
lam_334:	0.22
lam_320:	
lam_310:	
lam_300:	
lam_290:	
lam_280:	
lam_270:	
lam_260:	
lam_250:	
nF-nC:	0.010931
nF'-nC':	0.01103
delndelt_rel:
wav_1060:
Tm40_m20:	1.9
T20_40:	1.9
T60_80:	2.1
wav_e:
Tm40_m20:	2.6
T20_40:	2.7
T60_80:	2.9
wav_g:
Tm40_m20:	3.3
T20_40:	3.4
T60_80:	3.7
delndelt_abs:
wav_1060:
Tm40_m20:	-0.2
T20_40:	0.5
T60_80:	1
wav_e:
Tm40_m20:	0.4
T20_40:	1.3
T60_80:	1.8
wav_g:
Tm40_m20:	1
T20_40:	2
T60_80:	2.6
HG:	

N-SK11
vd:	60.8
nd:	1.56384
ve:	60.55
ne:	1.56605
PgF:	0.5411
plot_nd:	16
plot_Pg:	18
icode:	564608.308
n2325:	1.53598
n1970:	1.54131
n1529:	1.54693
n1060:	1.55266
nt:	1.5533
ns:	1.55597
nr:	1.55939
nC:	1.56101
nC':	1.56146
n632:	1.56188
nD:	1.56376
nd:	1.56384
ne:	1.56605
nF:	1.57028
nF':	1.57081
ng:	1.5753
nh:	1.57946
ni:	1.58653
n334:	1.59414
n312:	1.6011
n296:	
n280:	
n248:	
B1:	1.17963631E+00
B2:	2.29817295E-01
B3:	9.35789652E-01
C1:	6.80282081E-03
C2:	2.19737205E-02
C3:	1.01513232E+02
D0:	2.14E-06
D1:	1.27E-08
D2:	-7.21E-11
E0:	3.51E-07
E1:	5.41E-10
lamdaTK:	0.238
colorCode:	34/29
Pst:	0.2874
PCs:	0.5436
PdC:	0.3051
Ped:	0.2385
PgF:	0.5411
Pih:	0.7626
P'st:	0.285
P'C's:	0.5875
P'dC':	0.2544
P'ed:	0.2366
P'gF':	0.4805
P'ih:	0.7564
delPCt:	-0.0024
delPCs:	-0.0011
delPFe:	0
delPgF:	-0.0004
delPig:	-0.0037
alpha30_70:	6.5
alpha20_300:	7.6
Tg:	610
T10_13:	601
T10_76:	760
cp:	
thermConduct:	
roe:	3.08
E:	79
mu:	0.239
K:	2.45
HK:	570
B:	1
CR:	2
FR:	0
SR:	2
AR:	1
PR:	2.3
remarks:	
tao10mm:
lam_2500:	0.78
lam_2325:	0.88
lam_1970:	0.967
lam_1529:	0.994
lam_1060:	0.998
lam_700:	0.998
lam_660:	0.998
lam_620:	0.998
lam_580:	0.998
lam_546:	0.999
lam_500:	0.998
lam_460:	0.996
lam_435:	0.995
lam_420:	0.994
lam_404:	0.992
lam_400:	0.99
lam_390:	0.988
lam_380:	0.985
lam_370:	0.98
lam_365:	0.976
lam_350:	0.95
lam_334:	0.87
lam_320:	0.7
lam_310:	0.48
lam_300:	0.21
lam_290:	0.06
lam_280:	
lam_270:	
lam_260:	
lam_250:	
tao25mm:
lam_2500:	0.54
lam_2325:	0.73
lam_1970:	0.92
lam_1529:	0.984
lam_1060:	0.995
lam_700:	0.996
lam_660:	0.995
lam_620:	0.995
lam_580:	0.996
lam_546:	0.997
lam_500:	0.994
lam_460:	0.99
lam_435:	0.988
lam_420:	0.985
lam_404:	0.98
lam_400:	0.975
lam_390:	0.97
lam_380:	0.963
lam_370:	0.95
lam_365:	0.94
lam_350:	0.88
lam_334:	0.71
lam_320:	0.41
lam_310:	0.16
lam_300:	0.02
lam_290:	
lam_280:	
lam_270:	
lam_260:	
lam_250:	
nF-nC:	0.009274
nF'-nC':	0.009349
delndelt_rel:
wav_1060:
Tm40_m20:	2.4
T20_40:	2.6
T60_80:	2.5
wav_e:
Tm40_m20:	2.8
T20_40:	3.2
T60_80:	3.2
wav_g:
Tm40_m20:	3.4
T20_40:	3.8
T60_80:	3.9
delndelt_abs:
wav_1060:
Tm40_m20:	0.3
T20_40:	1.2
T60_80:	1.5
wav_e:
Tm40_m20:	0.7
T20_40:	1.8
T60_80:	2.1
wav_g:
Tm40_m20:	1.2
T20_40:	2.4
T60_80:	2.8
HG:	

N-SK14
vd:	60.6
nd:	1.60311
ve:	60.34
ne:	1.60548
PgF:	0.5415
plot_nd:	16
plot_Pg:	19
icode:	603606.344
n2325:	1.57336
n1970:	1.57903
n1529:	1.58502
n1060:	1.59113
nt:	1.59182
ns:	1.59467
nr:	1.59834
nC:	1.60008
nC':	1.60056
n632:	1.60101
nD:	1.60302
nd:	1.60311
ne:	1.60548
nF:	1.61003
nF':	1.61059
ng:	1.61542
nh:	1.61988
ni:	1.62748
n334:	1.63564
n312:	
n296:	
n280:	
n248:	
B1:	9.36155374E-01
B2:	5.94052018E-01
B3:	1.04374583E+00
C1:	4.61716525E-03
C2:	1.68859270E-02
C3:	1.03736265E+02
D0:	1.58E-06
D1:	1.22E-08
D2:	-8.04E-12
E0:	4.46E-07
E1:	5.22E-10
lamdaTK:	0.15
colorCode:	35/29
Pst:	0.2864
PCs:	0.5427
PdC:	0.3049
Ped:	0.2385
PgF:	0.5415
Pih:	0.7631
P'st:	0.2841
P'C's:	0.5865
P'dC':	0.2542
P'ed:	0.2366
P'gF':	0.4808
P'ih:	0.7569
delPCt:	-0.0033
delPCs:	-0.0015
delPFe:	0
delPgF:	-0.0003
delPig:	-0.0044
alpha30_70:	6
alpha20_300:	7.3
Tg:	649
T10_13:	638
T10_76:	773
cp:	0.636
thermConduct:	0.851
roe:	3.44
E:	86
mu:	0.261
K:	2
HK:	600
B:	1
CR:	4
FR:	2
SR:	51.3
AR:	2
PR:	2.3
remarks:	
tao10mm:
lam_2500:	0.68
lam_2325:	0.83
lam_1970:	0.959
lam_1529:	0.992
lam_1060:	0.998
lam_700:	0.998
lam_660:	0.998
lam_620:	0.998
lam_580:	0.998
lam_546:	0.998
lam_500:	0.997
lam_460:	0.995
lam_435:	0.994
lam_420:	0.993
lam_404:	0.991
lam_400:	0.99
lam_390:	0.988
lam_380:	0.981
lam_370:	0.971
lam_365:	0.963
lam_350:	0.91
lam_334:	0.77
lam_320:	0.55
lam_310:	0.35
lam_300:	0.16
lam_290:	0.04
lam_280:	
lam_270:	
lam_260:	
lam_250:	
tao25mm:
lam_2500:	0.38
lam_2325:	0.63
lam_1970:	0.9
lam_1529:	0.98
lam_1060:	0.994
lam_700:	0.995
lam_660:	0.995
lam_620:	0.995
lam_580:	0.995
lam_546:	0.995
lam_500:	0.993
lam_460:	0.988
lam_435:	0.985
lam_420:	0.983
lam_404:	0.978
lam_400:	0.975
lam_390:	0.97
lam_380:	0.952
lam_370:	0.93
lam_365:	0.91
lam_350:	0.79
lam_334:	0.52
lam_320:	0.22
lam_310:	0.07
lam_300:	
lam_290:	
lam_280:	
lam_270:	
lam_260:	
lam_250:	
nF-nC:	0.009953
nF'-nC':	0.010034
delndelt_rel:
wav_1060:
Tm40_m20:	2.5
T20_40:	2.4
T60_80:	2.6
wav_e:
Tm40_m20:	3
T20_40:	3.1
T60_80:	3.3
wav_g:
Tm40_m20:	3.5
T20_40:	3.7
T60_80:	4
delndelt_abs:
wav_1060:
Tm40_m20:	0.3
T20_40:	1.1
T60_80:	1.5
wav_e:
Tm40_m20:	0.8
T20_40:	1.7
T60_80:	2.2
wav_g:
Tm40_m20:	1.3
T20_40:	2.3
T60_80:	2.8
HG:	3

N-SK15
vd:	58.02
nd:	1.62296
ve:	57.75
ne:	1.62552
PgF:	0.5453
plot_nd:	16
plot_Pg:	16
icode:	623580.362
n2325:	1.59268
n1970:	1.59822
n1529:	1.60411
n1060:	1.61027
nt:	1.61098
ns:	1.61396
nr:	1.61785
nC:	1.6197
nC':	1.62022
n632:	1.6207
nD:	1.62286
nd:	1.62296
ne:	1.62552
nF:	1.63044
nF':	1.63105
ng:	1.63629
nh:	1.64116
ni:	1.64947
n334:	1.65846
n312:	
n296:	
n280:	
n248:	
B1:	1.30417786E+00
B2:	2.85841160E-01
B3:	9.74781572E-01
C1:	6.95051276E-03
C2:	2.32023703E-02
C3:	9.90168840E+01
D0:	4.92E-07
D1:	1.20E-08
D2:	-2.96E-12
E0:	4.66E-07
E1:	5.16E-10
lamdaTK:	0.179
colorCode:	36/31
Pst:	0.277
PCs:	0.5348
PdC:	0.3036
Ped:	0.2384
PgF:	0.5453
Pih:	0.7742
P'st:	0.2746
P'C's:	0.578
P'dC':	0.2531
P'ed:	0.2363
P'gF':	0.484
P'ih:	0.7674
delPCt:	-0.0084
delPCs:	-0.0033
delPFe:	0.0001
delPgF:	-0.0009
delPig:	-0.0102
alpha30_70:	6.7
alpha20_300:	7.6
Tg:	641
T10_13:	634
T10_76:	752
cp:	0.57
thermConduct:	0.77
roe:	3.62
E:	84
mu:	0.265
K:	1.93
HK:	620
B:	1
CR:	3
FR:	3
SR:	52.2
AR:	2
PR:	3.2
remarks:	
tao10mm:
lam_2500:	0.67
lam_2325:	0.83
lam_1970:	0.959
lam_1529:	0.99
lam_1060:	0.996
lam_700:	0.998
lam_660:	0.997
lam_620:	0.997
lam_580:	0.997
lam_546:	0.997
lam_500:	0.996
lam_460:	0.993
lam_435:	0.991
lam_420:	0.99
lam_404:	0.986
lam_400:	0.984
lam_390:	0.976
lam_380:	0.963
lam_370:	0.94
lam_365:	0.92
lam_350:	0.8
lam_334:	0.5
lam_320:	0.14
lam_310:	0.01
lam_300:	
lam_290:	
lam_280:	
lam_270:	
lam_260:	
lam_250:	
tao25mm:
lam_2500:	0.37
lam_2325:	0.62
lam_1970:	0.9
lam_1529:	0.975
lam_1060:	0.991
lam_700:	0.994
lam_660:	0.992
lam_620:	0.992
lam_580:	0.993
lam_546:	0.993
lam_500:	0.99
lam_460:	0.982
lam_435:	0.978
lam_420:	0.974
lam_404:	0.966
lam_400:	0.96
lam_390:	0.94
lam_380:	0.91
lam_370:	0.85
lam_365:	0.8
lam_350:	0.56
lam_334:	0.18
lam_320:	
lam_310:	
lam_300:	
lam_290:	
lam_280:	
lam_270:	
lam_260:	
lam_250:	
nF-nC:	0.010737
nF'-nC':	0.010832
delndelt_rel:
wav_1060:
Tm40_m20:	2
T20_40:	2
T60_80:	2.1
wav_e:
Tm40_m20:	2.6
T20_40:	2.7
T60_80:	2.9
wav_g:
Tm40_m20:	3.2
T20_40:	3.4
T60_80:	3.7
delndelt_abs:
wav_1060:
Tm40_m20:	-0.2
T20_40:	0.6
T60_80:	1.1
wav_e:
Tm40_m20:	0.4
T20_40:	1.3
T60_80:	1.8
wav_g:
Tm40_m20:	1
T20_40:	1.9
T60_80:	2.5
HG:	3

N-SK16
vd:	60.32
nd:	1.62041
ve:	60.08
ne:	1.62286
PgF:	0.5412
plot_nd:	18
plot_Pg:	17
icode:	620603.358
n2325:	1.58919
n1970:	1.59523
n1529:	1.60157
n1060:	1.60799
nt:	1.60871
ns:	1.61167
nr:	1.61548
nC:	1.61727
nC':	1.61777
n632:	1.61824
nD:	1.62032
nd:	1.62041
ne:	1.62286
nF:	1.62756
nF':	1.62814
ng:	1.63312
nh:	1.63773
ni:	1.64559
n334:	1.65403
n312:	1.66178
n296:	
n280:	
n248:	
B1:	1.34317774E+00
B2:	2.41144399E-01
B3:	9.94317969E-01
C1:	7.04687339E-03
C2:	2.29005000E-02
C3:	9.27508526E+01
D0:	-2.37E-08
D1:	1.32E-08
D2:	-1.29E-11
E0:	4.09E-07
E1:	5.17E-10
lamdaTK:	0.17
colorCode:	36/30
Pst:	0.2885
PCs:	0.5443
PdC:	0.3051
Ped:	0.2385
PgF:	0.5412
Pih:	0.7633
P'st:	0.2861
P'C's:	0.5882
P'dC':	0.2544
P'ed:	0.2366
P'gF':	0.4805
P'ih:	0.7572
delPCt:	0.0016
delPCs:	0.0007
delPFe:	-0.0003
delPgF:	-0.0011
delPig:	-0.0067
alpha30_70:	6.3
alpha20_300:	7.3
Tg:	636
T10_13:	633
T10_76:	750
cp:	0.578
thermConduct:	0.818
roe:	3.58
E:	89
mu:	0.264
K:	1.9
HK:	600
B:	1
CR:	4
FR:	4
SR:	53.3
AR:	3.3
PR:	3.2
remarks:	
tao10mm:
lam_2500:	0.58
lam_2325:	0.78
lam_1970:	0.95
lam_1529:	0.989
lam_1060:	0.998
lam_700:	0.998
lam_660:	0.998
lam_620:	0.997
lam_580:	0.998
lam_546:	0.998
lam_500:	0.996
lam_460:	0.994
lam_435:	0.992
lam_420:	0.992
lam_404:	0.99
lam_400:	0.988
lam_390:	0.982
lam_380:	0.971
lam_370:	0.954
lam_365:	0.94
lam_350:	0.87
lam_334:	0.69
lam_320:	0.41
lam_310:	0.21
lam_300:	0.06
lam_290:	0.01
lam_280:	
lam_270:	
lam_260:	
lam_250:	
tao25mm:
lam_2500:	0.26
lam_2325:	0.54
lam_1970:	0.88
lam_1529:	0.973
lam_1060:	0.995
lam_700:	0.996
lam_660:	0.994
lam_620:	0.993
lam_580:	0.994
lam_546:	0.994
lam_500:	0.991
lam_460:	0.984
lam_435:	0.981
lam_420:	0.979
lam_404:	0.974
lam_400:	0.97
lam_390:	0.956
lam_380:	0.93
lam_370:	0.89
lam_365:	0.86
lam_350:	0.7
lam_334:	0.4
lam_320:	0.11
lam_310:	0.02
lam_300:	
lam_290:	
lam_280:	
lam_270:	
lam_260:	
lam_250:	
nF-nC:	0.010285
nF'-nC':	0.010368
delndelt_rel:
wav_1060:
Tm40_m20:	1.6
T20_40:	1.7
T60_80:	1.9
wav_e:
Tm40_m20:	2.2
T20_40:	2.3
T60_80:	2.6
wav_g:
Tm40_m20:	2.6
T20_40:	2.9
T60_80:	3.2
delndelt_abs:
wav_1060:
Tm40_m20:	-0.5
T20_40:	0.3
T60_80:	0.8
wav_e:
Tm40_m20:	-0.1
T20_40:	0.9
T60_80:	1.5
wav_g:
Tm40_m20:	0.4
T20_40:	1.4
T60_80:	2.1
HG:	4

N-SK18
vd:	55.42
nd:	1.63854
ve:	55.15
ne:	1.64128
PgF:	0.5493
plot_nd:	16
plot_Pg:	16
icode:	639554.364
n2325:	1.60682
n1970:	1.61254
n1529:	1.61863
n1060:	1.62505
nt:	1.6258
ns:	1.62894
nr:	1.63308
nC:	1.63505
nC':	1.63561
n632:	1.63612
nD:	1.63844
nd:	1.63854
ne:	1.64128
nF:	1.64657
nF':	1.64724
ng:	1.6529
nh:	1.65819
ni:	1.6673
n334:	1.67727
n312:	
n296:	
n280:	
n248:	
B1:	1.53857004E+00
B2:	9.85934131E-02
B3:	1.02309528E+00
C1:	8.63201486E-03
C2:	3.67156464E-02
C3:	1.00118441E+02
D0:	4.83E-07
D1:	1.31E-08
D2:	-1.22E-11
E0:	5.56E-07
E1:	5.92E-10
lamdaTK:	0.146
colorCode:	37/33
Pst:	0.2727
PCs:	0.5304
PdC:	0.3027
Ped:	0.2383
PgF:	0.5493
Pih:	0.7905
P'st:	0.2702
P'C's:	0.5732
P'dC':	0.2522
P'ed:	0.2361
P'gF':	0.4874
P'ih:	0.7832
delPCt:	-0.0047
delPCs:	-0.0017
delPFe:	-0.0002
delPgF:	-0.0013
delPig:	-0.0099
alpha30_70:	6.4
alpha20_300:	7.6
Tg:	643
T10_13:	
T10_76:	751
cp:	
thermConduct:	
roe:	3.64
E:	88
mu:	0.269
K:	1.9
HK:	610
B:	1
CR:	3
FR:	4
SR:	52.3
AR:	2.2
PR:	3.3
remarks:	
tao10mm:
lam_2500:	0.67
lam_2325:	0.83
lam_1970:	0.959
lam_1529:	0.99
lam_1060:	0.996
lam_700:	0.997
lam_660:	0.996
lam_620:	0.996
lam_580:	0.996
lam_546:	0.996
lam_500:	0.994
lam_460:	0.988
lam_435:	0.985
lam_420:	0.984
lam_404:	0.981
lam_400:	0.98
lam_390:	0.967
lam_380:	0.95
lam_370:	0.9
lam_365:	0.86
lam_350:	0.62
lam_334:	0.21
lam_320:	0.01
lam_310:	
lam_300:	
lam_290:	
lam_280:	
lam_270:	
lam_260:	
lam_250:	
tao25mm:
lam_2500:	0.37
lam_2325:	0.62
lam_1970:	0.9
lam_1529:	0.975
lam_1060:	0.991
lam_700:	0.993
lam_660:	0.991
lam_620:	0.99
lam_580:	0.991
lam_546:	0.99
lam_500:	0.984
lam_460:	0.971
lam_435:	0.964
lam_420:	0.96
lam_404:	0.954
lam_400:	0.95
lam_390:	0.92
lam_380:	0.87
lam_370:	0.77
lam_365:	0.69
lam_350:	0.3
lam_334:	0.01
lam_320:	
lam_310:	
lam_300:	
lam_290:	
lam_280:	
lam_270:	
lam_260:	
lam_250:	
nF-nC:	0.011521
nF'-nC':	0.011628
delndelt_rel:
wav_1060:
Tm40_m20:	1.9
T20_40:	2
T60_80:	2.2
wav_e:
Tm40_m20:	2.7
T20_40:	2.9
T60_80:	3.1
wav_g:
Tm40_m20:	3.3
T20_40:	3.6
T60_80:	3.9
delndelt_abs:
wav_1060:
Tm40_m20:	-0.2
T20_40:	0.6
T60_80:	1.1
wav_e:
Tm40_m20:	0.5
T20_40:	1.4
T60_80:	2
wav_g:
Tm40_m20:	1.1
T20_40:	2.2
T60_80:	2.8
HG:	

N-SK2
vd:	56.65
nd:	1.60738
ve:	56.37
ne:	1.60994
PgF:	0.5477
plot_nd:	18
plot_Pg:	16
icode:	607567.355
n2325:	1.57881
n1970:	1.58378
n1529:	1.58914
n1060:	1.5949
nt:	1.59558
ns:	1.59847
nr:	1.6023
nC:	1.60414
nC':	1.60465
n632:	1.60513
nD:	1.60729
nd:	1.60738
ne:	1.60994
nF:	1.61486
nF':	1.61547
ng:	1.62073
nh:	1.62562
ni:	1.63398
n334:	1.64304
n312:	
n296:	
n280:	
n248:	
B1:	1.28189012E+00
B2:	2.57738258E-01
B3:	9.68186040E-01
C1:	7.27191640E-03
C2:	2.42823527E-02
C3:	1.10377773E+02
D0:	3.80E-06
D1:	1.41E-08
D2:	2.28E-11
E0:	6.44E-07
E1:	8.03E-11
lamdaTK:	0.108
colorCode:	35/30
Pst:	0.269
PCs:	0.5285
PdC:	0.3027
Ped:	0.2384
PgF:	0.5477
Pih:	0.7802
P'st:	0.2666
P'C's:	0.5713
P'dC':	0.2523
P'ed:	0.2362
P'gF':	0.486
P'ih:	0.773
delPCt:	-0.0162
delPCs:	-0.0064
delPFe:	0.0003
delPgF:	-0.0008
delPig:	-0.013
alpha30_70:	6
alpha20_300:	7.1
Tg:	659
T10_13:	659
T10_76:	823
cp:	0.595
thermConduct:	0.776
roe:	3.55
E:	78
mu:	0.263
K:	2.31
HK:	550
B:	0
CR:	2
FR:	0
SR:	2.2
AR:	1
PR:	2.3
remarks:	
tao10mm:
lam_2500:	0.82
lam_2325:	0.9
lam_1970:	0.971
lam_1529:	0.995
lam_1060:	0.998
lam_700:	0.998
lam_660:	0.998
lam_620:	0.998
lam_580:	0.998
lam_546:	0.998
lam_500:	0.996
lam_460:	0.993
lam_435:	0.993
lam_420:	0.994
lam_404:	0.994
lam_400:	0.994
lam_390:	0.992
lam_380:	0.988
lam_370:	0.976
lam_365:	0.967
lam_350:	0.91
lam_334:	0.75
lam_320:	0.5
lam_310:	0.28
lam_300:	0.1
lam_290:	0.02
lam_280:	
lam_270:	
lam_260:	
lam_250:	
tao25mm:
lam_2500:	0.6
lam_2325:	0.76
lam_1970:	0.93
lam_1529:	0.988
lam_1060:	0.995
lam_700:	0.995
lam_660:	0.994
lam_620:	0.994
lam_580:	0.995
lam_546:	0.995
lam_500:	0.99
lam_460:	0.983
lam_435:	0.982
lam_420:	0.984
lam_404:	0.985
lam_400:	0.984
lam_390:	0.979
lam_380:	0.97
lam_370:	0.94
lam_365:	0.92
lam_350:	0.78
lam_334:	0.49
lam_320:	0.18
lam_310:	0.04
lam_300:	
lam_290:	
lam_280:	
lam_270:	
lam_260:	
lam_250:	
nF-nC:	0.010722
nF'-nC':	0.010821
delndelt_rel:
wav_1060:
Tm40_m20:	3.7
T20_40:	3.6
T60_80:	4
wav_e:
Tm40_m20:	4.6
T20_40:	4.5
T60_80:	4.9
wav_g:
Tm40_m20:	5.3
T20_40:	5.3
T60_80:	5.7
delndelt_abs:
wav_1060:
Tm40_m20:	1.5
T20_40:	2.3
T60_80:	2.9
wav_e:
Tm40_m20:	2.4
T20_40:	3.1
T60_80:	3.8
wav_g:
Tm40_m20:	3.1
T20_40:	3.9
T60_80:	4.5
HG:	2

N-SK4
vd:	58.63
nd:	1.61272
ve:	58.37
ne:	1.61521
PgF:	0.5448
plot_nd:	16
plot_Pg:	18
icode:	613586.354
n2325:	1.58282
n1970:	1.58835
n1529:	1.59422
n1060:	1.60032
nt:	1.60102
ns:	1.60393
nr:	1.60774
nC:	1.60954
nC':	1.61005
n632:	1.61052
nD:	1.61262
nd:	1.61272
ne:	1.61521
nF:	1.61999
nF':	1.62059
ng:	1.62568
nh:	1.63042
ni:	
n334:	
n312:	
n296:	
n280:	
n248:	
B1:	1.32993741E+00
B2:	2.28542996E-01
B3:	9.88465211E-01
C1:	7.16874107E-03
C2:	2.46455892E-02
C3:	1.00886364E+02
D0:	7.95E-07
D1:	1.30E-08
D2:	-1.31E-11
E0:	4.36E-07
E1:	6.01E-10
lamdaTK:	0.179
colorCode:	36/32
Pst:	0.2792
PCs:	0.5366
PdC:	0.3039
Ped:	0.2384
PgF:	0.5448
Pih:	
P'st:	0.2768
P'C's:	0.5799
P'dC':	0.2533
P'ed:	0.2364
P'gF':	0.4835
P'ih:	
delPCt:	-0.0073
delPCs:	-0.003
delPFe:	0.0001
delPgF:	-0.0004
delPig:	
alpha30_70:	6.5
alpha20_300:	7.4
Tg:	658
T10_13:	646
T10_76:	769
cp:	0.57
thermConduct:	0.83
roe:	3.54
E:	84
mu:	0.261
K:	1.92
HK:	580
B:	1
CR:	3
FR:	1
SR:	51.2
AR:	2
PR:	2
remarks:	
tao10mm:
lam_2500:	0.69
lam_2325:	0.83
lam_1970:	0.959
lam_1529:	0.991
lam_1060:	0.997
lam_700:	0.998
lam_660:	0.998
lam_620:	0.998
lam_580:	0.998
lam_546:	0.998
lam_500:	0.997
lam_460:	0.994
lam_435:	0.993
lam_420:	0.993
lam_404:	0.992
lam_400:	0.99
lam_390:	0.984
lam_380:	0.971
lam_370:	0.95
lam_365:	0.93
lam_350:	0.82
lam_334:	0.53
lam_320:	0.1
lam_310:	
lam_300:	
lam_290:	
lam_280:	
lam_270:	
lam_260:	
lam_250:	
tao25mm:
lam_2500:	0.39
lam_2325:	0.62
lam_1970:	0.9
lam_1529:	0.977
lam_1060:	0.993
lam_700:	0.996
lam_660:	0.995
lam_620:	0.995
lam_580:	0.995
lam_546:	0.995
lam_500:	0.992
lam_460:	0.985
lam_435:	0.983
lam_420:	0.983
lam_404:	0.979
lam_400:	0.975
lam_390:	0.96
lam_380:	0.93
lam_370:	0.87
lam_365:	0.83
lam_350:	0.61
lam_334:	0.2
lam_320:	
lam_310:	
lam_300:	
lam_290:	
lam_280:	
lam_270:	
lam_260:	
lam_250:	
nF-nC:	0.01045
nF'-nC':	0.010541
delndelt_rel:
wav_1060:
Tm40_m20:	2
T20_40:	2.1
T60_80:	2.3
wav_e:
Tm40_m20:	2.6
T20_40:	2.8
T60_80:	3
wav_g:
Tm40_m20:	3.1
T20_40:	3.4
T60_80:	3.7
delndelt_abs:
wav_1060:
Tm40_m20:	-0.1
T20_40:	0.7
T60_80:	1.2
wav_e:
Tm40_m20:	0.4
T20_40:	1.4
T60_80:	1.9
wav_g:
Tm40_m20:	0.9
T20_40:	2
T60_80:	2.6
HG:	3

N-SK5
vd:	61.27
nd:	1.58913
ve:	61.02
ne:	1.59142
PgF:	0.54
plot_nd:	16
plot_Pg:	18
icode:	589613.330
n2325:	1.55966
n1970:	1.56539
n1529:	1.5714
n1060:	1.57747
nt:	1.57815
ns:	1.58094
nr:	1.58451
nC:	1.58619
nC':	1.58666
n632:	1.5871
nD:	1.58904
nd:	1.58913
ne:	1.59142
nF:	1.59581
nF':	1.59635
ng:	1.601
nh:	1.6053
ni:	1.6126
n334:	1.62043
n312:	1.62759
n296:	
n280:	
n248:	
B1:	9.91463823E-01
B2:	4.95982121E-01
B3:	9.87393925E-01
C1:	5.22730467E-03
C2:	1.72733646E-02
C3:	9.83594579E+01
D0:	3.50E-06
D1:	1.22E-08
D2:	6.38E-11
E0:	2.46E-07
E1:	-3.34E-11
lamdaTK:	0.278
colorCode:	34/29
Pst:	0.2904
PCs:	0.546
PdC:	0.3055
Ped:	0.2386
PgF:	0.54
Pih:	0.7591
P'st:	0.2881
P'C's:	0.5901
P'dC':	0.2547
P'ed:	0.2367
P'gF':	0.4796
P'ih:	0.7531
delPCt:	0.0008
delPCs:	0.0003
delPFe:	-0.0002
delPgF:	-0.0007
delPig:	-0.0045
alpha30_70:	5.5
alpha20_300:	6.5
Tg:	660
T10_13:	657
T10_76:	791
cp:	0.56
thermConduct:	0.99
roe:	3.3
E:	84
mu:	0.256
K:	2.16
HK:	590
B:	1
CR:	3
FR:	1
SR:	4.4
AR:	2
PR:	1.3
remarks:	
tao10mm:
lam_2500:	0.68
lam_2325:	0.84
lam_1970:	0.963
lam_1529:	0.992
lam_1060:	0.999
lam_700:	0.998
lam_660:	0.998
lam_620:	0.997
lam_580:	0.998
lam_546:	0.998
lam_500:	0.998
lam_460:	0.996
lam_435:	0.995
lam_420:	0.994
lam_404:	0.993
lam_400:	0.992
lam_390:	0.988
lam_380:	0.984
lam_370:	0.976
lam_365:	0.971
lam_350:	0.92
lam_334:	0.8
lam_320:	0.59
lam_310:	0.4
lam_300:	0.21
lam_290:	0.09
lam_280:	0.03
lam_270:	
lam_260:	
lam_250:	
tao25mm:
lam_2500:	0.38
lam_2325:	0.64
lam_1970:	0.91
lam_1529:	0.98
lam_1060:	0.997
lam_700:	0.995
lam_660:	0.994
lam_620:	0.993
lam_580:	0.995
lam_546:	0.996
lam_500:	0.994
lam_460:	0.989
lam_435:	0.987
lam_420:	0.986
lam_404:	0.983
lam_400:	0.981
lam_390:	0.971
lam_380:	0.96
lam_370:	0.94
lam_365:	0.93
lam_350:	0.82
lam_334:	0.58
lam_320:	0.27
lam_310:	0.1
lam_300:	0.02
lam_290:	
lam_280:	
lam_270:	
lam_260:	
lam_250:	
nF-nC:	0.009616
nF'-nC':	0.009692
delndelt_rel:
wav_1060:
Tm40_m20:	3.5
T20_40:	3.2
T60_80:	3.6
wav_e:
Tm40_m20:	4
T20_40:	3.7
T60_80:	4.1
wav_g:
Tm40_m20:	4.6
T20_40:	4.3
T60_80:	4.7
delndelt_abs:
wav_1060:
Tm40_m20:	1.4
T20_40:	1.9
T60_80:	2.6
wav_e:
Tm40_m20:	1.9
T20_40:	2.3
T60_80:	3
wav_g:
Tm40_m20:	2.4
T20_40:	2.9
T60_80:	3.6
HG:	3

N-SSK2
vd:	53.27
nd:	1.62229
ve:	52.99
ne:	1.62508
PgF:	0.5526
plot_nd:	16
plot_Pg:	16
icode:	622533.353
n2325:	1.59149
n1970:	1.59685
n1529:	1.6026
n1060:	1.6088
nt:	1.60953
ns:	1.61264
nr:	1.61678
nC:	1.61877
nC':	1.61933
n632:	1.61985
nD:	1.62219
nd:	1.62229
ne:	1.62508
nF:	1.63045
nF':	1.63112
ng:	1.63691
nh:	1.64232
ni:	1.65166
n334:	
n312:	
n296:	
n280:	
n248:	
B1:	1.43060270E+00
B2:	1.53150554E-01
B3:	1.01390904E+00
C1:	8.23982975E-03
C2:	3.33736841E-02
C3:	1.06870822E+02
D0:	5.21E-06
D1:	1.34E-08
D2:	-1.01E-11
E0:	5.21E-07
E1:	5.87E-10
lamdaTK:	0.199
colorCode:	37/33
Pst:	0.2661
PCs:	0.5246
PdC:	0.3016
Ped:	0.2381
PgF:	0.5526
Pih:	0.7997
P'st:	0.2636
P'C's:	0.5669
P'dC':	0.2513
P'ed:	0.2358
P'gF':	0.4902
P'ih:	0.792
delPCt:	-0.0069
delPCs:	-0.0025
delPFe:	-0.0001
delPgF:	-0.0016
delPig:	-0.0146
alpha30_70:	5.8
alpha20_300:	6.7
Tg:	653
T10_13:	655
T10_76:	801
cp:	0.58
thermConduct:	0.81
roe:	3.53
E:	82
mu:	0.261
K:	2.51
HK:	570
B:	1
CR:	1
FR:	0
SR:	1.2
AR:	1
PR:	1
remarks:	
tao10mm:
lam_2500:	0.76
lam_2325:	0.88
lam_1970:	0.971
