Repository: davidsmarx/Matlab

File: Thin Film toolbox/for Hanh/glass data toolbox/Schott Data 2000.asc (part 6 of 6)
BASF51
lam_1529:	0.992
lam_1060:	0.997
lam_700:	0.998
lam_660:	0.998
lam_620:	0.997
lam_580:	0.998
lam_546:	0.998
lam_500:	0.997
lam_460:	0.994
lam_435:	0.992
lam_420:	0.99
lam_404:	0.985
lam_400:	0.981
lam_390:	0.967
lam_380:	0.94
lam_370:	0.89
lam_365:	0.85
lam_350:	0.57
lam_334:	0.08
lam_320:	
lam_310:	
lam_300:	
lam_290:	
lam_280:	
lam_270:	
lam_260:	
lam_250:	
tao25mm:
lam_2500:	0.5
lam_2325:	0.72
lam_1970:	0.93
lam_1529:	0.981
lam_1060:	0.992
lam_700:	0.996
lam_660:	0.994
lam_620:	0.993
lam_580:	0.995
lam_546:	0.995
lam_500:	0.992
lam_460:	0.985
lam_435:	0.98
lam_420:	0.975
lam_404:	0.963
lam_400:	0.954
lam_390:	0.92
lam_380:	0.86
lam_370:	0.75
lam_365:	0.67
lam_350:	0.25
lam_334:	
lam_320:	
lam_310:	
lam_300:	
lam_290:	
lam_280:	
lam_270:	
lam_260:	
lam_250:	
nF-nC:	0.011681
nF'-nC':	0.011795
delndelt_rel:
wav_1060:
Tm40_m20:	4.2
T20_40:	4.3
T60_80:	4.5
wav_e:
Tm40_m20:	5
T20_40:	5.2
T60_80:	5.5
wav_g:
Tm40_m20:	5.8
T20_40:	6.1
T60_80:	6.4
delndelt_abs:
wav_1060:
Tm40_m20:	2.1
T20_40:	2.9
T60_80:	3.5
wav_e:
Tm40_m20:	2.8
T20_40:	3.8
T60_80:	4.4
wav_g:
Tm40_m20:	3.5
T20_40:	4.6
T60_80:	5.3
HG:	3

N-SSK5
vd:	50.88
nd:	1.65844
ve:	50.59
ne:	1.66152
PgF:	0.5575
plot_nd:	18
plot_Pg:	17
icode:	658509.371
n2325:	1.62581
n1970:	1.63128
n1529:	1.6372
n1060:	1.64371
nt:	1.6445
ns:	1.64785
nr:	1.65237
nC:	1.65455
nC':	1.65517
n632:	1.65574
nD:	1.65833
nd:	1.65844
ne:	1.66152
nF:	1.66749
nF':	1.66824
ng:	1.67471
nh:	1.68079
ni:	1.69139
n334:	
n312:	
n296:	
n280:	
n248:	
B1:	1.59222659E+00
B2:	1.03520774E-01
B3:	1.05174016E+00
C1:	9.20284626E-03
C2:	4.23530072E-02
C3:	1.06927374E+02
D0:	7.29E-07
D1:	1.17E-08
D2:	-1.50E-11
E0:	6.08E-07
E1:	7.66E-10
lamdaTK:	0.189
colorCode:	38/34
Pst:	0.2592
PCs:	0.5181
PdC:	0.3003
Ped:	0.238
PgF:	0.5575
Pih:	0.8192
P'st:	0.2566
P'C's:	0.5598
P'dC':	0.2502
P'ed:	0.2355
P'gF':	0.4944
P'ih:	0.8108
delPCt:	-0.009
delPCs:	-0.0034
delPFe:	0.0001
delPgF:	-0.0007
delPig:	-0.0081
alpha30_70:	6.8
alpha20_300:	8
Tg:	645
T10_13:	637
T10_76:	751
cp:	0.574
thermConduct:	
roe:	3.71
E:	88
mu:	0.278
K:	1.9
HK:	590
B:	1
CR:	2
FR:	3
SR:	52.2
AR:	2.2
PR:	3.2
remarks:	
tao10mm:
lam_2500:	0.73
lam_2325:	0.85
lam_1970:	0.963
lam_1529:	0.992
lam_1060:	0.996
lam_700:	0.997
lam_660:	0.997
lam_620:	0.997
lam_580:	0.997
lam_546:	0.996
lam_500:	0.993
lam_460:	0.987
lam_435:	0.982
lam_420:	0.976
lam_404:	0.963
lam_400:	0.959
lam_390:	0.94
lam_380:	0.9
lam_370:	0.8
lam_365:	0.73
lam_350:	0.34
lam_334:	0.02
lam_320:	
lam_310:	
lam_300:	
lam_290:	
lam_280:	
lam_270:	
lam_260:	
lam_250:	
tao25mm:
lam_2500:	0.45
lam_2325:	0.66
lam_1970:	0.91
lam_1529:	0.98
lam_1060:	0.99
lam_700:	0.993
lam_660:	0.992
lam_620:	0.992
lam_580:	0.993
lam_546:	0.99
lam_500:	0.982
lam_460:	0.968
lam_435:	0.956
lam_420:	0.94
lam_404:	0.91
lam_400:	0.9
lam_390:	0.86
lam_380:	0.76
lam_370:	0.58
lam_365:	0.45
lam_350:	0.06
lam_334:	
lam_320:	
lam_310:	
lam_300:	
lam_290:	
lam_280:	
lam_270:	
lam_260:	
lam_250:	
nF-nC:	0.01294
nF'-nC':	0.013075
delndelt_rel:
wav_1060:
Tm40_m20:	2.2
T20_40:	2.2
T60_80:	2.4
wav_e:
Tm40_m20:	3
T20_40:	3.2
T60_80:	3.5
wav_g:
Tm40_m20:	3.9
T20_40:	4.2
T60_80:	4.5
delndelt_abs:
wav_1060:
Tm40_m20:	0
T20_40:	0.8
T60_80:	1.2
wav_e:
Tm40_m20:	0.8
T20_40:	1.8
T60_80:	2.3
wav_g:
Tm40_m20:	1.6
T20_40:	2.7
T60_80:	3.4
HG:	5

N-SSK8
vd:	49.83
nd:	1.61773
ve:	49.54
ne:	1.62068
PgF:	0.5602
plot_nd:	16
plot_Pg:	19
icode:	618498.327
n2325:	1.58594
n1970:	1.59137
n1529:	1.59723
n1060:	1.6036
nt:	1.60436
ns:	1.60759
nr:	1.61192
nC:	1.61401
nC':	1.6146
n632:	1.61515
nD:	1.61762
nd:	1.61773
ne:	1.62068
nF:	1.62641
nF':	1.62713
ng:	1.63335
nh:	1.63923
ni:	
n334:	
n312:	
n296:	
n280:	
n248:	
B1:	1.44857867E+00
B2:	1.17965926E-01
B3:	1.06937528E+00
C1:	8.69310149E-03
C2:	4.21566593E-02
C3:	1.11300666E+02
D0:	5.34E-07
D1:	1.27E-08
D2:	-1.75E-11
E0:	5.40E-07
E1:	7.05E-10
lamdaTK:	0.224
colorCode:	39/35
Pst:	0.2606
PCs:	0.5179
PdC:	0.2999
Ped:	0.2378
PgF:	0.5602
Pih:	
P'st:	0.2579
P'C's:	0.5594
P'dC':	0.2498
P'ed:	0.2353
P'gF':	0.4967
P'ih:	
delPCt:	-0.0028
delPCs:	-0.0012
delPFe:	0.0001
delPgF:	0.0002
delPig:	
alpha30_70:	7.2
alpha20_300:	8.2
Tg:	616
T10_13:	604
T10_76:	742
cp:	0.64
thermConduct:	0.84
roe:	3.27
E:	84
mu:	0.251
K:	2.36
HK:	570
B:	1
CR:	1
FR:	0
SR:	1
AR:	1.3
PR:	1
remarks:	
tao10mm:
lam_2500:	0.73
lam_2325:	0.85
lam_1970:	0.959
lam_1529:	0.992
lam_1060:	0.997
lam_700:	0.998
lam_660:	0.996
lam_620:	0.996
lam_580:	0.997
lam_546:	0.997
lam_500:	0.994
lam_460:	0.987
lam_435:	0.982
lam_420:	0.975
lam_404:	0.959
lam_400:	0.95
lam_390:	0.92
lam_380:	0.85
lam_370:	0.73
lam_365:	0.63
lam_350:	0.19
lam_334:	
lam_320:	
lam_310:	
lam_300:	
lam_290:	
lam_280:	
lam_270:	
lam_260:	
lam_250:	
tao25mm:
lam_2500:	0.46
lam_2325:	0.66
lam_1970:	0.9
lam_1529:	0.98
lam_1060:	0.993
lam_700:	0.994
lam_660:	0.991
lam_620:	0.99
lam_580:	0.992
lam_546:	0.992
lam_500:	0.984
lam_460:	0.969
lam_435:	0.955
lam_420:	0.94
lam_404:	0.9
lam_400:	0.88
lam_390:	0.81
lam_380:	0.66
lam_370:	0.45
lam_365:	0.31
lam_350:	0.01
lam_334:	
lam_320:	
lam_310:	
lam_300:	
lam_290:	
lam_280:	
lam_270:	
lam_260:	
lam_250:	
nF-nC:	0.012397
nF'-nC':	0.012529
delndelt_rel:
wav_1060:
Tm40_m20:	1.9
T20_40:	2
T60_80:	2.2
wav_e:
Tm40_m20:	2.7
T20_40:	2.9
T60_80:	3.2
wav_g:
Tm40_m20:	3.5
T20_40:	3.9
T60_80:	4.2
delndelt_abs:
wav_1060:
Tm40_m20:	-0.2
T20_40:	0.6
T60_80:	1.1
wav_e:
Tm40_m20:	0.5
T20_40:	1.5
T60_80:	2.1
wav_g:
Tm40_m20:	1.3
T20_40:	2.4
T60_80:	3.1
HG:	3

N-ZK7
vd:	61.19
nd:	1.50847
ve:	60.98
ne:	1.51045
PgF:	0.537
plot_nd:	18
plot_Pg:	16
icode:	508612.249
n2325:	1.48062
n1970:	1.48637
n1529:	1.49233
n1060:	1.49813
nt:	1.49876
ns:	1.50129
nr:	1.50445
nC:	1.50592
nC':	1.50633
n632:	1.50671
nD:	1.5084
nd:	1.50847
ne:	1.51045
nF:	1.51423
nF':	1.5147
ng:	1.51869
nh:	1.52238
ni:	1.52865
n334:	1.53538
n312:	1.54155
n296:	
n280:	
n248:	
B1:	1.07715032E+00
B2:	1.68079109E-01
B3:	8.51889892E-01
C1:	6.76601657E-03
C2:	2.30642817E-02
C3:	8.90498778E+01
D0:	1.15E-05
D1:	1.73E-08
D2:	-8.06E-11
E0:	4.32E-07
E1:	7.05E-10
lamdaTK:	0.179
colorCode:	34/29
Pst:	0.3049
PCs:	0.557
PdC:	0.3069
Ped:	0.2386
PgF:	0.537
Pih:	0.7543
P'st:	0.3027
P'C's:	0.6017
P'dC':	0.256
P'ed:	0.2369
P'gF':	0.4771
P'ih:	0.7488
delPCt:	0.0267
delPCs:	0.0115
delPFe:	-0.0017
delPgF:	-0.0039
delPig:	-0.0129
alpha30_70:	4.5
alpha20_300:	5.2
Tg:	539
T10_13:	
T10_76:	721
cp:	0.77
thermConduct:	1.042
roe:	2.49
E:	70
mu:	0.214
K:	3.63
HK:	530
B:	1
CR:	1
FR:	0
SR:	2
AR:	1.2
PR:	2.2
remarks:	
tao10mm:
lam_2500:	0.66
lam_2325:	0.85
lam_1970:	0.971
lam_1529:	0.99
lam_1060:	0.998
lam_700:	0.998
lam_660:	0.998
lam_620:	0.998
lam_580:	0.998
lam_546:	0.998
lam_500:	0.997
lam_460:	0.995
lam_435:	0.994
lam_420:	0.992
lam_404:	0.991
lam_400:	0.99
lam_390:	0.987
lam_380:	0.982
lam_370:	0.976
lam_365:	0.971
lam_350:	0.94
lam_334:	0.85
lam_320:	0.69
lam_310:	0.49
lam_300:	0.22
lam_290:	0.03
lam_280:	
lam_270:	
lam_260:	
lam_250:	
tao25mm:
lam_2500:	0.35
lam_2325:	0.66
lam_1970:	0.93
lam_1529:	0.976
lam_1060:	0.994
lam_700:	0.996
lam_660:	0.994
lam_620:	0.994
lam_580:	0.995
lam_546:	0.995
lam_500:	0.993
lam_460:	0.988
lam_435:	0.984
lam_420:	0.981
lam_404:	0.977
lam_400:	0.975
lam_390:	0.969
lam_380:	0.956
lam_370:	0.94
lam_365:	0.93
lam_350:	0.86
lam_334:	0.67
lam_320:	0.39
lam_310:	0.17
lam_300:	0.03
lam_290:	
lam_280:	
lam_270:	
lam_260:	
lam_250:	
nF-nC:	0.00831
nF'-nC':	0.00837
delndelt_rel:
wav_1060:
Tm40_m20:	5.9
T20_40:	6.4
T60_80:	6.4
wav_e:
Tm40_m20:	6.5
T20_40:	7
T60_80:	7.2
wav_g:
Tm40_m20:	7
T20_40:	7.6
T60_80:	7.8
delndelt_abs:
wav_1060:
Tm40_m20:	3.9
T20_40:	5.1
T60_80:	5.4
wav_e:
Tm40_m20:	4.5
T20_40:	5.7
T60_80:	6.2
wav_g:
Tm40_m20:	4.9
T20_40:	6.3
T60_80:	6.8
HG:	4

SF1
vd:	29.51
nd:	1.71736
ve:	29.29
ne:	1.7231
PgF:	0.5983
plot_nd:	1
plot_Pg:	2
icode:	717295.446
n2325:	1.67352
n1970:	1.67855
n1529:	1.68449
n1060:	1.69258
nt:	1.69371
ns:	1.69888
nr:	1.70647
nC:	1.71031
nC':	1.71141
n632:	1.71245
nD:	1.71715
nd:	1.71736
ne:	1.7231
nF:	1.73462
nF':	1.7361
ng:	1.74916
nh:	1.76201
ni:	1.7858
n334:	
n312:	
n296:	
n280:	
n248:	
B1:	1.55912923E+00
B2:	2.84246288E-01
B3:	9.68842926E-01
C1:	1.21481001E-02
C2:	5.34549042E-02
C3:	1.12174809E+02
D0:	4.84E-06
D1:	1.70E-08
D2:	-4.52E-11
E0:	1.38E-06
E1:	1.26E-09
lamdaTK:	0.259
colorCode:	39/34
Pst:	0.2127
PCs:	0.4705
PdC:	0.2899
Ped:	0.2364
PgF:	0.5983
Pih:	0.9791
P'st:	0.2094
P'C's:	0.5078
P'dC':	0.2409
P'ed:	0.2327
P'gF':	0.5292
P'ih:	0.964
delPCt:	-0.0018
delPCs:	-0.0012
delPFe:	0.0009
delPgF:	0.0042
delPig:	0.0307
alpha30_70:	8.1
alpha20_300:	8.8
Tg:	417
T10_13:	415
T10_76:	566
cp:	
thermConduct:	
roe:	4.46
E:	56
mu:	0.232
K:	1.8
HK:	390
B:	1
CR:	2
FR:	1
SR:	3.2
AR:	2.3
PR:	3
remarks:	
tao10mm:
lam_2500:	0.84
lam_2325:	0.88
lam_1970:	0.959
lam_1529:	0.994
lam_1060:	0.998
lam_700:	0.998
lam_660:	0.998
lam_620:	0.998
lam_580:	0.998
lam_546:	0.998
lam_500:	0.997
lam_460:	0.994
lam_435:	0.99
lam_420:	0.984
lam_404:	0.971
lam_400:	0.967
lam_390:	0.95
lam_380:	0.91
lam_370:	0.84
lam_365:	0.76
lam_350:	0.3
lam_334:	
lam_320:	
lam_310:	
lam_300:	
lam_290:	
lam_280:	
lam_270:	
lam_260:	
lam_250:	
tao25mm:
lam_2500:	0.65
lam_2325:	0.73
lam_1970:	0.9
lam_1529:	0.985
lam_1060:	0.996
lam_700:	0.996
lam_660:	0.995
lam_620:	0.995
lam_580:	0.996
lam_546:	0.996
lam_500:	0.993
lam_460:	0.984
lam_435:	0.976
lam_420:	0.961
lam_404:	0.93
lam_400:	0.92
lam_390:	0.87
lam_380:	0.79
lam_370:	0.64
lam_365:	0.5
lam_350:	0.03
lam_334:	
lam_320:	
lam_310:	
lam_300:	
lam_290:	
lam_280:	
lam_270:	
lam_260:	
lam_250:	
nF-nC:	0.024307
nF'-nC':	0.024687
delndelt_rel:
wav_1060:
Tm40_m20:	4.5
T20_40:	5
T60_80:	5.3
wav_e:
Tm40_m20:	7
T20_40:	7.9
T60_80:	8.4
wav_g:
Tm40_m20:	10.1
T20_40:	11.3
T60_80:	12.1
delndelt_abs:
wav_1060:
Tm40_m20:	2.2
T20_40:	3.6
T60_80:	4.2
wav_e:
Tm40_m20:	4.7
T20_40:	6.4
T60_80:	7.3
wav_g:
Tm40_m20:	7.7
T20_40:	9.8
T60_80:	10.9
HG:	1

SF10
vd:	28.41
nd:	1.72825
ve:	28.19
ne:	1.7343
PgF:	0.6046
plot_nd:	2
plot_Pg:	0
icode:	728284.428
n2325:	1.68218
n1970:	1.6875
n1529:	1.69378
n1060:	1.70227
nt:	1.70345
ns:	1.70887
nr:	1.71681
nC:	1.72085
nC':	1.722
n632:	1.72309
nD:	1.72803
nd:	1.72825
ne:	1.7343
nF:	1.74648
nF':	1.74805
ng:	1.76198
nh:	1.77579
ni:	
n334:	
n312:	
n296:	
n280:	
n248:	
B1:	1.61625977E+00
B2:	2.59229334E-01
B3:	1.07762317E+00
C1:	1.27534559E-02
C2:	5.81983954E-02
C3:	1.16607680E+02
D0:	5.31E-06
D1:	1.59E-08
D2:	-4.07E-11
E0:	1.28E-06
E1:	1.32E-09
lamdaTK:	0.27
colorCode:	41/37
Pst:	0.2111
PCs:	0.4674
PdC:	0.2888
Ped:	0.2361
PgF:	0.6046
Pih:	
P'st:	0.2077
P'C's:	0.5042
P'dC':	0.2399
P'ed:	0.2323
P'gF':	0.5346
P'ih:	
delPCt:	-0.0012
delPCs:	-0.0017
delPFe:	0.0017
delPgF:	0.0085
delPig:	
alpha30_70:	7.5
alpha20_300:	8.4
Tg:	454
T10_13:	445
T10_76:	595
cp:	0.465
thermConduct:	0.741
roe:	4.28
E:	64
mu:	0.232
K:	1.95
HK:	430
B:	0
CR:	1
FR:	0
SR:	1
AR:	1.2
PR:	2
remarks:	
tao10mm:
lam_2500:	0.86
lam_2325:	0.9
lam_1970:	0.967
lam_1529:	0.995
lam_1060:	0.999
lam_700:	0.998
lam_660:	0.997
lam_620:	0.997
lam_580:	0.998
lam_546:	0.998
lam_500:	0.996
lam_460:	0.991
lam_435:	0.984
lam_420:	0.967
lam_404:	0.91
lam_400:	0.86
lam_390:	0.67
lam_380:	0.36
lam_370:	0.08
lam_365:	0.02
lam_350:	
lam_334:	
lam_320:	
lam_310:	
lam_300:	
lam_290:	
lam_280:	
lam_270:	
lam_260:	
lam_250:	
tao25mm:
lam_2500:	0.69
lam_2325:	0.76
lam_1970:	0.92
lam_1529:	0.987
lam_1060:	0.997
lam_700:	0.995
lam_660:	0.993
lam_620:	0.993
lam_580:	0.995
lam_546:	0.995
lam_500:	0.989
lam_460:	0.978
lam_435:	0.961
lam_420:	0.92
lam_404:	0.79
lam_400:	0.69
lam_390:	0.37
lam_380:	0.06
lam_370:	
lam_365:	
lam_350:	
lam_334:	
lam_320:	
lam_310:	
lam_300:	
lam_290:	
lam_280:	
lam_270:	
lam_260:	
lam_250:	
nF-nC:	0.025633
nF'-nC':	0.026051
delndelt_rel:
wav_1060:
Tm40_m20:	4.8
T20_40:	5.3
T60_80:	5.6
wav_e:
Tm40_m20:	7.3
T20_40:	8.1
T60_80:	8.6
wav_g:
Tm40_m20:	10.3
T20_40:	11.6
T60_80:	12.4
delndelt_abs:
wav_1060:
Tm40_m20:	2.5
T20_40:	3.8
T60_80:	4.4
wav_e:
Tm40_m20:	4.9
T20_40:	6.6
T60_80:	7.4
wav_g:
Tm40_m20:	7.9
T20_40:	10
T60_80:	11.1
HG:	1

SF11
vd:	25.76
nd:	1.78472
ve:	25.55
ne:	1.7919
PgF:	0.6147
plot_nd:	9
plot_Pg:	9
icode:	785258.474
n2325:	1.73294
n1970:	1.73843
n1529:	1.74506
n1060:	1.75445
nt:	1.75579
ns:	1.762
nr:	1.77125
nC:	1.77599
nC':	1.77734
n632:	1.77862
nD:	1.78446
nd:	1.78472
ne:	1.7919
nF:	1.80645
nF':	1.80834
ng:	1.82518
nh:	1.84208
ni:	
n334:	
n312:	
n296:	
n280:	
n248:	
B1:	1.73848403E+00
B2:	3.11168974E-01
B3:	1.17490871E+00
C1:	1.36068604E-02
C2:	6.15960463E-02
C3:	1.21922711E+02
D0:	1.12E-05
D1:	1.81E-08
D2:	-5.03E-11
E0:	1.46E-06
E1:	1.58E-09
lamdaTK:	0.282
colorCode:	44/39
Pst:	0.2039
PCs:	0.459
PdC:	0.2866
Ped:	0.2356
PgF:	0.6147
Pih:	
P'st:	0.2004
P'C's:	0.4949
P'dC':	0.238
P'ed:	0.2316
P'gF':	0.5433
P'ih:	
delPCt:	-0.0043
delPCs:	-0.004
delPFe:	0.0029
delPgF:	0.0142
delPig:	
alpha30_70:	6.1
alpha20_300:	6.8
Tg:	503
T10_13:	500
T10_76:	635
cp:	0.431
thermConduct:	0.737
roe:	4.74
E:	66
mu:	0.235
K:	1.33
HK:	450
B:	1
CR:	1
FR:	0
SR:	1
AR:	1.2
PR:	1
remarks:	
tao10mm:
lam_2500:	0.82
lam_2325:	0.87
lam_1970:	0.971
lam_1529:	0.993
lam_1060:	0.999
lam_700:	0.997
lam_660:	0.996
lam_620:	0.996
lam_580:	0.996
lam_546:	0.996
lam_500:	0.99
lam_460:	0.976
lam_435:	0.94
lam_420:	0.87
lam_404:	0.65
lam_400:	0.53
lam_390:	0.18
lam_380:	
lam_370:	
lam_365:	
lam_350:	
lam_334:	
lam_320:	
lam_310:	
lam_300:	
lam_290:	
lam_280:	
lam_270:	
lam_260:	
lam_250:	
tao25mm:
lam_2500:	0.61
lam_2325:	0.7
lam_1970:	0.93
lam_1529:	0.982
lam_1060:	0.997
lam_700:	0.993
lam_660:	0.991
lam_620:	0.991
lam_580:	0.991
lam_546:	0.989
lam_500:	0.976
lam_460:	0.94
lam_435:	0.86
lam_420:	0.7
lam_404:	0.34
lam_400:	0.2
lam_390:	0.01
lam_380:	
lam_370:	
lam_365:	
lam_350:	
lam_334:	
lam_320:	
lam_310:	
lam_300:	
lam_290:	
lam_280:	
lam_270:	
lam_260:	
lam_250:	
nF-nC:	0.030467
nF'-nC':	0.030997
delndelt_rel:
wav_1060:
Tm40_m20:	8.4
T20_40:	9.2
T60_80:	9.6
wav_e:
Tm40_m20:	11.7
T20_40:	12.9
T60_80:	13.6
wav_g:
Tm40_m20:	15.8
T20_40:	17.6
T60_80:	18.7
delndelt_abs:
wav_1060:
Tm40_m20:	6.1
T20_40:	7.7
T60_80:	8.4
wav_e:
Tm40_m20:	9.2
T20_40:	11.3
T60_80:	12.4
wav_g:
Tm40_m20:	13.3
T20_40:	16
T60_80:	17.4
HG:	1

SF14
vd:	26.53
nd:	1.76182
ve:	26.31
ne:	1.76859
PgF:	0.6126
plot_nd:	3
plot_Pg:	1
icode:	762265.454
n2325:	1.71211
n1970:	1.71756
n1529:	1.72407
n1060:	1.73313
nt:	1.73442
ns:	1.74033
nr:	1.7491
nC:	1.75357
nC':	1.75486
n632:	1.75606
nD:	1.76157
nd:	1.76182
ne:	1.76859
nF:	1.78229
nF':	1.78407
ng:	1.79989
nh:	1.81573
ni:	
n334:	
n312:	
n296:	
n280:	
n248:	
B1:	1.69182538E+00
B2:	2.85919934E-01
B3:	1.12595145E+00
C1:	1.33151542E-02
C2:	6.12647445E-02
C3:	1.18405242E+02
D0:	8.85E-06
D1:	1.81E-08
D2:	-4.12E-11
E0:	1.39E-06
E1:	1.53E-09
lamdaTK:	0.279
colorCode:	43/38
Pst:	0.206
PCs:	0.4612
PdC:	0.2871
Ped:	0.2357
PgF:	0.6126
Pih:	
P'st:	0.2025
P'C's:	0.4972
P'dC':	0.2384
P'ed:	0.2317
P'gF':	0.5415
P'ih:	
delPCt:	-0.0037
delPCs:	-0.0036
delPFe:	0.0027
delPgF:	0.0134
delPig:	
alpha30_70:	6.6
alpha20_300:	7.4
Tg:	478
T10_13:	479
T10_76:	617
cp:	0.44
thermConduct:	0.77
roe:	4.54
E:	65
mu:	0.231
K:	1.62
HK:	430
B:	1
CR:	1
FR:	0
SR:	1
AR:	1.2
PR:	1
remarks:	
tao10mm:
lam_2500:	0.82
lam_2325:	0.86
lam_1970:	0.967
lam_1529:	0.993
lam_1060:	0.999
lam_700:	0.997
lam_660:	0.996
lam_620:	0.996
lam_580:	0.996
lam_546:	0.995
lam_500:	0.99
lam_460:	0.976
lam_435:	0.95
lam_420:	0.89
lam_404:	0.7
lam_400:	0.6
lam_390:	0.28
lam_380:	0.04
lam_370:	
lam_365:	
lam_350:	
lam_334:	
lam_320:	
lam_310:	
lam_300:	
lam_290:	
lam_280:	
lam_270:	
lam_260:	
lam_250:	
tao25mm:
lam_2500:	0.6
lam_2325:	0.69
lam_1970:	0.92
lam_1529:	0.982
lam_1060:	0.997
lam_700:	0.992
lam_660:	0.99
lam_620:	0.99
lam_580:	0.99
lam_546:	0.988
lam_500:	0.974
lam_460:	0.94
lam_435:	0.87
lam_420:	0.74
lam_404:	0.41
lam_400:	0.28
lam_390:	0.04
lam_380:	
lam_370:	
lam_365:	
lam_350:	
lam_334:	
lam_320:	
lam_310:	
lam_300:	
lam_290:	
lam_280:	
lam_270:	
lam_260:	
lam_250:	
nF-nC:	0.028719
nF'-nC':	0.029211
delndelt_rel:
wav_1060:
Tm40_m20:	6.9
T20_40:	7.6
T60_80:	8
wav_e:
Tm40_m20:	9.8
T20_40:	11
T60_80:	11.6
wav_g:
Tm40_m20:	13.5
T20_40:	15.2
T60_80:	16.2
delndelt_abs:
wav_1060:
Tm40_m20:	4.6
T20_40:	6.1
T60_80:	6.8
wav_e:
Tm40_m20:	7.4
T20_40:	9.4
T60_80:	10.4
wav_g:
Tm40_m20:	11
T20_40:	13.6
T60_80:	15
HG:	1

SF15
vd:	30.07
nd:	1.69895
ve:	29.83
ne:	1.70444
PgF:	0.5999
plot_nd:	2
plot_Pg:	3
icode:	699301.406
n2325:	1.65598
n1970:	1.66115
n1529:	1.66719
n1060:	1.67516
nt:	1.67626
ns:	1.68125
nr:	1.68853
nC:	1.69221
nC':	1.69327
n632:	1.69425
nD:	1.69875
nd:	1.69895
ne:	1.70444
nF:	1.71546
nF':	1.71688
ng:	1.7294
nh:	1.74176
ni:	
n334:	
n312:	
n296:	
n280:	
n248:	
B1:	1.53925927E+00
B2:	2.47620926E-01
B3:	1.03816409E+00
C1:	1.19307961E-02
C2:	5.56077536E-02
C3:	1.16416747E+02
D0:	2.91E-06
D1:	1.69E-08
D2:	-3.77E-11
E0:	1.10E-06
E1:	1.07E-09
lamdaTK:	0.278
colorCode:	40/37
Pst:	0.2147
PCs:	0.4715
PdC:	0.2898
Ped:	0.2363
PgF:	0.5999
Pih:	
P'st:	0.2114
P'C's:	0.5087
P'dC':	0.2408
P'ed:	0.2326
P'gF':	0.5306
P'ih:	
delPCt:	-0.0014
delPCs:	-0.0015
delPFe:	0.0013
delPgF:	0.0066
delPig:	
alpha30_70:	7.9
alpha20_300:	8.9
Tg:	455
T10_13:	446
T10_76:	595
cp:	
thermConduct:	
roe:	4.06
E:	60
mu:	0.235
K:	2.2
HK:	420
B:	1
CR:	1
FR:	0
SR:	1
AR:	1.2
PR:	2.3
remarks:	
tao10mm:
lam_2500:	0.85
lam_2325:	0.89
lam_1970:	0.963
lam_1529:	0.995
lam_1060:	0.999
lam_700:	0.998
lam_660:	0.997
lam_620:	0.998
lam_580:	0.998
lam_546:	0.998
lam_500:	0.996
lam_460:	0.992
lam_435:	0.986
lam_420:	0.976
lam_404:	0.94
lam_400:	0.91
lam_390:	0.79
lam_380:	0.53
lam_370:	0.16
lam_365:	0.04
lam_350:	
lam_334:	
lam_320:	
lam_310:	
lam_300:	
lam_290:	
lam_280:	
lam_270:	
lam_260:	
lam_250:	
tao25mm:
lam_2500:	0.67
lam_2325:	0.75
lam_1970:	0.91
lam_1529:	0.987
lam_1060:	0.997
lam_700:	0.995
lam_660:	0.993
lam_620:	0.994
lam_580:	0.995
lam_546:	0.994
lam_500:	0.99
lam_460:	0.98
lam_435:	0.965
lam_420:	0.94
lam_404:	0.85
lam_400:	0.78
lam_390:	0.56
lam_380:	0.2
lam_370:	0.01
lam_365:	
lam_350:	
lam_334:	
lam_320:	
lam_310:	
lam_300:	
lam_290:	
lam_280:	
lam_270:	
lam_260:	
lam_250:	
nF-nC:	0.023246
nF'-nC':	0.023612
delndelt_rel:
wav_1060:
Tm40_m20:	3.3
T20_40:	3.8
T60_80:	4.1
wav_e:
Tm40_m20:	5.4
T20_40:	6.1
T60_80:	6.6
wav_g:
Tm40_m20:	8
T20_40:	9.1
T60_80:	9.8
delndelt_abs:
wav_1060:
Tm40_m20:	1
T20_40:	2.3
T60_80:	2.9
wav_e:
Tm40_m20:	3
T20_40:	4.6
T60_80:	5.5
wav_g:
Tm40_m20:	5.6
T20_40:	7.6
T60_80:	8.6
HG:	2

SF2
vd:	33.85
nd:	1.64769
ve:	33.6
ne:	1.65222
PgF:	0.5886
plot_nd:	10
plot_Pg:	10
icode:	648339.386
n2325:	1.61003
n1970:	1.61494
n1529:	1.62055
n1060:	1.62766
nt:	1.62861
ns:	1.63289
nr:	1.63902
nC:	1.6421
nC':	1.64297
n632:	1.64379
nD:	1.64752
nd:	1.64769
ne:	1.65222
nF:	1.66123
nF':	1.66238
ng:	1.67249
nh:	1.68233
ni:	1.70027
n334:	
n312:	
n296:	
n280:	
n248:	
B1:	1.40301821E+00
B2:	2.31767504E-01
B3:	9.39056586E-01
C1:	1.05795466E-02
C2:	4.93226978E-02
C3:	1.12405955E+02
D0:	1.10E-06
D1:	1.75E-08
D2:	-1.29E-11
E0:	1.08E-06
E1:	1.03E-09
lamdaTK:	0.249
colorCode:	37/33
Pst:	0.2233
PCs:	0.4813
PdC:	0.2923
Ped:	0.2367
PgF:	0.5886
Pih:	0.9376
P'st:	0.2201
P'C's:	0.5196
P'dC':	0.243
P'ed:	0.2334
P'gF':	0.5209
P'ih:	0.9242
delPCt:	-0.0009
delPCs:	-0.0005
delPFe:	0.0004
delPgF:	0.0017
delPig:	0.0112
alpha30_70:	8.4
alpha20_300:	9.2
Tg:	441
T10_13:	428
T10_76:	600
cp:	0.498
thermConduct:	0.735
roe:	3.86
E:	55
mu:	0.227
K:	2.62
HK:	410
B:	0
CR:	1
FR:	0
SR:	2
AR:	2.3
PR:	2
remarks:	
tao10mm:
lam_2500:	0.83
lam_2325:	0.87
lam_1970:	0.95
lam_1529:	0.994
lam_1060:	0.998
lam_700:	0.998
lam_660:	0.998
lam_620:	0.998
lam_580:	0.998
lam_546:	0.998
lam_500:	0.997
lam_460:	0.995
lam_435:	0.993
lam_420:	0.99
lam_404:	0.985
lam_400:	0.981
lam_390:	0.967
lam_380:	0.95
lam_370:	0.91
lam_365:	0.88
lam_350:	0.67
lam_334:	0.11
lam_320:	
lam_310:	
lam_300:	
lam_290:	
lam_280:	
lam_270:	
lam_260:	
lam_250:	
tao25mm:
lam_2500:	0.62
lam_2325:	0.71
lam_1970:	0.88
lam_1529:	0.985
lam_1060:	0.996
lam_700:	0.996
lam_660:	0.994
lam_620:	0.995
lam_580:	0.995
lam_546:	0.995
lam_500:	0.993
lam_460:	0.988
lam_435:	0.982
lam_420:	0.975
lam_404:	0.962
lam_400:	0.954
lam_390:	0.92
lam_380:	0.87
lam_370:	0.79
lam_365:	0.72
lam_350:	0.37
lam_334:	
lam_320:	
lam_310:	
lam_300:	
lam_290:	
lam_280:	
lam_270:	
lam_260:	
lam_250:	
nF-nC:	0.019135
nF'-nC':	0.019412
delndelt_rel:
wav_1060:
Tm40_m20:	2.3
T20_40:	2.7
T60_80:	3.1
wav_e:
Tm40_m20:	4
T20_40:	4.6
T60_80:	5.2
wav_g:
Tm40_m20:	6
T20_40:	6.9
T60_80:	7.6
delndelt_abs:
wav_1060:
Tm40_m20:	0.1
T20_40:	1.3
T60_80:	2
wav_e:
Tm40_m20:	1.8
T20_40:	3.2
T60_80:	4.1
wav_g:
Tm40_m20:	3.7
T20_40:	5.4
T60_80:	6.4
HG:	2

SF4
vd:	27.58
nd:	1.7552
ve:	27.37
ne:	1.76167
PgF:	0.6036
plot_nd:	3
plot_Pg:	1
icode:	755276.479
n2325:	1.70789
n1970:	1.71294
n1529:	1.71904
n1060:	1.72765
nt:	1.72888
ns:	1.73456
nr:	1.743
nC:	1.7473
nC':	1.74853
n632:	1.74969
nD:	1.75496
nd:	1.7552
ne:	1.76167
nF:	1.77468
nF':	1.77636
ng:	1.79121
nh:	1.80589
ni:	1.8333
n334:	
n312:	
n296:	
n280:	
n248:	
B1:	1.61957826E+00
B2:	3.39493189E-01
B3:	1.02566931E+00
C1:	1.25502104E-02
C2:	5.44559822E-02
C3:	1.17652222E+02
D0:	5.60E-06
D1:	1.70E-08
D2:	-5.27E-11
E0:	1.54E-06
E1:	1.46E-09
lamdaTK:	0.266
colorCode:	40/35
Pst:	0.2076
PCs:	0.465
PdC:	0.2886
Ped:	0.2361
PgF:	0.6036
Pih:	1.0012
P'st:	0.2042
P'C's:	0.5018
P'dC':	0.2398
P'ed:	0.2323
P'gF':	0.5337
P'ih:	0.9851
delPCt:	-0.0032
delPCs:	-0.0022
delPFe:	0.0014
delPgF:	0.0062
delPig:	0.0443
alpha30_70:	8
alpha20_300:	8.9
Tg:	420
T10_13:	415
T10_76:	552
cp:	0.41
thermConduct:	0.65
roe:	4.79
E:	56
mu:	0.241
K:	1.36
HK:	390
B:	1
CR:	1
FR:	2
SR:	4.3
AR:	2.3
PR:	3.3
remarks:	
tao10mm:
lam_2500:	0.85
lam_2325:	0.89
lam_1970:	0.963
lam_1529:	0.996
lam_1060:	0.998
lam_700:	0.998
lam_660:	0.998
lam_620:	0.998
lam_580:	0.998
lam_546:	0.998
lam_500:	0.996
lam_460:	0.992
lam_435:	0.987
lam_420:	0.98
lam_404:	0.963
lam_400:	0.954
lam_390:	0.92
lam_380:	0.86
lam_370:	0.73
lam_365:	0.6
lam_350:	0.09
lam_334:	
lam_320:	
lam_310:	
lam_300:	
lam_290:	
lam_280:	
lam_270:	
lam_260:	
lam_250:	
tao25mm:
lam_2500:	0.66
lam_2325:	0.74
lam_1970:	0.91
lam_1529:	0.989
lam_1060:	0.996
lam_700:	0.996
lam_660:	0.995
lam_620:	0.995
lam_580:	0.996
lam_546:	0.996
lam_500:	0.991
lam_460:	0.98
lam_435:	0.967
lam_420:	0.95
lam_404:	0.91
lam_400:	0.89
lam_390:	0.82
lam_380:	0.69
lam_370:	0.45
lam_365:	0.28
lam_350:	
lam_334:	
lam_320:	
lam_310:	
lam_300:	
lam_290:	
lam_280:	
lam_270:	
lam_260:	
lam_250:	
nF-nC:	0.027383
nF'-nC':	0.027829
delndelt_rel:
wav_1060:
Tm40_m20:	5.1
T20_40:	5.7
T60_80:	6
wav_e:
Tm40_m20:	8.1
T20_40:	9.2
T60_80:	9.7
wav_g:
Tm40_m20:	11.8
T20_40:	13.3
T60_80:	14.2
delndelt_abs:
wav_1060:
Tm40_m20:	2.8
T20_40:	4.3
T60_80:	4.9
wav_e:
Tm40_m20:	5.7
T20_40:	7.7
T60_80:	8.5
wav_g:
Tm40_m20:	9.4
T20_40:	11.8
T60_80:	13
HG:	1

SF5
vd:	32.21
nd:	1.6727
ve:	31.97
ne:	1.67764
PgF:	0.5919
plot_nd:	1
plot_Pg:	0
icode:	673322.407
n2325:	1.63289
n1970:	1.63785
n1529:	1.64359
n1060:	1.65104
nt:	1.65206
ns:	1.65664
nr:	1.66327
nC:	1.66661
nC':	1.66756
n632:	1.66846
nD:	1.67252
nd:	1.6727
ne:	1.67764
nF:	1.6875
nF':	1.68876
ng:	1.69986
nh:	1.71069
ni:	1.73056
n334:	
n312:	
n296:	
n280:	
n248:	
B1:	1.46141885E+00
B2:	2.47713019E-01
B3:	9.49995832E-01
C1:	1.11826126E-02
C2:	5.08594669E-02
C3:	1.12041888E+02
D0:	2.59E-06
D1:	1.76E-08
D2:	-2.03E-11
E0:	1.17E-06
E1:	1.09E-09
lamdaTK:	0.255
colorCode:	37/33
Pst:	0.2194
PCs:	0.4775
PdC:	0.2915
Ped:	0.2366
PgF:	0.5919
Pih:	0.9513
P'st:	0.2162
P'C's:	0.5153
P'dC':	0.2423
P'ed:	0.2331
P'gF':	0.5237
P'ih:	0.9374
delPCt:	-0.001
delPCs:	-0.0005
delPFe:	0.0005
delPgF:	0.0023
delPig:	0.016
alpha30_70:	8.2
alpha20_300:	9
Tg:	425
T10_13:	421
T10_76:	580
cp:	
thermConduct:	
roe:	4.07
E:	56
mu:	0.233
K:	2.28
HK:	410
B:	1
CR:	1
FR:	1
SR:	2
AR:	2.3
PR:	3
remarks:	
tao10mm:
lam_2500:	0.85
lam_2325:	0.89
lam_1970:	0.959
lam_1529:	0.995
lam_1060:	0.998
lam_700:	0.998
lam_660:	0.998
lam_620:	0.998
lam_580:	0.998
lam_546:	0.998
lam_500:	0.997
lam_460:	0.995
lam_435:	0.993
lam_420:	0.989
lam_404:	0.983
lam_400:	0.98
lam_390:	0.967
lam_380:	0.95
lam_370:	0.91
lam_365:	0.88
lam_350:	0.63
lam_334:	0.2
lam_320:	
lam_310:	
lam_300:	
lam_290:	
lam_280:	
lam_270:	
lam_260:	
lam_250:	
tao25mm:
lam_2500:	0.66
lam_2325:	0.74
lam_1970:	0.9
lam_1529:	0.987
lam_1060:	0.996
lam_700:	0.996
lam_660:	0.995
lam_620:	0.995
lam_580:	0.996
lam_546:	0.996
lam_500:	0.993
lam_460:	0.988
lam_435:	0.982
lam_420:	0.973
lam_404:	0.959
lam_400:	0.95
lam_390:	0.92
lam_380:	0.88
lam_370:	0.8
lam_365:	0.73
lam_350:	0.31
lam_334:	
lam_320:	
lam_310:	
lam_300:	
lam_290:	
lam_280:	
lam_270:	
lam_260:	
lam_250:	
nF-nC:	0.020885
nF'-nC':	0.021195
delndelt_rel:
wav_1060:
Tm40_m20:	3.1
T20_40:	3.5
T60_80:	3.9
wav_e:
Tm40_m20:	5.1
T20_40:	5.8
T60_80:	6.4
wav_g:
Tm40_m20:	7.4
T20_40:	8.4
T60_80:	9.2
delndelt_abs:
wav_1060:
Tm40_m20:	0.9
T20_40:	2.1
T60_80:	2.8
wav_e:
Tm40_m20:	2.8
T20_40:	4.4
T60_80:	5.2
wav_g:
Tm40_m20:	5.1
T20_40:	6.9
T60_80:	8
HG:	2

SF56A
vd:	26.08
nd:	1.7847
ve:	25.87
ne:	1.7918
PgF:	0.6098
plot_nd:	0
plot_Pg:	2
icode:	785261.492
n2325:	1.73406
n1970:	1.73925
n1529:	1.74559
n1060:	1.75473
nt:	1.75606
ns:	1.7622
nr:	1.77136
nC:	1.77605
nC':	1.7774
n632:	1.77866
nD:	1.78444
nd:	1.7847
ne:	1.7918
nF:	1.80615
nF':	1.808
ng:	1.82449
nh:	1.84092
ni:	
n334:	
n312:	
n296:	
n280:	
n248:	
B1:	1.70579259E+00
B2:	3.44223052E-01
B3:	1.09601828E+00
C1:	1.33874699E-02
C2:	5.79561608E-02
C3:	1.21616024E+02
D0:	6.02E-06
D1:	1.70E-08
D2:	-2.61E-11
E0:	1.63E-06
E1:	1.59E-09
lamdaTK:	0.269
colorCode:	42/37
Pst:	0.204
PCs:	0.4605
PdC:	0.2874
Ped:	0.2359
PgF:	0.6098
Pih:	
P'st:	0.2006
P'C's:	0.4967
P'dC':	0.2387
P'ed:	0.2319
P'gF':	0.539
P'ih:	
delPCt:	-0.0042
delPCs:	-0.0032
delPFe:	0.0021
delPgF:	0.0098
delPig:	
alpha30_70:	7.9
alpha20_300:	8.8
Tg:	429
T10_13:	426
T10_76:	556
cp:	
thermConduct:	
roe:	4.92
E:	57
mu:	0.239
K:	1.1
HK:	380
B:	1
CR:	1
FR:	1
SR:	3.2
AR:	2.2
PR:	3.2
remarks:	
tao10mm:
lam_2500:	0.87
lam_2325:	0.9
lam_1970:	0.967
lam_1529:	0.996
lam_1060:	0.999
lam_700:	0.998
lam_660:	0.997
lam_620:	0.998
lam_580:	0.998
lam_546:	0.998
lam_500:	0.996
lam_460:	0.99
lam_435:	0.98
lam_420:	0.959
lam_404:	0.9
lam_400:	0.86
lam_390:	0.7
lam_380:	0.4
lam_370:	0.12
lam_365:	0.04
lam_350:	
lam_334:	
lam_320:	
lam_310:	
lam_300:	
lam_290:	
lam_280:	
lam_270:	
lam_260:	
lam_250:	
tao25mm:
lam_2500:	0.7
lam_2325:	0.76
lam_1970:	0.92
lam_1529:	0.989
lam_1060:	0.997
lam_700:	0.995
lam_660:	0.993
lam_620:	0.994
lam_580:	0.994
lam_546:	0.994
lam_500:	0.989
lam_460:	0.974
lam_435:	0.95
lam_420:	0.9
lam_404:	0.76
lam_400:	0.68
lam_390:	0.41
lam_380:	0.1
lam_370:	0.01
lam_365:	
lam_350:	
lam_334:	
lam_320:	
lam_310:	
lam_300:	
lam_290:	
lam_280:	
lam_270:	
lam_260:	
lam_250:	
nF-nC:	0.030092
nF'-nC':	0.030603
delndelt_rel:
wav_1060:
Tm40_m20:	5.6
T20_40:	6.2
T60_80:	6.6
wav_e:
Tm40_m20:	9
T20_40:	10
T60_80:	10.7
wav_g:
Tm40_m20:	13.1
T20_40:	14.7
T60_80:	15.8
delndelt_abs:
wav_1060:
Tm40_m20:	3.3
T20_40:	4.7
T60_80:	5.5
wav_e:
Tm40_m20:	6.6
T20_40:	8.5
T60_80:	9.5
wav_g:
Tm40_m20:	10.6
T20_40:	13.1
T60_80:	14.5
HG:	1

SF57
vd:	23.83
nd:	1.84666
ve:	23.64
ne:	1.85504
PgF:	0.616
plot_nd:	2
plot_Pg:	0
icode:	847238.551
n2325:	1.79026
n1970:	1.79539
n1529:	1.80187
n1060:	1.81185
nt:	1.81335
ns:	1.82038
nr:	1.83102
nC:	1.8365
nC':	1.83808
n632:	1.83957
nD:	1.84636
nd:	1.84666
ne:	1.85504
nF:	1.87204
nF':	1.87425
ng:	1.89393
nh:	1.91366
ni:	1.95131
n334:	
n312:	
n296:	
n280:	
n248:	
B1:	1.81651371E+00
B2:	4.28893641E-01
B3:	1.07186278E+00
C1:	1.43704198E-02
C2:	5.92801172E-02
C3:	1.21419942E+02
D0:	7.26E-06
D1:	1.88E-08
D2:	-5.14E-11
E0:	1.96E-06
E1:	1.79E-09
lamdaTK:	0.276
colorCode:	44/37
Pst:	0.1976
PCs:	0.4539
PdC:	0.2859
Ped:	0.2356
PgF:	0.616
Pih:	
P'st:	0.1942
P'C's:	0.4895
P'dC':	0.2373
P'ed:	0.2315
P'gF':	0.5443
P'ih:	
delPCt:	-0.0065
delPCs:	-0.0046
delPFe:	0.0026
delPgF:	0.0123
delPig:	
alpha30_70:	8.3
alpha20_300:	9.2
Tg:	414
T10_13:	391
T10_76:	519
cp:	0.36
thermConduct:	0.62
roe:	5.51
E:	54
mu:	0.248
K:	0.02
HK:	350
B:	0
CR:	2
FR:	5
SR:	52.3
AR:	2.3
PR:	4.3
remarks:	
tao10mm:
lam_2500:	0.89
lam_2325:	0.91
lam_1970:	0.971
lam_1529:	0.996
lam_1060:	0.999
lam_700:	0.998
lam_660:	0.998
lam_620:	0.998
lam_580:	0.998
lam_546:	0.998
lam_500:	0.994
lam_460:	0.987
lam_435:	0.971
lam_420:	0.94
lam_404:	0.88
lam_400:	0.85
lam_390:	0.73
lam_380:	0.52
lam_370:	0.16
lam_365:	0.04
lam_350:	
lam_334:	
lam_320:	
lam_310:	
lam_300:	
lam_290:	
lam_280:	
lam_270:	
lam_260:	
lam_250:	
tao25mm:
lam_2500:	0.75
lam_2325:	0.79
lam_1970:	0.93
lam_1529:	0.991
lam_1060:	0.997
lam_700:	0.996
lam_660:	0.994
lam_620:	0.994
lam_580:	0.994
lam_546:	0.994
lam_500:	0.986
lam_460:	0.968
lam_435:	0.93
lam_420:	0.86
lam_404:	0.73
lam_400:	0.66
lam_390:	0.45
lam_380:	0.2
lam_370:	0.01
lam_365:	
lam_350:	
lam_334:	
lam_320:	
lam_310:	
lam_300:	
lam_290:	
lam_280:	
lam_270:	
lam_260:	
lam_250:	
nF-nC:	0.035536
nF'-nC':	0.036166
delndelt_rel:
wav_1060:
Tm40_m20:	6.6
T20_40:	7.6
T60_80:	8
wav_e:
Tm40_m20:	11.1
T20_40:	12.5
T60_80:	13.4
wav_g:
Tm40_m20:	16.7
T20_40:	18.9
T60_80:	20.1
delndelt_abs:
wav_1060:
Tm40_m20:	4.2
T20_40:	6
T60_80:	6.8
wav_e:
Tm40_m20:	8.6
T20_40:	10.9
T60_80:	12.1
wav_g:
Tm40_m20:	14.1
T20_40:	17.2
T60_80:	18.8
HG:	1

SF6
vd:	25.43
nd:	1.80518
ve:	25.24
ne:	1.81265
PgF:	0.6102
plot_nd:	0
plot_Pg:	0
icode:	805254.518
n2325:	1.75302
n1970:	1.75813
n1529:	1.76444
n1060:	1.7738
nt:	1.77517
ns:	1.78157
nr:	1.79117
nC:	1.79609
nC':	1.7975
n632:	1.79884
nD:	1.80491
nd:	1.80518
ne:	1.81265
nF:	1.82775
nF':	1.8297
ng:	1.84707
nh:	1.86436
ni:	1.89703
n334:	
n312:	
n296:	
n280:	
n248:	
B1:	1.72448482E+00
B2:	3.90104889E-01
B3:	1.04572858E+00
C1:	1.34871947E-02
C2:	5.69318095E-02
C3:	1.18557185E+02
D0:	6.69E-06
D1:	1.78E-08
D2:	-3.36E-11
E0:	1.77E-06
E1:	1.70E-09
lamdaTK:	0.269
colorCode:	42/37
Pst:	0.202
PCs:	0.4588
PdC:	0.2871
Ped:	0.2359
PgF:	0.6102
Pih:	1.0316
P'st:	0.1986
P'C's:	0.495
P'dC':	0.2384
P'ed:	0.2319
P'gF':	0.5393
P'ih:	1.0143
delPCt:	-0.0048
delPCs:	-0.0033
delPFe:	0.002
delPgF:	0.0092
delPig:	0.0669
alpha30_70:	8.1
alpha20_300:	9
Tg:	423
T10_13:	410
T10_76:	538
cp:	0.389
thermConduct:	0.673
roe:	5.18
E:	55
mu:	0.244
K:	0.65
HK:	370
B:	0
CR:	2
FR:	3
SR:	51.3
AR:	2.3
PR:	3.3
remarks:	
tao10mm:
lam_2500:	0.887
lam_2325:	0.91
lam_1970:	0.971
lam_1529:	0.996
lam_1060:	0.999
lam_700:	0.998
lam_660:	0.998
lam_620:	0.998
lam_580:	0.998
lam_546:	0.998
lam_500:	0.996
lam_460:	0.991
lam_435:	0.982
lam_420:	0.963
lam_404:	0.928
lam_400:	0.91
lam_390:	0.842
lam_380:	0.7
lam_370:	0.22
lam_365:	0.05
lam_350:	
lam_334:	
lam_320:	
lam_310:	
lam_300:	
lam_290:	
lam_280:	
lam_270:	
lam_260:	
lam_250:	
tao25mm:
lam_2500:	0.74
lam_2325:	0.79
lam_1970:	0.93
lam_1529:	0.99
lam_1060:	0.998
lam_700:	0.996
lam_660:	0.995
lam_620:	0.995
lam_580:	0.996
lam_546:	0.995
lam_500:	0.991
lam_460:	0.978
lam_435:	0.955
lam_420:	0.91
lam_404:	0.83
lam_400:	0.79
lam_390:	0.65
lam_380:	0.42
lam_370:	0.02
lam_365:	
lam_350:	
lam_334:	
lam_320:	
lam_310:	
lam_300:	
lam_290:	
lam_280:	
lam_270:	
lam_260:	
lam_250:	
nF-nC:	0.03166
nF'-nC':	0.032201
delndelt_rel:
wav_1060:
Tm40_m20:	6.1
T20_40:	6.8
T60_80:	7.3
wav_e:
Tm40_m20:	9.9
T20_40:	11.1
T60_80:	11.8
wav_g:
Tm40_m20:	14.5
T20_40:	16.2
T60_80:	17.4
delndelt_abs:
wav_1060:
Tm40_m20:	3.7
T20_40:	5.3
T60_80:	6.1
wav_e:
Tm40_m20:	7.4
T20_40:	9.5
T60_80:	10.6
wav_g:
Tm40_m20:	11.9
T20_40:	14.6
T60_80:	16.1
HG:	

SF66
vd:	20.88
nd:	1.92286
ve:	20.73
ne:	1.93325
PgF:	0.6284
plot_nd:	8
plot_Pg:	8
icode:	923209.603
n2325:	
n1970:	
n1529:	
n1060:	1.88055
nt:	1.88231
ns:	1.89069
nr:	1.90361
nC:	1.91033
nC':	1.91227
n632:	1.9141
nD:	1.92248
nd:	1.92286
ne:	1.93325
nF:	1.95452
nF':	1.9573
ng:	1.98229
nh:	2.00775
ni:	
n334:	
n312:	
n296:	
n280:	
n248:	
B1:	2.07842233E+00
B2:	4.07120032E-01
B3:	1.76711292E+00
C1:	1.80875134E-02
C2:	6.79493572E-02
C3:	2.15266127E+02
D0:	0.00E+00
D1:	0.00E+00
D2:	0.00E+00
E0:	0.00E+00
E1:	0.00E+00
lamdaTK:	
colorCode:	48/38
Pst:	0.1895
PCs:	0.4446
PdC:	0.2835
Ped:	0.2351
PgF:	0.6284
Pih:	
P'st:	0.186
P'C's:	0.4793
P'dC':	0.2352
P'ed:	0.2307
P'gF':	0.5549
P'ih:	
delPCt:	-0.0099
delPCs:	-0.0069
delPFe:	0.004
delPgF:	0.0197
delPig:	
alpha30_70:	9
alpha20_300:	11.5
Tg:	384
T10_13:	385
T10_76:	482
cp:	0.34
thermConduct:	0.53
roe:	6.03
E:	51
mu:	0.258
K:	-1.2
HK:	310
B:	1
CR:	2
FR:	5
SR:	53.4
AR:	2.3
PR:	4.2
remarks:	
tao10mm:
lam_2500:	0.87
lam_2325:	0.89
lam_1970:	0.967
lam_1529:	0.996
lam_1060:	0.998
lam_700:	0.996
lam_660:	0.996
lam_620:	0.996
lam_580:	0.995
lam_546:	0.994
lam_500:	0.986
lam_460:	0.954
lam_435:	0.9
lam_420:	0.82
lam_404:	0.65
lam_400:	0.57
lam_390:	0.3
lam_380:	0.05
lam_370:	
lam_365:	
lam_350:	
lam_334:	
lam_320:	
lam_310:	
lam_300:	
lam_290:	
lam_280:	
lam_270:	
lam_260:	
lam_250:	
tao25mm:
lam_2500:	0.7
lam_2325:	0.74
lam_1970:	0.92
lam_1529:	0.99
lam_1060:	0.995
lam_700:	0.99
lam_660:	0.989
lam_620:	0.989
lam_580:	0.988
lam_546:	0.985
lam_500:	0.965
lam_460:	0.89
lam_435:	0.77
lam_420:	0.61
lam_404:	0.34
lam_400:	0.24
lam_390:	0.05
lam_380:	
lam_370:	
lam_365:	
lam_350:	
lam_334:	
lam_320:	
lam_310:	
lam_300:	
lam_290:	
lam_280:	
lam_270:	
lam_260:	
lam_250:	
nF-nC:	0.044189
nF'-nC':	0.04503
delndelt_rel:
wav_1060:
Tm40_m20:	
T20_40:	
T60_80:	
wav_e:
Tm40_m20:	
T20_40:	
T60_80:	
wav_g:
Tm40_m20:	
T20_40:	
T60_80:	
delndelt_abs:
wav_1060:
Tm40_m20:	
T20_40:	
T60_80:	
wav_e:
Tm40_m20:	
T20_40:	
T60_80:	
wav_g:
Tm40_m20:	
T20_40:	
T60_80:	
HG:	2

SFL57
vd:	23.62
nd:	1.84666
ve:	23.43
ne:	1.8551
PgF:	0.6218
plot_nd:	1
plot_Pg:	0
icode:	847236.355
n2325:	1.78487
n1970:	1.79171
n1529:	1.79989
n1060:	1.81117
nt:	1.81276
ns:	1.82007
nr:	1.83089
nC:	1.83643
nC':	1.83802
n632:	1.83952
nD:	1.84635
nd:	1.84666
ne:	1.8551
nF:	1.87227
nF':	1.87451
ng:	1.89456
nh:	1.91488
ni:	
n334:	
n312:	
n296:	
n280:	
n248:	
B1:	1.88742326E+00
B2:	3.60534025E-01
B3:	2.26189313E+00
C1:	1.45939341E-02
C2:	6.48198946E-02
C3:	1.76062211E+02
D0:	-3.63E-06
D1:	8.61E-09
D2:	-9.98E-12
E0:	1.10E-06
E1:	1.69E-09
lamdaTK:	0.293
colorCode:	51/38
Pst:	0.2038
PCs:	0.4566
PdC:	0.2855
Ped:	0.2353
PgF:	0.6218
Pih:	
P'st:	0.2002
P'C's:	0.492
P'dC':	0.2369
P'ed:	0.2311
P'gF':	0.5495
P'ih:	
delPCt:	0.0034
delPCs:	-0.0014
delPFe:	0.0033
delPgF:	0.0177
delPig:	
alpha30_70:	8.7
alpha20_300:	10
Tg:	598
T10_13:	
T10_76:	700
cp:	0.67
thermConduct:	0.997
roe:	3.55
E:	97
mu:	0.261
K:	2.73
HK:	580
B:	2
CR:	1
FR:	0
SR:	1.3
AR:	1
PR:	1.3
remarks:	
tao10mm:
lam_2500:	0.88
lam_2325:	0.91
lam_1970:	0.984
lam_1529:	0.996
lam_1060:	0.996
lam_700:	0.99
lam_660:	0.987
lam_620:	0.988
lam_580:	0.988
lam_546:	0.982
lam_500:	0.954
lam_460:	0.91
lam_435:	0.85
lam_420:	0.77
lam_404:	0.61
lam_400:	0.53
lam_390:	0.26
lam_380:	0.05
lam_370:	
lam_365:	
lam_350:	
lam_334:	
lam_320:	
lam_310:	
lam_300:	
lam_290:	
lam_280:	
lam_270:	
lam_260:	
lam_250:	
tao25mm:
lam_2500:	0.73
lam_2325:	0.79
lam_1970:	0.96
lam_1529:	0.99
lam_1060:	0.991
lam_700:	0.976
lam_660:	0.969
lam_620:	0.971
lam_580:	0.971
lam_546:	0.955
lam_500:	0.89
lam_460:	0.8
lam_435:	0.67
lam_420:	0.52
lam_404:	0.29
lam_400:	0.2
lam_390:	0.03
lam_380:	
lam_370:	
lam_365:	
lam_350:	
lam_334:	
lam_320:	
lam_310:	
lam_300:	
lam_290:	
lam_280:	
lam_270:	
lam_260:	
lam_250:	
nF-nC:	0.035841
nF'-nC':	0.036489
delndelt_rel:
wav_1060:
Tm40_m20:	0.1
T20_40:	0.1
T60_80:	0.2
wav_e:
Tm40_m20:	2.4
T20_40:	2.9
T60_80:	3.3
wav_g:
Tm40_m20:	5.6
T20_40:	6.8
T60_80:	7.7
delndelt_abs:
wav_1060:
Tm40_m20:	-2.3
T20_40:	-1.5
T60_80:	-1
wav_e:
Tm40_m20:	-0.1
T20_40:	1.2
T60_80:	2.1
wav_g:
Tm40_m20:	3
T20_40:	5.1
T60_80:	6.4
HG:	

SK51
vd:	60.31
nd:	1.6209
ve:	60.02
ne:	1.62335
PgF:	0.5456
plot_nd:	8
plot_Pg:	8
icode:	621603.352
n2325:	1.592
n1970:	1.59728
n1529:	1.60288
n1060:	1.60875
nt:	1.60943
ns:	1.61227
nr:	1.616
nC:	1.61777
nC':	1.61827
n632:	1.61874
nD:	1.62081
nd:	1.6209
ne:	1.62335
nF:	1.62807
nF':	1.62866
ng:	1.63369
nh:	1.63836
ni:	1.64634
n334:	1.65499
n312:	
n296:	
n280:	
n248:	
B1:	1.44112715E+00
B2:	1.43968387E-01
B3:	8.81989862E-01
C1:	7.58546975E-03
C2:	2.87396017E-02
C3:	9.46838154E+01
D0:	-5.63E-06
D1:	7.38E-09
D2:	-6.20E-11
E0:	3.91E-07
E1:	2.64E-10
lamdaTK:	0.23
colorCode:	36/31
Pst:	0.2763
PCs:	0.5343
PdC:	0.3036
Ped:	0.2384
PgF:	0.5456
Pih:	0.7757
P'st:	0.2738
P'C's:	0.5775
P'dC':	0.2531
P'ed:	0.2363
P'gF':	0.4842
P'ih:	0.7689
delPCt:	-0.0205
delPCs:	-0.0092
delPFe:	0.0013
delPgF:	0.0032
delPig:	0.0109
alpha30_70:	8.9
alpha20_300:	10.1
Tg:	597
T10_13:	579
T10_76:	684
cp:	
thermConduct:	
roe:	3.52
E:	75
mu:	0.291
K:	1.47
HK:	450
B:	1
CR:	2
FR:	3
SR:	52.3
AR:	1.3
PR:	4.3
remarks:	
tao10mm:
lam_2500:	0.59
lam_2325:	0.77
lam_1970:	0.93
lam_1529:	0.983
lam_1060:	0.997
lam_700:	0.997
lam_660:	0.997
lam_620:	0.997
lam_580:	0.997
lam_546:	0.997
lam_500:	0.996
lam_460:	0.992
lam_435:	0.99
lam_420:	0.988
lam_404:	0.985
lam_400:	0.983
lam_390:	0.976
lam_380:	0.963
lam_370:	0.94
lam_365:	0.91
lam_350:	0.82
lam_334:	0.62
lam_320:	0.4
lam_310:	0.2
lam_300:	0.06
lam_290:	0.01
lam_280:	
lam_270:	
lam_260:	
lam_250:	
tao25mm:
lam_2500:	0.27
lam_2325:	0.52
lam_1970:	0.83
lam_1529:	0.959
lam_1060:	0.993
lam_700:	0.993
lam_660:	0.993
lam_620:	0.993
lam_580:	0.993
lam_546:	0.993
lam_500:	0.99
lam_460:	0.981
lam_435:	0.975
lam_420:	0.971
lam_404:	0.963
lam_400:	0.958
lam_390:	0.94
lam_380:	0.91
lam_370:	0.85
lam_365:	0.8
lam_350:	0.6
lam_334:	0.3
lam_320:	0.1
lam_310:	0.03
lam_300:	
lam_290:	
lam_280:	
lam_270:	
lam_260:	
lam_250:	
nF-nC:	0.010295
nF'-nC':	0.010386
delndelt_rel:
wav_1060:
Tm40_m20:	-1
T20_40:	-1.1
T60_80:	-1.4
wav_e:
Tm40_m20:	-0.5
T20_40:	-0.5
T60_80:	-0.7
wav_g:
Tm40_m20:	0.1
T20_40:	0.1
T60_80:	-0.1
delndelt_abs:
wav_1060:
Tm40_m20:	-3.2
T20_40:	-2.5
T60_80:	-2.5
wav_e:
Tm40_m20:	-2.7
T20_40:	-2
T60_80:	-1.8
wav_g:
Tm40_m20:	-2.1
T20_40:	-1.3
T60_80:	-1.2
HG:	3
