Repository: davidsmarx/Matlab

File: Thin Film toolbox/for Hanh/glass data toolbox/IndexOfSi.m
function [lam, nSi] = IndexOfSi(lamlim)
% [lam, nSi] = IndexOfSi
% [lam, nSi] = IndexOfSi(lamlim)
%
% if specified, lamlim = [min max] limits the returned data to that
% wavelength range
%
% Source: Handbook of Optical Constants

C = CConstants;

A = [
0.4052			5.42	0.329
0.4078			5.349	0.313
0.4105			5.284	0.291
0.4133			5.222	0.269
0.4161			5.164	0.255
0.4189			5.109	0.244
0.4217			5.058	0.228
0.4246			5.009	0.211
0.4275			4.961	0.203
0.4305			4.916	0.194
0.4335			4.872	0.185
0.4366			4.831	0.185
0.4397			4.791	0.17
0.4428			4.753	0.163
0.446			4.718	0.149
0.4492			4.682	0.149
0.4525			4.648	0.133
0.4558			4.615	0.131
0.4592			4.583	0.13
0.4626			4.553	0.131
0.4661			4.522	0.134
0.4696			4.495	0.12
0.4732			4.466	0.12
0.4769			4.442	0.09
0.4806			4.416	0.094
0.4843			4.391	0.083
0.4881			4.367	0.079
0.492			4.343	0.077
0.4959			4.32	0.073
0.4999			4.298	0.073
0.504			4.277	0.066
0.5081			4.255	0.072
0.5123			4.235	0.06
0.5166			4.215	0.06
0.5209			4.196	0.056
0.5254			4.177	0.053
0.5299			4.159	0.043
0.5344			4.14	0.045
0.5391			4.123	0.048
0.5438			4.106	0.044
0.5486			4.089	0.044
0.5535			4.073	0.032
0.5585			4.057	0.038
0.5636			4.042	0.032
0.5687			4.026	0.034
0.574			4.012	0.03
0.5794			3.997	0.027
0.5848			3.983	0.03
0.5904			3.969	0.03
0.5961			3.956	0.027
0.6019			3.943	0.025
0.6078			3.931	0.025
0.6138			3.918	0.024
0.6199			3.906	0.022
0.6262			3.893	0.022
0.6326			3.882	0.019
0.6391			3.87	0.018
0.6458			3.858	0.017
0.6526			3.847	0.016
0.6595			3.837	0.016
0.6666			3.826	0.015
0.6738			3.815	0.014
0.6812			3.805	0.013
0.6888			3.796	0.013
0.6965			3.787	0.013
0.7045			3.778	0.012
0.7126			3.768	0.011
0.7208			3.761	0.011
0.7293			3.752	0.01
0.738			3.745	0.01
0.7469			3.736	0.009
0.756			3.728	0.009
0.7653			3.721	0.008
0.7749			3.714	0.008
0.7847			3.705	0.007
0.7948			3.697	0.007
0.8051			3.688	0.006
0.8157			3.681	0.006
0.8266			3.673	0.005
1.12	        3.5361  0
1.144	        3.5295	0		
1.2	            3.5193	0	
1.372	        3.5007	0		
1.4	            3.4876  0
1.532	        3.4784  0
1.6	            3.471   0
1.696	        3.4644  0
1.8	            3.4578  0
2	            3.449   0
];

lam = A(:,1)*C.UM;
nSi = A(:,2) - 1i*A(:,3);

if exist('lamlim','var') && ~isempty(lamlim),
    [lam, nSi] = filterdata(lam >= lamlim(1) & lam <= lamlim(2), lam, nSi);
end

File: Thin Film toolbox/for Hanh/glass data toolbox/plot_nd_vd_script.m
glass = read_schott_cat;

figure, plot([glass.nd],[glass.vd],'.'), grid,...
   text([glass.nd],[glass.vd],{glass.name}),...
   xlabel('index of refraction, n_d'), ylabel('Abbe Number v_d')
