Repository: davidsmarx/Matlab

File: Thin Film toolbox/for Hanh/glass data toolbox/Ohara catalog data.csv (part 1 of 7)
,,,,         REFRACTIVE INDICES         ,,,,         REFRACTIVE INDICES         ,,,,         REFRACTIVE INDICES         ,,,,         REFRACTIVE INDICES         ,,,,         REFRACTIVE INDICES         ,,,,,,ABBE,,,ABBE,            DISPERSIONS,,,         RELATIVE PARTIAL DISPERSIONS    ,,,,,         RELATIVE PARTIAL DISPERSIONS    ,,,,,         RELATIVE PARTIAL DISPERSIONS    ,,,,,                    RELATIVE PARTIAL DISPERSIONS                                                          ,,,,,,,,,DEVIATION OF RELATIVE PARTIAL DISPERSIONS,,,,,                          CONSTANTS  OF DISPERSION FORMULA (Sellmeier)                            ,,,,,,                          CONSTANTS  OF DISPERSION FORMULA (Cauchy)                            ,,,,,,       COLORING,,                                      INTERNAL  TRANSMISSION  (10mm Thick)            ,,,,,,,,                           INTERNAL  TRANSMISSION  (10mm Thick)            ,,,,,,                                      INTERNAL  TRANSMISSION  (10mm Thick)            ,,,,,,,,                                      INTERNAL  TRANSMISSION  (10mm Thick)            ,,,,,,,,                                      INTERNAL  TRANSMISSION  (10mm Thick)            ,,,,,,,                                       dn/dt  RELATIVE   (10E-6 / ºC),,,,,,                                       dn/dt  RELATIVE   (10E-6 / ºC),,,,,,,,                                       dn/dt  RELATIVE   (10E-6 / ºC),,,,,,,,                                       dn/dt  RELATIVE   (10E-6 / ºC),,,,,,,,                                       dn/dt  RELATIVE   (10E-6 / ºC),,,,,,,,                                       dn/dt  RELATIVE   (10E-6 / ºC),,,,,,,,,,                   THERMAL PROPERTIES                  ,,,,,CTE a (10E-7ºC),,CONDUCTIVITY,                              MECHANICAL PROPERTIES                              ,,,,,,,                                     CHEMICAL PROPERTIES             ,,,,,,BUBBLE GRP,SPEC. GRVTY,Remarks,,
Glass ,Glass ,Code(d),Code(e),n2325,n1970,n1530,n1129,nt,ns,nA',nr,nC,nC',nHe-Ne,nD,nd,ne,nF,nF',nHe-Cd,ng,nh,ni,n334,n326,vd,,,ve,nF-nC,,nF'-nC',nC-nt,nC-nA',nd-nC,ne-nC,ng-nd,ng-nF,nh-ng,ni-ng,nC'-nt,ne-nC',nF'-ne,ni-nF',"qC,t","qC,A'","qd,C","qe,C","qg,d","qg,F","q h,g","q i,g","q'C',t","q'e,C'","q'F',e","q'i,F'","DqC,t","DqC,A'","Dqg,d","Dqg,F","Dq i,g",A1,A2,A3,B1,B2,B3,A0,A1,A2,A3,A4,A5,l80,l5,240,250,260,270,280,290,300,310,320,330,340,350,360,365,370,380,390,400,420,440,460,480,500,550,600,650,700,800,900,1000,1200,1400,1600,1800,2000,2200,2400,t(-40~-20),t(-20~0),t(0~20),t(20~40),t(40~60),t(60~80),C'(-40~-20),C'(-20~0),C'(0~20),C'(20~40),C'(40~60),C'(60~80),633(-40~-20),633(20~0),633(0~20),633(20~40),633(40~60),633(60~80),D(-40~-20),D(-20~0),D(0~20),D(20~40),D(40~60),D(60~80),e(-40~-20),e(-20~0),e(0~20),e(20~40),e(40~60),e(60~80),F'(-40~-20),F'(-20~0),F'(0~20),F'(20~40),F'(40~60),F'(60~80),g(-40~-20),g(-20~0),g(0~20),g(20~40),g(40~60),g(60~80),i(-40~-20),i(-20~0),i(0~20),i(20~40),i(40~60),i(60~80),StP (ºC),AP (ºC),Tg (ºC),At (ºC),SP (ºC),(-30~+70),(100~300),k (W/m·K),Young's (E) ,Rigidity (G),Poisson's(s),Knoop (Hk),Group,Abrasion(Aa),b,RW(P),RA(P),W(S)max,W(S)min,SR,PR,B,d,,,
S-FPL53,FPL53,439950,440946,1.4251489,1.4276254,1.4303191,1.4326927,1.4334681,1.4348038,1.4357048,1.4365235,1.4373341,1.4375601,1.4377711,1.4387087,1.4387499,1.4398532,1.4419529,1.4422128,1.4440951,1.4444202,1.446444,1.4498397,,,95.0,94.6,94.99,94.53,0.00462,0.004619,0.004653,0.003866,0.001629,0.001416,0.002519,0.005670,0.002467,0.002024,0.005420,0.004092,0.002293,0.002360,0.007627,0.8370,0.3527,0.3066,0.5454,1.2275,0.5341,0.4382,1.1734,0.8794,0.4928,0.5072,1.6392,-0.1554,-0.0384,0.06,0.0463,0.2438,1.04505995E+00,8.16073868E-03,2.71674055E+00,6.29473266E-03,-5.67620722E-02,6.35803555E+02,,,,,,,34,29,,,,,0.02,0.07,0.21,0.42,0.64,0.8,0.905,0.956,0.98,,0.99,0.995,0.996,0.996,0.995,0.996,0.997,0.997,0.997,0.999,0.999,0.998,0.998,0.997,0.996,0.996,0.996,0.996,0.996,0.995,0.996,0.993,0.994,,,,,,,-6.1,-6.5,-6.8,-7.1,-7.4,-7.7,,,,,,,-6,-6.4,-6.8,-7.1,-7.3,-7.6,-6,-6.4,-6.8,-7,-7.3,-7.5,-5.9,-6.3,-6.6,-6.9,-7.2,-7.4,-5.8,-6.2,-6.5,-6.7,-7,-7.2,,,,,,,--,--,436,456,--,142,163,0.875,694,267,0.302,360,4,389,0.56,3,3,2,3,52.0,4.0,1,3.63,,,337
S-FPL52,FPL52,456903,457900,1.4407551,1.4436019,1.4466679,1.4493345,1.4501969,1.4516732,1.4526643,1.4535624,1.4544503,1.4546976,1.4549285,1.4559538,1.4559989,1.4572046,1.4594979,1.4597818,1.4618379,1.4621931,1.4644051,1.468121,,,90.3,90,90.33,89.93,0.00505,0.005048,0.005084,0.004253,0.001786,0.001549,0.002755,0.006194,0.002695,0.002212,0.005928,0.004501,0.002507,0.002577,0.008339,0.8425,0.3538,0.3069,0.5458,1.2270,0.5339,0.4382,1.1743,0.8853,0.4931,0.5069,1.6402,-0.1280,-0.0316,0.0498,0.0386,0.2057,1.08053735E+00,2.09392205E-02,1.33017772E+00,6.82878453E-03,-2.97206675E-02,2.72281522E+02,,,,,,,34,30,,,,,,0.01,0.06,0.2,0.42,0.65,0.81,0.912,0.956,,0.98,0.991,0.994,0.995,0.994,0.995,0.996,0.998,0.998,0.999,0.999,0.998,0.998,0.998,0.998,0.998,0.998,0.998,0.998,0.998,0.998,0.997,0.997,-4.8,-5.1,-5.4,-5.7,-6,-6.3,-4.7,-5,-5.3,-5.6,-5.9,-6.2,-4.7,-5,-5.3,-5.6,-5.9,-6.2,-4.7,-5,-5.3,-5.6,-5.8,-6.1,-4.6,-4.9,-5.2,-5.5,-5.8,-6.1,-4.5,-4.8,-5.1,-5.4,-5.6,-5.9,-4.3,-4.6,-4.9,-5.2,-5.5,-5.8,,,,,,,--,--,450,473,--,124,159,0.861,726,280,0.298,370,4,395,0.72,1,3,1,2,52.0,4.0,1,3.55,,,452
FSL 3,FSL 3,465659,,,,,,1.456117,1.4583413,1.4597849,1.4610703,1.4623269,1.4626751,1.4629996,1.4644356,1.4644986,1.4661801,1.4693714,1.4697664,1.4726291,1.4731247,1.4762117,1.4814211,,,66.0,65.8,65.94,65.74,0.00704,0.007044,0.007091,0.00621,0.002542,0.002172,0.003853,0.008626,0.003754,0.003087,0.008296,0.006558,0.003505,0.003586,0.011655,0.882,0.361,0.308,0.547,1.225,0.533,0.438,1.178,0.925,0.494,0.506,1.644,0.026,0.005,-0.003,-0.002,0.005,,,,,,,2.12056550E+00,-8.94372490E-03,9.02423930E-03,1.37862850E-04,-8.27503980E-07,2.67404480E-08,34,30,,,,,,,,,,,,,0.937,,0.966,0.975,0.986,0.99,0.993,0.993,0.995,0.996,0.997,0.998,0.997,0.997,0.998,,,,,,,,,,,,,,,,,-1.1,-0.9,-0.7,-0.5,-0.4,-0.3,,,,,,,-1,-0.8,-0.6,-0.4,-0.3,-0.2,-0.9,-0.7,-0.5,-0.3,-0.2,-0.1,-0.8,-0.5,-0.3,-0.1,0,0.1,-0.7,-0.4,-0.2,0,0.1,0.2,,,,,,,,,363,447,627,79,93,0.851,432,174,0.24,340,3,131,3.92,6,6,3,4,52.0,2.0,1,2.25,S,,450
S-FSL 5,FSL 5,487702,489701,1.4622669,1.467651,1.4732446,1.4777815,1.4791497,1.4813824,1.4828219,1.4840989,1.485344,1.4856885,1.4860095,1.4874277,1.4874899,1.4891473,1.4922848,1.4926725,1.4954788,1.4959635,1.498983,1.5040632,,,70.20,70.1,70.23,70.04,0.00694,0.006941,0.006984,0.006194,0.002522,0.002146,0.003803,0.008474,0.003679,0.003019,0.008099,0.006539,0.003458,0.003526,0.01139,0.8924,0.3633,0.3092,0.5479,1.2209,0.5300,0.4350,1.1668,0.9363,0.4951,0.5049,1.6309,0.0162,0.0023,0.002,0.0022,0.0299,1.17447043E+00,1.40056154E-02,1.19272435E+00,8.41855181E-03,-5.81790767E-02,1.29599726E+02,,,,,,,31,28,,,,,0.13,0.43,0.73,0.89,0.961,0.984,0.992,0.995,0.995,,0.998,0.998,0.999,0.999,0.999,0.999,0.999,0.999,0.999,0.999,0.999,0.999,0.999,0.999,0.999,0.998,0.998,0.982,0.992,0.985,0.971,0.88,0.87,-1.3,-1.3,-1.3,-1.1,-1,-0.9,-1.2,-1.1,-1.1,-0.8,-0.6,-0.4,-1.2,-1.1,-1,-0.8,-0.6,-0.4,-1.1,-1,-0.9,-0.7,-0.5,-0.3,-1.1,-1,-0.8,-0.6,-0.4,-0.2,-0.9,-0.8,-0.6,-0.4,-0.2,-0.1,-0.7,-0.6,-0.4,-0.3,0,0.2,,,,,,,457,491,500,568,679,90,95,1.007,623,254,0.227,520,5,111,2.87,3,4,1,2,3,2,1,2.46,,,339.0
S-FSL5Y,FSL5Y,487703,489702,1.46218,1.46761,1.47323,1.47778,1.47915,1.48138,1.48282,1.48410,1.48535,1.48569,1.48601,1.48743,1.48749,1.48915,1.49228,1.49266,1.49546,1.49594,1.49896,1.50404,1.50946,1.51116,70.3,,70.36,70.17,0.00693,0.006929,0.006971,0.006201,0.002523,0.002144,0.003799,0.008455,0.003670,0.003015,0.008099,0.006546,0.003454,0.003517,0.011382,0.8949,0.3641,0.3094,0.5483,1.2202,0.5297,0.4351,1.1689,0.9390,0.4955,0.5045,1.6328,0.0181,0.0029,0.0016,0.0021,0.0331,9.77409944E-01,2.10950834E-01,1.37142848E+00,5.57649364E-03,1.77000313E-02,1.49211443E+02,,,,,,,30,27,,,,,0.19,0.61,0.86,0.954,0.984,0.993,0.997,0.998,0.998,0.999,0.999,0.999,0.999,0.999,0.999,0.999,0.999,0.999,0.999,0.999,0.999,0.999,0.999,0.999,0.999,0.998,0.997,0.981,0.991,0.983,0.968,0.86,0.85,-1.2,-1.2,-1.2,-1.1,-1,-1,-1.2,-1.1,-1,-0.9,-0.8,-0.7,-1.2,-1.1,-1,-0.9,-0.8,-0.7,-1.1,-1.0,-0.9,-0.8,-0.7,-0.6,-1.1,-1.0,-0.8,-0.7,-0.6,-0.5,-0.9,-0.8,-0.7,-0.6,-0.5,-0.3,-0.7,-0.6,-0.5,-0.4,-0.3,-0.1,-0.3,-0.2,0.0,0.1,0.3,0.4,,,,,676,89,97,1.002,622,253,0.229,530,5,113,2.87,3,4,2,3,3.0,2.0,1,2.46,,,
S-FPL51Y,FPL51Y,497811,498808,1.4798,1.48286,1.48617,1.48913,1.49011,1.49182,1.49299,1.49407,1.49513,1.49543,1.49571,1.49695,1.49700,1.49847,1.50126,1.50160,1.50412,1.50455,1.50727,1.51185,1.51673,1.51826,81.1,,81.14,80.74,0.00613,0.006125,0.006174,0.005027,0.002139,0.001870,0.003333,0.007551,0.003296,0.002716,0.007300,0.005325,0.003035,0.003139,0.010249,0.8207,0.3492,0.3053,0.5442,1.2328,0.5381,0.4434,1.1918,0.8625,0.4916,0.5084,1.6600,-0.1067,-0.0251,0.0366,0.0279,0.1462,1.14031443E+00,7.71496272E-02,1.43721957E+00,5.95466872E-03,2.23953953E-02,2.74290057E+02,,,,,,,31,,0.04,0.07,0.21,0.34,0.51,0.67,0.8,0.89,0.943,0.971,0.986,0.994,0.996,0.997,0.998,0.999,0.999,0.999,0.999,0.999,0.999,0.999,0.999,0.999,0.999,0.999,0.999,0.999,0.999,0.998,0.998,0.999,0.999,0.998,0.998,0.996,0.995,-6.4,-6.7,-6.9,-7.2,-7.4,-7.7,-6.3,-6.6,-6.8,-7.0,-7.3,-7.5,-6.3,-6.6,-6.8,-7.0,-7.3,-7.5,-6.3,-6.5,-6.7,-7,-7.2,-7.4,-6.2,-6.4,-6.7,-6.9,-7.1,-7.4,-6.0,-6.3,-6.5,-6.7,-7.0,-7.2,-5.9,-6.1,-6.4,-6.6,-6.8,-7.0,-5.5,-5.7,-5.9,-6.1,-6.3,-6.6,,,448,471,,136,161,0.780,716,275,0.302,380,4,476,,1,4,2,3,51.0,4.2,1,3.66,,,
S-FPL51,FPL51,497816,498810,1.4795998,1.4827295,1.4861228,1.4891272,1.4901179,1.4918385,1.4930083,1.4940763,1.4951377,1.4954342,1.4957113,1.4969446,1.4969989,1.4984543,1.5012329,1.5015776,1.5040769,1.5045092,1.5072031,1.5117339,,,81.6,81,81.54,81.13,0.00609,0.006095,0.006144,0.005020,0.002130,0.001861,0.003316,0.007510,0.003276,0.002694,0.007225,0.005316,0.003020,0.003124,0.010156,0.8236,0.3495,0.3053,0.5441,1.2322,0.5375,0.4420,1.1854,0.8652,0.4915,0.5085,1.6530,-0.1057,-0.0252,0.0368,0.028,0.1432,1.21225554E+00,5.70831551E-03,1.53884937E+00,7.34598694E-03,-1.13867370E-01,2.80228168E+02,,,,,,,34,29,,,,,0.01,0.05,0.14,0.33,0.55,0.74,0.86,0.937,0.97,,0.985,0.992,0.995,0.995,0.993,0.994,0.996,0.997,0.998,0.999,0.999,0.998,0.998,0.998,0.998,0.998,0.997,0.997,0.997,0.997,0.996,0.995,0.992,-5.9,-6.1,-6.3,-6.5,-6.7,-6.9,-5.8,-6,-6.2,-6.4,-6.6,-6.8,-5.8,-6,-6.2,-6.4,-6.6,-6.8,-5.7,-5.9,-6.1,-6.3,-6.5,-6.7,-5.6,-5.8,-6,-6.2,-6.4,-6.6,-5.5,-5.7,-5.9,-6.1,-6.3,-6.5,-5.4,-5.6,-5.8,-6,-6.2,-6.4,,,,,,,--,--,460,481,--,133,156,0.783,729,281,0.299,350,4,439,0.75,2,4,1,2,52.0,4.0,1,3.63,,,
BSL 3,BSL 3,498650,,,,,,1.4891596,1.4916012,1.493177,1.4945773,1.495945,1.4963239,1.496677,1.4982394,1.498308,1.5001374,1.5036082,1.5040377,1.5071482,1.5076865,1.5110387,1.5167048,,,65.1,64.8,65.03,64.83,0.00766,0.007663,0.007714,0.006785,0.002768,0.002363,0.004192,0.009379,0.004079,0.003352,0.009018,0.007164,0.003813,0.003901,0.012667,0.8854,0.3612,0.3084,0.5470,1.2239,0.5323,0.4374,1.1768,0.9287,0.4943,0.5057,1.6421,0.0336,0.0065,-0.0058,-0.004,-0.0037,,,,,,,2.21875680E+00,-1.04471850E-02,9.59044980E-03,2.85409430E-04,-1.91837410E-05,9.70045480E-07,33,29,,,,,,,,,,,0.941,0.968,0.983,,0.988,0.986,0.994,0.995,0.994,0.996,0.997,0.998,0.998,0.998,0.998,0.998,0.999,0.999,0.999,,,,,,,,,,,,,,,2.9,2.9,3,3.2,3.4,3.5,,,,,,,3,3,3.1,3.3,3.6,3.7,3.1,3.1,3.2,3.3,3.7,3.8,3.3,3.3,3.4,3.6,3.9,4,3.5,3.5,3.6,3.8,4.1,4.2,,,,,,,,,538,590,717,58,65,0.025,631,258,0.221,470,5,90,3.64,3,4,,2,3.0,2.0,2,2.36,,,SO
FTL10,FTL10,501564,,,,,,1.491491,1.4939643,1.4956372,1.4971649,1.4986871,1.4991133,1.4995121,1.5012929,1.5013717,1.5034877,1.5075769,1.5080891,1.5118415,1.5124985,1.5166448,1.5238981,,,56.4,56.1,56.40,56.09,0.00889,0.00889,0.008976,0.007196,0.00305,0.002685,0.004801,0.011127,0.004922,0.004146,0.011399,0.007622,0.004375,0.004601,0.015809,0.8094,0.3431,0.302,0.54,1.2516,0.5537,0.4664,1.2822,0.8492,0.4874,0.5126,1.7613,-0.0019,-0.0011,0.004,0.0035,0.0295,,,,,,,2.22232450E+00,-8.57605320E-03,1.09676980E-02,4.16936620E-04,-2.74634110E-05,2.17025300E-06,37,34,,,,,,,,,,,,,,,,0.917,0.962,0.98,0.99,0.992,0.995,0.996,0.997,0.998,0.997,0.997,0.998,,,,,,,,,,,,,,,,,-1.8,-1.7,-1.5,-1.3,-1.1,-0.8,,,,,,,-1.6,-1.5,-1.4,-1.2,-0.9,-0.6,-1.5,-1.4,-1.3,-1.1,-0.8,-0.5,-1.2,-1.1,-1,-0.8,-0.6,-0.3,-1,-0.9,-0.7,-0.4,-0.2,0.1,,,,,,,,,447,501,626,92,104,0.92,567,229,0.238,520,5,147,,1,3,,2,1.0,1.0,1,2.53,,,SO
S-FTL10,FTL10,501564,503561,1.47531,1.48024,1.48548,1.48998,1.49144,1.49394,1.49562,1.49716,1.49868,1.49911,1.49951,1.50129,1.50137,1.50349,1.50757,1.50808,1.51183,1.51249,1.51663,1.52384,,,56.4,56.42,,56.12,0.00889,0.008886,0.008971,0.007246,0.003063,0.002687,0.004802,0.011116,0.004917,0.004142,0.011352,0.007673,0.004375,0.004596,0.015757,0.8154,0.3447,0.3024,0.5404,1.2510,0.5533,0.4661,1.2775,0.8553,0.4877,0.5123,1.7564,0.0040,0.0004,0.0035,0.0031,0.0249,1.10542993E+00,1.16184325E-01,1.15396111E+00,6.69004168E-03,3.60840691E-02,1.37546485E+02,,,,,,,36,33,,,,,,,,,,0.04,0.43,0.79,0.931,,0.97,0.98,0.99,0.992,0.991,0.990,0.990,0.992,0.994,0.996,0.996,0.995,0.997,0.999,0.999,0.998,0.998,0.991,0.994,0.992,0.988,0.945,0.92,-1.3,-1.2,-1.2,-1.1,-0.9,-0.8,-1.1,-1.0,-0.9,-0.8,-0.6,-0.5,-1.0,-0.9,-0.8,-0.7,-0.6,-0.5,-1.0,-0.8,-0.7,-0.6,-0.5,-0.4,-0.8,-0.7,-0.6,-0.5,-0.4,-0.3,-0.6,-0.5,-0.3,-0.2,-0.1,0.1,-0.3,-0.2,0.0,0.1,0.3,0.4,,,,,,,434,472,475,544,654,88,99,0.942,578,233,0.238,470,5,138,5.34,1,2,1,,1.0,1.0,,2.46,,,
BSL21,BSL21,504668,,,,,,1.4948009,1.4971797,1.4987259,1.5001037,1.5014512,1.5018245,1.5021725,1.5037118,1.5037794,1.5055803,1.5089912,1.5094127,1.512463,1.5129905,1.5162732,1.5218199,,,66.8,66.6,66.81,66.63,0.00754,0.00754,0.007588,0.006650,0.002725,0.002328,0.004129,0.009212,0.004000,0.003282,0.008829,0.007024,0.003755,0.003833,0.012407,0.8820,0.3610,0.3090,0.5480,1.2220,0.5310,0.4350,1.1710,0.9260,0.4950,0.5050,1.6350,0.022,0.005,-0.004,-0.003,0.005,,,,,,,2.23473400E+00,-9.78566870E-03,9.83676330E-03,2.13984160E-04,-1.45548930E-05,8.73937210E-07,32,29,,,,,,,,,,0.927,0.961,0.978,0.987,,0.99,0.988,0.995,0.996,0.995,0.996,0.997,0.998,0.998,0.998,0.998,0.998,0.999,,,,,,,,,,,,,,,,,2.4,2.5,2.6,2.8,3,3.2,,,,,,,2.4,2.5,2.7,2.8,3,3.3,2.5,2.6,2.7,2.9,3.1,3.4,2.7,2.8,2.9,3.1,3.4,3.7,2.9,3,3.2,3.4,3.6,3.9,,,,,,,,,573,648,776,62,70,0.11,716,297,0.206,540,5,95,3.17,1,1,,1,1.0,1.0,1,2.46,,,SO
BSL 1,BSL 1,510636,,,,,,1.5007709,1.5031934,1.5047901,1.5062246,1.5076359,1.5080283,1.5083945,1.5100197,1.5100912,1.5120032,1.5156519,1.5161051,1.5193966,1.5199676,1.523528,1.5295319,,,63.7,63.4,63.63,63.39,0.00801,0.008016,0.008077,0.006865,0.002846,0.002455,0.004367,0.009877,0.004316,0.00356,0.009564,0.007257,0.003975,0.004102,0.013427,0.8564,0.355,0.3063,0.5448,1.2322,0.5384,0.4441,1.1931,0.8985,0.4921,0.5079,1.6624,0.0112,0.002,-0.0004,-0.0001,0.0009,,,,,,,2.25135480E+00,-9.31482770E-03,1.07045740E-02,1.21878940E-04,1.06540190E-05,-7.44281650E-07,33,29,,,,,,,,,,,0.925,0.962,0.979,,0.986,0.985,0.993,0.995,0.995,0.993,0.995,0.995,0.996,0.997,0.996,0.995,0.996,0.996,0.995,,,,,,,,,,,,,,,2.6,2.8,3,3.2,3.4,3.6,,,,,,,2.8,2.9,3.1,3.3,3.6,3.8,2.9,3.1,3.3,3.5,3.7,4,3.1,3.3,3.5,3.7,4,4.3,3.4,3.6,3.8,4.1,4.3,4.7,,,,,,,,,550,601,712,80,94,0.107,761,314,0.209,540,5,106,2.78,1,1,,1,1.0,1.0,1,2.48,,,SO
FTL 8,FTL 8,511510,,,,,,1.5002709,1.5029786,1.5048128,1.5064957,1.5081821,1.508656,1.5091,1.5110907,1.5111791,1.51356,1.5182013,1.5187863,1.5230982,1.5238585,1.5287029,0,,,51.0,50.7,51.02,50.70,0.01002,0.010019,0.01013,0.007911,0.003369,0.002997,0.005378,0.01268,0.005658,0.004844,,0.008385,0.004904,0.005226,,0.7896,0.3363,0.2991,0.5368,1.2656,0.5647,0.4835,,0.8277,0.4841,0.5159,,0.0035,-0.0014,0.0068,0.0058,,,,,,,,2.24986630E+00,-1.00099690E-02,1.06862690E-02,9.85105930E-04,-1.01386670E-04,7.04465430E-06,39,36,,,,,,,,,,,,,,,,,0.905,0.951,0.978,0.985,0.99,0.992,0.994,0.997,0.997,0.997,0.997,,,,,,,,,,,-1.4,-1.5,-1.5,-1.4,-1.4,-1.4,-1.1,-1.1,-1.1,-1,-1,-0.8,-1.1,-1.1,-1.1,-1,-1,-0.8,-1,-1,-1,-0.9,-0.8,-0.7,-0.8,-0.8,-0.8,-0.7,-0.6,-0.5,-0.5,-0.5,-0.5,-0.4,-0.2,0,-0.1,-0.1,-0.1,0,0.2,0.4,,,,,,,398,432,435,495,619,90,100,0.953,565,228,0.239,430,4,137,,1,1,,2,1.0,1.0,1,2.5,S,,SO
NSL 7,NSL 7,511605,,,,,,1.5015299,1.5039642,1.5055972,1.5070791,1.5085477,1.5089576,1.5093406,1.5110454,1.5111206,1.5131353,1.5169981,1.5174792,1.5209819,1.521591,1.5254009,1.5318869,,,60.5,60.2,60.49,60.22,0.00845,0.00845,0.008521,0.007018,0.002951,0.002573,0.004587,0.010470,0.004593,0.003810,0.010296,0.007428,0.004177,0.004344,0.014408,0.8305,0.3492,0.3045,0.5428,1.2391,0.5436,0.4509,1.2185,0.8717,0.4902,0.5098,1.6909,0,0,0,0,0,,,,,,,2.25241570E+00,-8.62619500E-03,1.11553520E-02,2.07215650E-04,-2.68930150E-07,3.87249660E-08,33,30,,,,,,,,,,,0.942,0.974,0.986,,0.989,0.988,0.994,0.996,0.995,0.994,0.995,0.996,0.997,0.997,0.997,0.996,0.997,0.998,0.997,,,,,,,,,,,,,,,1.1,1,1,1,1.1,1.2,,,,,,,1.2,1.1,1.1,1.1,1.3,1.3,1.3,1.3,1.3,1.3,1.4,1.5,1.6,1.6,1.6,1.6,1.7,1.7,1.9,1.8,1.9,1.9,2.1,2.2,,,,,,,466,508,515,567,687,90,102,0.027,690,284,0.215,510,5,111,2.75,3,1,,2,1.0,1.0,1,2.49,,,SO
NSL33,NSL33,515547,,,,,,1.5041507,1.5067129,1.5084696,1.5100824,1.5116932,1.5121445,1.5125669,1.5144529,1.5145364,1.5167763,1.5210974,1.5216378,1.5255879,1.5262777,1.5306142,1.5380981,,,54.7,54.4,54.71,54.44,0.00941,0.009404,0.009493,0.007542,0.003223,0.002843,0.005083,0.011742,0.005181,0.004336,0.01182,0.007994,0.004631,0.004862,0.01646,0.802,0.3427,0.3023,0.5405,1.2486,0.5509,0.4611,1.2569,0.8421,0.4878,0.5122,1.7339,-0.0014,0.0005,-0.0025,-0.0021,-0.01,,,,,,,2.25823990E+00,-7.98758360E-03,1.25756880E-02,2.21304770E-04,1.06859620E-06,3.97643830E-07,33,30,,,,,,,,,,,0.933,0.969,0.984,,0.988,0.988,0.994,0.995,0.995,0.994,0.996,0.996,0.997,0.997,0.996,0.995,0.996,0.995,0.994,,,,,,,,,,,,,,,1.5,1.5,1.6,1.7,1.8,2.0,,,,,,,1.7,1.7,1.7,1.8,1.9,2.1,1.9,1.9,1.9,2,2.1,2.2,2.2,2.2,2.3,2.4,2.5,2.7,2.6,2.6,2.7,2.8,2.9,3.1,,,,,,,399,436,450,504,627,91,107,0.01,631,259,0.216,420,4,102,,3,2,,2,1.0,1.0,1~2,2.6,,,SO
NSL 2,NSL 2,516568,,,,,,1.5058199,1.5083735,1.5101052,1.5116852,1.5132561,1.5136951,1.5141056,1.515935,1.5160158,1.518181,1.5223409,1.5228597,1.5266443,1.5273038,1.5314413,1.5385499,,,56.8,56.6,56.80,56.54,0.00908,0.009085,0.009165,0.007436,0.003151,0.00276,0.004925,0.011288,0.004963,0.004137,0.011246,0.007875,0.004486,0.004679,0.01569,0.8185,0.3468,0.3038,0.5421,1.2425,0.5463,0.4554,1.2379,0.8592,0.4895,0.5105,1.7119,0.0053,0.0021,-0.0043,-0.0033,-0.0115,,,,,,,2.26412300E+00,-8.47512110E-03,1.22350090E-02,1.94407070E-04,3.35321170E-07,3.83199360E-07,33,30,,,,,,,,,,,0.936,0.969,0.984,,0.989,0.988,0.994,0.996,0.995,0.995,0.996,0.996,0.997,0.997,0.997,0.996,0.996,0.997,0.996,,,,,,,,,2.5,2.6,2.7,2.9,3,3.2,3,3.1,3.2,3.3,3.5,3.7,3.0,3.1,3.2,3.4,3.6,3.8,3.2,3.2,3.3,3.5,3.7,3.9,3.3,3.4,3.5,3.7,3.9,4.1,3.8,3.8,3.9,4,4.2,4.4,4,4.1,4.2,4.4,4.7,4.9,,,,,,,,,510,560,683,76,90,0.092,699,289,0.209,500,5,101,3.06,2,1,,1,1.0,1.0,1,2.59,,,SO
S-NSL 2,NSL 2,516568,518566,1.48979,1.49463,1.49983,1.50437,1.50584,1.50840,1.51012,1.51170,1.51326,1.51370,1.51411,1.51594,1.51602,1.51818,1.52234,1.52286,1.52665,1.52731,1.53147,1.53860,,,56.8,56.86,,56.59,0.00908,0.009076,0.009157,0.007419,0.003141,0.002753,0.004915,0.011296,0.004973,0.004154,0.011292,0.007857,0.004477,0.004680,0.015746,0.8174,0.3461,0.3033,0.5415,1.2446,0.5479,0.4577,1.2442,0.8580,0.4889,0.5111,1.7196,0.0039,0.0013,-0.0020,-0.0016,-0.0047,9.51239368E-01,3.13094652E-01,1.70928507E+00,5.13091895E-03,2.31960516E-02,2.01539573E+02,,,,,,,35,32,,,,,,,,,0.01,0.20,0.60,0.84,0.936,,0.97,0.984,0.991,0.995,0.996,0.996,0.997,0.997,0.998,0.999,0.998,0.998,0.998,0.999,0.998,0.998,,,,,,,,,,,,,,,,,,,,,,,,,,,,,,,,,,,,,,,,,,,,,,,,,,,,,,,,435,472,481,530,653,88,108,1.083,710,292,0.216,510,5,101,,3,1,1,,1.0,1.0,,2.47,,,
S-BSL 7,BSL 7,516641,518639,1.4889935,1.4946208,1.5005041,1.5053639,1.5068617,1.5093467,1.5109728,1.5124279,1.5138552,1.5142514,1.5146208,1.516258,1.5163299,1.5182509,1.5219051,1.522358,1.5256446,1.5262137,1.5297682,1.5357847,,,64.1,63.9,64.14,63.93,0.00805,0.00805,0.008107,0.006993,0.002882,0.002475,0.004396,0.009884,0.004309,0.003554,0.009571,0.007389,0.004,0.004107,0.013427,0.8687,0.3580,0.3075,0.5461,1.2278,0.5353,0.4415,1.1889,0.9114,0.4934,0.5066,1.6562,0.0211,0.0044,-0.0037,-0.0024,0.0010,1.15150190E+00,1.18583612E-01,1.26301359E+00,1.05984130E-02,-1.18225190E-02,1.29617662E+02,,,,,,,33,29,,,,,,0.08,0.31,0.58,0.77,0.88,0.94,0.968,0.984,,0.991,0.991,0.996,0.997,0.996,0.995,0.995,0.996,0.996,0.998,0.997,0.997,0.998,0.998,0.997,0.996,0.995,0.982,0.991,0.98,0.961,0.89,0.85,2.1,2.1,2.2,2.2,2.3,2.4,2.3,2.4,2.5,2.6,2.6,2.7,2.3,2.4,2.5,2.6,2.7,2.7,2.4,2.5,2.6,2.7,2.8,2.9,2.5,2.6,2.7,2.8,2.9,3,2.7,2.8,3,3.1,3.2,3.3,3,3.1,3.2,3.3,3.5,3.6,,,,,,,532,563,576,625,718,72,86,1.13,800,332,0.205,570,6,94,2.79,2,1,1,2,1.0,2.0,1,2.52,,,262
BSL7Y,BSL7Y,516643,518641,1.48829,1.49417,1.50028,1.50528,1.50681,1.50933,1.51096,1.51242,1.51386,1.51425,1.51462,1.51626,1.51633,1.51825,1.52189,1.52234,1.52562,1.52619,1.52973,1.53574,1.54218,1.54422,64.3,,64.24,64.04,0.00803,0.008037,0.008092,0.007046,0.002891,0.002475,0.004393,0.009857,0.004295,0.003543,0.009552,0.007443,0.003996,0.004096,0.013395,0.8767,0.3597,0.3080,0.5466,1.2265,0.5344,0.4408,1.1885,0.9198,0.4938,0.5062,1.6553,0.0286,0.0059,-0.0048,-0.0031,0.0014,1.13329383E+00,1.36897201E-01,7.03456004E-01,6.69407868E-03,2.37391760E-02,7.07030316E+01,,,,,,,32,29,,,,,,0.06,0.43,0.78,0.932,0.978,0.991,0.996,0.997,0.998,0.998,0.998,0.999,0.999,0.999,0.999,0.999,0.999,0.999,0.999,0.999,0.999,0.999,0.999,0.999,0.997,0.997,0.969,0.990,0.981,0.962,0.86,0.8,2.3,2.4,2.5,2.6,2.8,2.9,2.6,2.7,2.8,3.0,3.1,3.2,2.6,2.7,2.9,3.0,3.1,3.2,2.7,2.8,3.0,3.1,3.2,3.3,2.8,2.9,3.1,3.2,3.3,3.4,3.0,3.2,3.3,3.5,3.6,3.7,3.2,3.4,3.6,3.7,3.9,4.0,3.8,4.0,4.2,4.4,4.6,4.8,527,559,577,616,714,68,81,1.182,811,336,0.207,570,6,87,,2,2,1,,1.0,1.0,1,2.50,,,
NSL36,NSL36,517524,,,,,,1.5065407,1.5092346,1.5110723,1.5127574,1.5144409,1.5149128,1.5153545,1.5173292,1.5174166,1.5197663,1.5243131,1.524883,1.529058,1.5297887,1.5343947,1.542404,,,52.4,52.1,52.41,52.13,0.00987,0.009872,0.00997,0.0079,0.003369,0.002976,0.005325,0.012372,0.005476,0.004606,0.012615,0.008372,0.004853,0.005117,0.017521,0.8002,0.3413,0.3015,0.5394,1.2532,0.5547,0.4666,1.2779,0.8397,0.4868,0.5132,1.7574,0.0076,0.0019,-0.0027,-0.002,-0.0083,,,,,,,2.26620810E+00,-8.89524870E-03,1.26038490E-02,3.75854070E-04,-1.38586770E-05,1.28332000E-06,33,30,,,,,,,,,,,0.942,0.971,0.984,,0.988,0.991,0.995,0.996,0.996,0.996,0.997,0.997,0.998,0.998,0.998,0.997,0.998,0.998,0.998,,,,,,,,,,,,,,,2.9,2.9,2.9,3,3.2,3.3,,,,,,,3,3,3.1,3.2,3.4,3.5,3.2,3.2,3.3,3.4,3.5,3.7,3.5,3.6,3.7,3.8,4,4.2,4,4,4.1,4.3,4.4,4.7,,,,,,,,,433,500,636,76,87,0.036,632,265,0.191,470,5,101,3.08,2,1,,1,1.0,1.0,1~2,2.66,,,SO
S-NSL36,NSL36,517524,520522,1.4900372,1.4950087,1.5003347,1.5050141,1.5065568,1.5092437,1.5110791,1.5127626,1.5144444,1.5149158,1.5153571,1.5173296,1.517417,1.5197648,1.5243131,1.5248839,1.529071,1.5298043,1.5344392,1.542519,,,52.4,52.2,52.43,52.14,0.00987,0.009869,0.009968,0.007887,0.003365,0.002973,0.005321,0.012387,0.005491,0.004635,0.012715,0.008359,0.004849,0.005119,0.017635,0.7992,0.341,0.3012,0.5392,1.2551,0.5564,0.4697,1.2884,0.8386,0.4865,0.5135,1.7692,0.0065,0.0016,-0.0007,-0.0002,0.0024,1.09666153E+00,1.68990073E-01,1.20580827E+00,6.67491123E-03,3.36095450E-02,1.41668738E+02,,,,,,,36,34,,,,,,,,,,,0.18,0.57,0.81,,0.917,0.96,0.98,0.989,0.995,0.996,0.997,0.998,0.998,0.999,0.999,0.998,0.998,0.999,0.998,0.998,0.998,0.996,0.994,0.978,0.95,0.89,0.86,1.8,1.8,1.8,1.9,1.9,1.9,2.2,2.2,2.2,2.3,2.3,2.3,2.2,2.2,2.3,2.3,2.3,2.3,2.3,2.3,2.4,2.4,2.5,2.5,2.5,2.5,2.6,2.6,2.7,2.7,2.8,2.9,2.9,3,3.1,3.1,3.2,3.3,3.3,3.4,3.5,3.6,,,,,,,429,465,464,522,655,80,93,1.089,640,281,0.139,480,5,103,2.82,1,1,1,,1.0,1.0,1~2,2.46,,,387
S-APL 1,APL 1,517696,,,,,,1.5085077,1.5108173,1.5123227,1.5136683,1.5149882,1.5153546,1.5156963,1.5172105,1.517277,1.519053,1.5224244,1.5228413,1.5258603,1.5263824,1.5296342,1.5351478,,,69.6,69.3,69.56,69.34,0.00743,0.007436,0.007486,0.00648,0.002665,0.002289,0.004065,0.009105,0.003958,0.003252,0.008766,0.006847,0.003698,0.003788,0.012307,0.8714,0.3584,0.3078,0.5467,1.2244,0.5323,0.4373,1.1789,0.9146,0.494,0.506,1.644,-0.0017,-0.0018,0.0041,0.0034,0.0364,,,,,,,2.27624030E+00,-9.68746470E-03,9.23303780E-03,3.89408530E-04,-3.80187330E-05,2.06932250E-06,36,32,,,,,,,,,,,,,,,0.901,0.934,0.954,0.964,0.969,0.969,0.97,0.974,0.981,0.992,0.996,0.994,0.996,0.996,0.993,,,,,,,,,-1.3,-1.4,-1.4,-1.3,-1.3,-1.3,-1,-1.1,-1.1,-1.1,-1,-1,-1,-1.1,-1.1,-1,-1,-1,-0.8,-0.9,-0.9,-0.9,-0.9,-0.9,-0.7,-0.9,-0.9,-0.9,-0.9,-0.8,-0.4,-0.6,-0.6,-0.7,-0.6,-0.6,-0.3,-0.4,-0.4,-0.4,-0.4,-0.4,,,,,,,437,468,465,511,,96,115,0.767,627,253,0.239,380,4,264,,3,3,,2,1.0,1.0,1,2.59,,,SO
NSL 3,NSL 3,518590,,,,,,1.508358,1.5108123,1.5124926,1.5140282,1.515554,1.5159801,1.5163782,1.5181507,1.5182289,1.5203232,1.5243427,1.524844,1.5285015,1.5291388,1.5331322,1.539926,,,59.0,58.7,58.96,58.7,0.00879,0.008789,0.008864,0.007196,0.003061,0.002675,0.004769,0.010910,0.004796,0.003993,0.010787,0.007622,0.004343,0.004521,0.015082,0.8188,0.3483,0.3044,0.5426,1.2413,0.5457,0.4543,1.2273,0.8599,0.4900,0.5100,1.7015,-0.0045,0.001,-0.001,-0.0004,-0.0040,,,,,,,2.26969460E+00,-7.15000230E-03,1.33700600E-02,-2.76150840E-04,6.60545300E-05,-3.18063330E-06,33,30,,,,,,,,,,,0.939,0.972,0.985,,0.99,0.989,0.994,0.996,0.996,0.995,0.996,0.996,0.997,0.998,0.997,0.996,0.997,0.996,0.994,,,,,,,,,,,,,,,0.7,0.6,0.5,0.5,0.6,0.6,,,,,,,0.8,0.7,0.7,0.6,0.7,0.8,1,0.9,0.8,0.8,0.8,0.9,1.3,1.2,1.1,1.1,1.2,1.2,1.5,1.5,1.4,1.5,1.5,1.6,,,,,,,486,523,535,583,692,88,103,0.03,693,284,0.22,520,5,108,2.62,3,1,,1,1.0,2.0,1,2.53,,,SO
S-NSL 3,NSL 3,518590,520586,1.4927292,1.4974662,1.5025198,1.5069158,1.5083495,1.5108258,1.5125037,1.5140342,1.5155559,1.5159811,1.5163787,1.5181507,1.5182289,1.5203262,1.5243541,1.5248564,1.5285176,1.5291545,1.5331507,1.5399867,,,59.0,58.6,58.90,58.63,0.00879,0.008798,0.008875,0.007206,0.003052,0.002673,0.00477,0.010926,0.004801,0.003996,0.010832,0.007631,0.004345,0.00453,0.015131,0.819,0.3469,0.3038,0.5422,1.2419,0.5457,0.4542,1.2312,0.8598,0.4896,0.5104,1.7049,-0.004,-0.0004,-0.0005,-0.0005,-0.0006,8.82514764E-01,3.89271907E-01,1.10693448E+00,4.64504582E-03,2.00551397E-02,1.36234339E+02,,,,,,,34,31,,,,,,,,,0.15,0.53,0.8,0.924,0.968,,0.984,0.99,0.995,0.997,0.997,0.997,0.997,0.998,0.998,0.999,0.999,0.998,0.998,0.998,0.998,0.997,0.997,0.992,0.991,0.968,0.93,0.86,0.81,0.3,0.3,0.3,0.3,0.3,0.3,0.6,0.6,0.6,0.6,0.6,0.6,0.6,0.6,0.6,0.6,0.7,0.7,0.7,0.7,0.7,0.7,0.8,0.8,0.8,0.8,0.9,0.9,0.9,1,1.1,1.1,1.2,1.2,1.3,1.3,1.4,1.4,1.5,1.6,1.6,1.7,,,,,,,455,492,500,553,668,90,110,1.026,700,288,0.217,510,5,111,2.6,3,1,1,,1.0,1.0,1,2.48,,,461
BSL22,BSL22,518650,,,,,,1.5087299,1.5112169,1.5128527,1.514314,1.5157425,1.516138,1.5165064,1.5181342,1.5182056,1.5201073,1.5237102,1.5241561,1.5273916,1.5279526,1.5314517,1.5373557,,,65.0,64.9,65.04,64.87,0.00797,0.007967,0.008018,0.007013,0.00289,0.002463,0.004364,0.009747,0.004243,0.003499,0.009403,0.007408,0.003969,0.004049,0.0132,0.8803,0.3627,0.3092,0.5478,1.2234,0.5326,0.4392,1.1802,0.9239,0.495,0.505,1.6463,0.0284,0.008,-0.0063,-0.0036,-0.0002,,,,,,,2.27395280E+00,-9.11600580E-03,1.22688200E-02,-3.16778620E-04,6.00752210E-05,-2.80981870E-06,34,29,,,,,,,,,,,,0.941,0.968,,0.979,0.98,0.99,0.994,0.994,0.994,0.995,0.996,0.996,0.997,0.996,0.996,0.997,0.998,0.997,,,,,,,,,,,,,,,2.4,2.5,2.6,2.7,2.8,2.9,,,,,,,2.5,2.6,2.7,2.9,3,3.1,2.6,2.7,2.8,3,3.1,3.3,2.9,3,3.1,3.2,3.4,3.5,3.1,3.2,3.3,3.5,3.7,3.9,,,,,,,535,571,580,622,720,71,82,0.149,830,345,0.205,570,6,98,2.82,3,1,,1,1.0,1.0,1,2.52,,,SO
SSL 5,SSL 5,521526,,,,,,1.5101247,1.5129631,1.5148603,1.5165828,1.518293,1.518771,1.5192179,1.521211,1.5212991,1.5236618,1.5282126,1.5287812,1.5329355,1.5336609,1.538224,1.5461483,,,52.6,52.3,52.55,52.31,0.00992,0.00992,0.01001,0.008168,0.003433,0.003006,0.005369,0.012362,0.005448,0.004563,0.012487,0.008646,0.004891,0.005119,0.017367,0.8234,0.3461,0.303,0.5412,1.2462,0.5492,0.46,1.2588,0.8637,0.4886,0.5114,1.735,0.0302,0.0065,-0.0094,-0.0072,-0.0262,,,,,,,2.27932900E+00,-1.07329070E-02,1.20013920E-02,5.81411370E-04,-4.62059480E-05,2.95576790E-06,35,30,,,,,,,,,,,,,,,0.921,0.945,0.965,0.978,0.99,0.991,0.994,0.996,0.997,0.998,0.998,0.997,0.998,0.999,0.999,,,,,,,,,,,,,,,3.8,4,4.2,4.5,4.8,5.1,,,,,,,4,4.1,4.4,4.6,4.9,5.3,4.1,4.3,4.5,4.8,5.1,5.4,4.5,4.6,4.9,5.1,5.4,5.8,4.7,4.9,5.2,5.5,5.9,6.3,,,,,,,,,455,525,,53,59,0.929,530,218,0.215,460,5,111,3.93,4,4,,2,2.1,2.0,1,2.51,,,SO
NSL 5,NSL 5,522598,,,,,,1.512623,1.5151053,1.516786,1.518316,1.519834,1.5202577,1.5206537,1.5224163,1.522494,1.5245769,1.5285728,1.529071,1.532703,1.5333356,1.5372994,1.5440679,,,59.8,59.5,59.79,59.52,0.00874,0.008739,0.008813,0.007211,0.003048,0.00266,0.004743,0.010842,0.004763,0.003963,0.010732,0.007635,0.004319,0.004494,0.014997,0.8252,0.3488,0.3044,0.5427,1.2406,0.545,0.4535,1.2281,0.8663,0.4901,0.5099,1.7017,-0.002,0.0004,0,0.0003,0.0037,,,,,,,2.28430230E+00,-8.13286250E-03,1.24094830E-02,-7.44676550E-06,2.86937040E-05,-1.23761620E-06,33,30,,,,,,,,,,,0.913,0.955,0.977,,0.985,0.986,0.993,0.996,0.996,0.995,0.996,0.996,0.997,0.998,0.997,0.996,0.997,0.997,0.996,,,,,,,,,,,,,,,0.5,0.7,0.7,0.8,1,1.1,,,,,,,0.6,0.8,0.8,1,1.1,1.2,0.8,0.9,1,1,1.2,1.4,1.1,1.2,1.2,1.3,1.6,1.8,1.3,1.5,1.6,1.7,1.9,2.1,,,,,,,525,560,567,611,734,82,96,0.021,708,291,0.218,520,5,124,2.7,3,1,,2,1.0,1.0,1,2.56,,,SO
S-NSL 5,NSL 5,522598,525596,1.495918,1.5010367,1.5064556,1.5110833,1.5125639,1.5150881,1.51678,1.5183143,1.5198339,1.5202578,1.5206538,1.5224162,1.5224939,1.5245756,1.5285662,1.5290633,1.5326858,1.5333158,1.5372682,1.5440313,,,59.8,59.6,59.84,59.58,0.00874,0.008732,0.008805,0.00727,0.003054,0.00266,0.004742,0.010822,0.00475,0.003952,0.010715,0.007694,0.004318,0.004487,0.014968,0.8326,0.3497,0.3046,0.5431,1.2393,0.544,0.4526,1.2271,0.8738,0.4904,0.5096,1.6999,0.0052,0.0013,-0.0011,-0.0007,0.0032,1.04574577E+00,2.39613026E-01,1.15906850E+00,5.85232280E-03,2.36858752E-02,1.31329061E+02,,,,,,,35,32,,,,,,,,,0.04,0.32,0.67,0.86,0.941,,0.972,0.984,0.992,0.995,0.996,0.996,0.996,0.997,0.998,0.998,0.998,0.997,0.998,0.998,0.998,0.998,0.997,0.988,0.992,0.972,0.939,0.86,0.81,1,1,1,1,1,1.1,1.1,1.2,1.2,1.3,1.4,1.4,1.2,1.2,1.3,1.3,1.4,1.4,1.2,1.3,1.4,1.4,1.5,1.5,1.4,1.4,1.5,1.6,1.6,1.7,1.6,1.7,1.8,1.9,2,2,1.9,2,2.1,2.2,2.3,2.4,,,,,,,502,536,548,596,700,82,95,1.058,691,303,0.14,540,5,114,2.67,3,1,1,2,1.0,1.0,1,2.49,,,397
SSL 2,SSL 2,529517,,,,,,1.5179565,1.5208459,1.5227974,1.5245744,1.5263398,1.5268331,1.5272943,1.5293506,1.5294415,1.5318784,1.5365761,1.5371638,1.541465,1.5422171,1.5469543,1.5551644,,,51.7,51.5,51.72,51.48,0.01024,0.010236,0.010331,0.008383,0.003543,0.003102,0.005538,0.012775,0.005641,0.004737,0.012947,0.008876,0.005045,0.005286,0.018,0.819,0.3461,0.303,0.541,1.248,0.5511,0.4628,1.2648,0.8592,0.4883,0.5117,1.7423,0.0297,0.0075,-0.0093,-0.0067,-0.0271,,,,,,,2.30068610E+00,-9.88225750E-03,1.38789590E-02,1.63412770E-04,1.43933310E-05,-9.33221180E-08,35,30,,,,,,,,,,,,,0.932,,0.958,0.968,0.982,0.989,0.992,0.993,0.995,0.996,0.997,0.998,0.997,0.997,0.998,0.999,0.999,,,,,,,,,,,,,,,3.9,4,4.2,4.4,4.7,5,,,,,,,4,4.2,4.3,4.6,4.8,5.1,4.2,4.3,4.5,4.7,4.9,5.2,4.4,4.6,4.8,5.1,5.5,5.8,4.8,5,5.2,5.5,5.8,6.2,,,,,,,,,473,523,695,54,60,0.957,540,223,0.213,470,5,114,,4,3,,1,1.0,1.0,1,2.57,,,SO
PBL 6,PBL 6,532489,,,,,,1.52003,1.5228332,1.524797,1.52662,1.5284546,1.5289706,1.5294541,1.5316207,1.5317167,1.5343032,1.5393273,1.5399588,1.5445967,1.5454108,1.5505605,1.559593,,,48.9,48.6,48.91,48.63,0.01088,0.010872,0.010988,0.008425,0.003658,0.003262,0.005848,0.013694,0.006084,0.005150,0.014182,0.008941,0.005332,0.005656,0.019634,0.7749,0.3365,0.3000,0.5379,1.2596,0.5596,0.4737,1.3045,0.8137,0.4853,0.5147,1.7869,-0.0013,0.0014,-0.0035,-0.0027,-0.0110,,,,,,,2.30366850E+00,-7.60283550E-03,1.48112050E-02,2.41825270E-04,4.83929640E-06,8.93954060E-07,33,31,,,,,,,,,,,0.943,0.973,0.986,,0.989,0.990,0.995,0.997,0.996,0.995,0.996,0.997,0.997,0.998,0.997,0.997,0.998,,,,,,,,,,,1.9,1.8,1.8,2,2.1,2.3,2.5,2.4,2.4,2.5,2.6,2.7,2.5,2.5,2.4,2.5,2.6,2.7,2.6,2.6,2.6,2.7,2.8,2.9,3,2.9,2.9,2.9,3,3.1,3.2,3.2,3.3,3.4,3.5,3.7,3.7,3.7,3.7,3.9,4,4.2,,,,,,,398,436,453,501,637,83,90,0.016,605,251,0.205,450,5,113,3.07,2,1,,1,1.0,1.0,1,2.79,,,SO
S-TIL 6,TIL 6,532489,534485,1.5029229,1.5079707,1.5134214,1.5182933,1.5199267,1.5228042,1.5247889,1.5266195,1.5284559,1.5289719,1.5294553,1.5316209,1.531717,1.5343042,1.5393429,1.5399776,1.5446509,1.5454725,1.5506892,1.5598913,,,48.9,48.5,48.84,48.55,0.01088,0.010887,0.011006,0.008529,0.003667,0.003261,0.005848,0.013756,0.00613,0.005216,0.014418,0.009045,0.005332,0.005674,0.019913,0.7834,0.3368,0.2995,0.5372,1.2635,0.5631,0.4791,1.3243,0.8218,0.4845,0.5155,1.8093,0.0076,0.0017,0.0002,0.0007,0.0082,1.17701777E+00,1.27958030E-01,1.34740124E+00,7.71087686E-03,4.11325328E-02,1.54531692E+02,,,,,,,37,34,,,,,,,,,,,0.07,0.44,0.74,,0.88,0.948,0.973,0.985,0.99,0.989,0.99,0.991,0.993,0.994,0.994,0.992,0.996,0.998,0.997,0.997,0.996,0.995,0.993,0.977,0.947,0.89,0.85,1.4,1.4,1.4,1.4,1.4,1.4,1.8,1.8,1.8,1.8,1.8,1.8,1.8,1.8,1.8,1.8,1.9,1.9,1.9,1.9,1.9,1.9,1.9,1.9,2.2,2.2,2.2,2.2,2.2,2.2,2.5,2.6,2.6,2.7,2.7,2.7,3,3,3.1,3.1,3.2,3.3,,,,,,,438,468,479,528,648,82,96,1.059,648,283,0.146,490,5,114,2.81,3,1,2,3,1.0,1.0,1~2,2.5,,,474
PBL6Y,PBL6Y,532490,534487,1.50343,1.50833,1.51361,1.51837,1.51998,1.52282,1.52480,1.52663,1.52846,1.52897,1.52946,1.53162,1.53172,1.53430,1.53932,1.53995,1.54459,1.54540,1.55056,1.55959,1.56978,1.57312,49.0,,48.95,48.67,0.01086,0.010862,0.010977,0.008482,0.003660,0.003258,0.005842,0.013686,0.006082,0.005153,0.014190,0.008998,0.005326,0.005651,0.019641,0.7809,0.3370,0.2999,0.5378,1.2600,0.5599,0.4744,1.3064,0.8197,0.4852,0.5148,1.7893,0.0046,0.0018,-0.0031,-0.0024,-0.0087,1.22310794E+00,8.11217929E-02,3.21400939E-01,8.97805333E-03,4.45756957E-02,4.05962247E+01,,,,,,,32,30,,,,,,,,0.33,0.79,0.947,0.985,0.994,0.997,0.998,0.998,0.998,0.998,0.999,0.999,0.999,0.999,0.999,0.999,0.999,0.999,0.999,0.999,0.999,0.999,0.998,0.997,0.996,0.993,0.973,0.933,0.86,0.81,1.9,1.9,2.0,2.1,2.1,2.2,2.3,2.4,2.5,2.6,2.7,2.8,2.3,2.4,2.5,2.6,2.7,2.8,2.4,2.5,2.6,2.7,2.9,3.0,2.6,2.7,2.8,2.9,3.1,3.2,3.0,3.1,3.3,3.4,3.5,3.7,3.4,3.6,3.7,3.9,4.0,4.2,4.7,4.9,5.1,5.3,5.6,5.8,398,436,453,501,637,83,90,1.016,605,251,0.205,450,5,113,3.07,2,1,1,,1.0,1.0,2,2.79,,,
FTM 8,FTM 8,533459,,,,,,1.5202289,1.5232106,1.5252768,1.527191,1.5291197,1.5296631,1.5301728,1.532463,1.5325648,1.5353159,1.5407191,1.5414043,1.5464853,1.5473866,1.5531621,1.5636619,,,45.9,45.6,45.91,45.59,0.01160,0.011599,0.011741,0.008891,0.003843,0.003445,0.006196,0.014822,0.006668,0.005775,0.016275,0.009434,0.005653,0.006088,0.022258,0.7665,0.3313,0.297,0.5342,1.2779,0.5749,0.4979,1.4031,0.8035,0.4815,0.5185,1.8957,0.0044,-0.0002,0.0085,0.0077,0.0625,,,,,,,2.30633890E+00,-9.29943400E-03,1.41485410E-02,6.19449480E-04,-3.54213400E-05,4.35609880E-06,39,36,,,,,,,,,,,,,,,,,,0.918,0.962,0.974,0.981,0.985,0.989,0.994,0.996,0.996,0.997,,,,,,,,,,,,,,,,,-0.3,-0.3,-0.2,0,0.3,0.4,,,,,,,-0.1,-0.1,0,0.2,0.5,0.6,0,0.1,0.2,0.3,0.7,1,0.5,0.6,0.8,1.1,1.3,1.5,0.8,0.9,1.1,1.5,1.7,2,,,,,,,,,470,528,643,85,97,0.974,608,246,0.236,450,5,147,,1,1,,1,1.0,1.0,1,2.53,,,SO
BAL12,BAL12,540595,,,,,,1.529793,1.5323493,1.5340697,1.5356387,1.5372015,1.5376389,1.5380482,1.5398748,1.5399555,1.5421217,1.5462835,1.5468018,1.5505718,1.5512266,1.55532,1.5623153,,,59.5,59.2,59.45,59.16,0.00908,0.009082,0.009163,0.007409,0.003132,0.002754,0.00492,0.011271,0.004943,0.004093,0.011088,0.007846,0.004483,0.00468,0.015513,0.8158,0.3449,0.3032,0.5417,1.2410,0.5443,0.4507,1.2209,0.8563,0.4893,0.5107,1.693,-0.0098,-0.003,-0.0003,-0.001,-0.0063,,,,,,,2.33913540E+00,-9.64505330E-03,1.07223770E-02,7.18515760E-04,-6.91130090E-05,3.54340160E-06,33,29,,,,,,,,,,,0.944,0.968,0.981,,0.987,0.988,0.992,0.994,0.995,0.994,0.995,0.996,0.998,0.998,0.998,0.997,0.998,,,,,,,,,,,,,,,,,,,,,,,,,,,,,,,,,,,,,,,,,,,,,,,,,,,,,,,,,,,428,467,478,522,627,83,101,0.016,747,304,0.231,510,5,104,2.78,1,1,,1,1.0,1.0,2,2.75,,,SO
S-BAL12,BAL12,540595,542592,1.5135838,1.5184767,1.523703,1.5282535,1.5297379,1.5323013,1.5340376,1.5356207,1.537194,1.5376336,1.5380445,1.5398752,1.5399559,1.5421211,1.5462747,1.5467921,1.5505607,1.5512157,1.5553205,1.5623226,,,59.5,59.2,59.46,59.20,0.00908,0.009081,0.009158,0.007456,0.003156,0.002762,0.004927,0.01126,0.004941,0.004105,0.011107,0.007896,0.004487,0.004671,0.015531,0.8211,0.3475,0.3042,0.5426,1.2400,0.5441,0.4520,1.2231,0.8622,0.4900,0.5100,1.6959,-0.0046,-0.0005,-0.0012,-0.0012,-0.004,7.14605258E-01,6.21993289E-01,1.22537681E+00,3.01763913E-03,1.66505450E-02,1.43506314E+02,,,,,,,34,30,,,,,,,0.02,0.23,0.57,0.8,0.914,0.959,0.979,,0.989,0.992,0.995,0.997,0.997,0.997,0.997,0.998,0.999,0.999,0.999,0.998,0.999,0.999,0.999,0.999,0.999,0.993,0.995,0.983,0.966,0.92,0.89,1.4,1.4,1.4,1.4,1.4,1.4,1.7,1.7,1.7,1.7,1.7,1.8,1.8,1.8,1.8,1.8,1.8,1.8,1.8,1.9,1.9,1.9,1.9,1.9,2,2,2,2,2.1,2.1,2.3,2.3,2.3,2.4,2.4,2.4,2.6,2.6,2.7,2.7,2.8,2.8,,,,,,,432,468,478,527,624,86,102,0.982,710,306,0.161,520,5,105,2.6,2,1,1,,1.0,2.0,1,2.75,,,428
PBL 2,PBL 2,541472,,,,,,1.5284798,1.5314196,1.5334719,1.5353774,1.5372974,1.5378379,1.5383448,1.5406189,1.5407198,1.5434415,1.5487453,1.5494133,1.5543275,1.5551915,1.560666,1.5703151,,,47.2,47,47.23,46.95,0.01145,0.011448,0.011575,0.008817,0.003825,0.003423,0.006145,0.014472,0.006447,0.005474,0.015123,0.009358,0.005604,0.005971,0.020902,0.7702,0.3341,0.2990,0.5368,1.2642,0.5632,0.4782,1.3210,0.8085,0.4841,0.5159,1.8058,0.0019,0.001,-0.0024,-0.0019,-0.0085,,,,,,,2.33021660E+00,-8.54749690E-03,1.47886120E-02,4.80170660E-04,-1.92215770E-05,2.17100050E-06,33,30,,,,,,,,,,,0.947,0.978,0.988,,0.992,0.993,0.996,0.997,0.996,0.996,0.997,0.997,0.998,0.998,0.998,0.998,0.998,,,,,,,,,,,,,,,,,,,,,,,,,,,,,,,,,,,,,,,,,,,,,,,,,,,,,,,,,,,388,422,435,480,600,88,104,0.991,617,254,0.216,420,4,113,,2,1,,1,1.0,1.0,1,2.86,,,SO
S-TIL 2,TIL 2,541472,543469,1.5111759,1.5162605,1.5217612,1.5267241,1.5284056,1.5313888,1.5334581,1.5353724,1.5372967,1.5378378,1.538345,1.540619,1.54072,1.5434402,1.5487462,1.5494154,1.5543475,1.5552157,1.560737,1.5705236,,,47.2,46.9,47.23,46.94,0.01145,0.011449,0.011577,0.008891,0.003839,0.003423,0.006143,0.014496,0.00647,0.005521,0.015308,0.009432,0.005602,0.005975,0.021109,0.7766,0.3353,0.299,0.5366,1.2661,0.5651,0.4822,1.3371,0.8147,0.4839,0.5161,1.8234,0.0083,0.0022,-0.0005,0,0.0076,1.23401499E+00,9.59796833E-02,1.20503991E+00,8.69507801E-03,4.65611429E-02,1.37953301E+02,,,,,,,37,34,,,,,,,,,,,0.04,0.32,0.66,,0.84,0.925,0.962,0.979,0.99,0.994,0.995,0.996,0.997,0.998,0.998,0.997,0.998,0.999,0.998,0.997,0.997,0.997,0.995,0.987,0.97,0.942,0.917,1.3,1.3,1.4,1.5,1.5,1.5,1.7,1.7,1.8,1.9,1.9,2,1.7,1.8,1.8,1.9,1.9,2,1.9,1.9,2,2.1,2.1,2.2,2,2.1,2.2,2.3,2.3,2.4,2.5,2.6,2.6,2.7,2.8,2.9,2.9,3,3.1,3.3,3.4,3.5,,,,,,,448,484,496,538,658,82,98,1.051,699,286,0.22,500,5,121,2.74,3,1,2,,1.0,1.0,1~2,2.52,,,399
BAL 5,BAL 5,547536,,,,,,1.536177,1.5389325,1.5408265,1.5425684,1.5443109,1.5447996,1.5452571,1.5473023,1.5473928,1.5498262,1.5545331,1.5551229,1.5594422,1.5601979,1.5649591,1.5732201,,,53.6,53.3,53.55,53.26,0.01022,0.010222,0.010323,0.008134,0.003484,0.003082,0.005515,0.012805,0.005665,0.004761,0.013022,0.008623,0.005026,0.005297,0.018097,0.7957,0.3408,0.3015,0.5395,1.2527,0.5542,0.4658,1.2739,0.8353,0.4869,0.5131,1.7531,-0.0022,0,-0.0008,-0.0006,-0.0027,,,,,,,2.35509850E+00,-8.69522350E-03,1.37974770E-02,2.76075810E-04,9.60256240E-08,6.07658120E-07,35,31,,,,,,,,,,,,,0.946,,0.968,0.974,0.985,0.992,0.993,0.992,0.995,0.996,0.997,0.997,0.996,0.995,0.995,0.995,0.993,,,,,,,,,,,,,,,0.6,0.6,0.6,0.7,0.9,1.1,,,,,,,0.7,0.7,0.8,0.9,1.1,1.3,0.9,0.9,0.9,1.1,1.3,1.5,1.3,1.3,1.3,1.5,1.6,1.8,1.6,1.6,1.6,1.9,2.1,2.4,,,,,,,460,491,500,544,636,92,106,0.954,732,298,0.23,520,5,150,2.66,2,3,,2,2.2,2.0,1,2.82,,,SO
