Repository: davidsmarx/Matlab

File: Thin Film toolbox/for Hanh/glass data toolbox/Ohara catalog data.csv (part 2 of 7)
,,,,,,,,,,                   THERMAL PROPERTIES                  ,,,,,CTE a (10E-7ºC),,CONDUCTIVITY,                              MECHANICAL PROPERTIES                              ,,,,,,,                                     CHEMICAL PROPERTIES             ,,,,,,BUBBLE GRP,SPEC. GRVTY,Remarks,,
Glass ,Glass ,Code(d),Code(e),n2325,n1970,n1530,n1129,nt,ns,nA',nr,nC,nC',nHe-Ne,nD,nd,ne,nF,nF',nHe-Cd,ng,nh,ni,n334,n326,vd,,,ve,nF-nC,,nF'-nC',nC-nt,nC-nA',nd-nC,ne-nC,ng-nd,ng-nF,nh-ng,ni-ng,nC'-nt,ne-nC',nF'-ne,ni-nF',"qC,t","qC,A'","qd,C","qe,C","qg,d","qg,F","q h,g","q i,g","q'C',t","q'e,C'","q'F',e","q'i,F'","DqC,t","DqC,A'","Dqg,d","Dqg,F","Dq i,g",A1,A2,A3,B1,B2,B3,A0,A1,A2,A3,A4,A5,l80,l5,240,250,260,270,280,290,300,310,320,330,340,350,360,365,370,380,390,400,420,440,460,480,500,550,600,650,700,800,900,1000,1200,1400,1600,1800,2000,2200,2400,t(-40~-20),t(-20~0),t(0~20),t(20~40),t(40~60),t(60~80),C'(-40~-20),C'(-20~0),C'(0~20),C'(20~40),C'(40~60),C'(60~80),633(-40~-20),633(20~0),633(0~20),633(20~40),633(40~60),633(60~80),D(-40~-20),D(-20~0),D(0~20),D(20~40),D(40~60),D(60~80),e(-40~-20),e(-20~0),e(0~20),e(20~40),e(40~60),e(60~80),F'(-40~-20),F'(-20~0),F'(0~20),F'(20~40),F'(40~60),F'(60~80),g(-40~-20),g(-20~0),g(0~20),g(20~40),g(40~60),g(60~80),i(-40~-20),i(-20~0),i(0~20),i(20~40),i(40~60),i(60~80),StP (ºC),AP (ºC),Tg (ºC),At (ºC),SP (ºC),(-30~+70),(100~300),k (W/m·K),Young's (E) ,Rigidity (G),Poisson's(s),Knoop (Hk),Group,Abrasion(Aa),b,RW(P),RA(P),W(S)max,W(S)min,SR,PR,B,d,,,
PBL 1,PBL 1,548458,,,,,,1.535441,1.5384498,1.5405776,1.542562,1.5445657,1.5451302,1.5456596,1.5480356,1.5481411,1.5509864,1.556539,1.5572393,1.5624,1.563309,1.5690782,1.5792679,,,45.8,45.5,45.78,45.50,0.01197,0.011973,0.012109,0.009125,0.003988,0.003575,0.00642,0.015168,0.00677,0.005769,0.015959,0.009689,0.005856,0.006253,0.022029,0.7621,0.3331,0.2986,0.5362,1.2669,0.5654,0.4818,1.3329,0.8001,0.4836,0.5164,1.8192,0.0006,0.0017,-0.0027,-0.002,-0.0088,,,,,,,2.34896630E+00,-7.58698730E-03,1.66847620E-02,1.71476370E-04,2.51947770E-05,1.85238640E-07,34,31,,,,,,,,,,,0.927,0.965,0.982,,0.988,0.99,0.995,0.997,0.997,0.996,0.997,0.998,0.998,0.999,0.998,0.998,0.998,,,,,,,,,,,,,,,,,2.2,2.3,2.4,2.6,2.8,3.0,,,,,,,2.4,2.5,2.5,2.7,2.9,3.1,2.7,2.7,2.8,2.9,3,3.2,3.2,3.2,3.3,3.4,3.6,3.8,3.7,3.8,3.9,4,4.2,4.4,,,,,,,389,426,442,485,592,84,97,0.96,616,254,0.212,430,4,106,2.98,2,1,,1,1.0,1.0,1,2.93,,,SO
PBL1Y,PBL1Y,548458,551455,1.51863,1.52351,1.52883,1.53372,1.53542,1.53846,1.54059,1.54257,1.54457,1.54513,1.54566,1.54804,1.54814,1.55098,1.55653,1.55723,1.56238,1.56329,1.56904,1.57919,1.59074,1.59456,45.8,,45.83,45.55,0.01196,0.011960,0.012097,0.009155,0.003984,0.003570,0.006413,0.015147,0.006757,0.005753,0.015907,0.009718,0.005850,0.006247,0.021964,0.7655,0.3331,0.2985,0.5362,1.2665,0.5650,0.4810,1.3300,0.8033,0.4836,0.5164,1.8157,0.0038,0.0017,-0.0030,-0.0023,-0.0113,1.25391428E+00,9.58706198E-02,2.60220562E-01,9.38952878E-03,4.57002177E-02,3.32679549E+01,,,,,,,33,31,,,,,,,,0.20,0.70,0.925,0.979,0.993,0.996,0.997,0.998,0.998,0.998,0.999,0.999,0.999,0.999,0.999,0.999,0.999,0.999,0.999,0.999,0.999,0.999,0.998,0.997,0.996,0.994,0.978,0.948,0.89,0.85,1.9,1.9,1.9,2.0,2.0,2.1,2.3,2.4,2.5,2.6,2.6,2.7,2.3,2.4,2.5,2.6,2.7,2.8,2.6,2.6,2.7,2.8,2.9,2.9,2.7,2.8,2.9,3.0,3.1,3.2,3.2,3.3,3.4,3.5,3.7,3.8,3.7,3.8,4.0,4.1,4.2,4.4,5.2,5.4,5.6,5.8,6.0,6.2,389,426,442,485,592,84,97,0.960,616,254,0.212,430,4,106,2.98,2,1,1,,1.0,1.0,1,2.93,,,
S-TIL 1,TIL 1,548458,551455,1.5179715,1.5230726,1.5286094,1.5336477,1.5353696,1.5384419,1.5405836,1.5425704,1.5445718,1.5451353,1.5456637,1.5480356,1.548141,1.5509838,1.5565442,1.5572469,1.5624357,1.5633508,1.5691844,1.5795865,,,45.8,45.5,45.79,45.49,0.01197,0.011972,0.012112,0.009202,0.003988,0.003569,0.006412,0.01521,0.006807,0.005833,0.016236,0.009765,0.005849,0.006263,0.02234,0.7686,0.3331,0.2981,0.5356,1.2705,0.5686,0.4872,1.3562,0.8062,0.4829,0.5171,1.8445,0.0071,0.0017,0.0009,0.0012,0.0146,1.25088944E+00,9.97973327E-02,1.20583504E+00,8.83921279E-03,4.82685052E-02,1.37414953E+02,,,,,,,37,34,,,,,,,,,,,0.01,0.29,0.69,,0.87,0.944,0.972,0.984,0.992,0.994,0.995,0.996,0.997,0.998,0.998,0.998,0.998,0.998,0.998,0.997,0.997,0.996,0.993,0.977,0.948,0.89,0.85,1.1,1.1,1.1,1.1,1.1,1.1,1.5,1.5,1.5,1.6,1.6,1.6,1.5,1.6,1.6,1.6,1.6,1.6,1.7,1.7,1.7,1.8,1.8,1.8,1.9,1.9,2,2,2,2.1,2.3,2.4,2.4,2.5,2.6,2.6,2.8,2.9,3,3.1,3.1,3.2,,,,,,,452,487,501,542,654,86,101,1.039,705,288,0.222,490,5,128,2.68,3,1,1,,1.0,1.0,1~2,2.54,,,271
BAL15,BAL15,557587,,,,,,1.5460134,1.5487116,1.5505293,1.5521836,1.5538267,1.5542857,1.5547148,1.5566267,1.5567111,1.5589729,1.5633125,1.5638531,1.5677901,1.5684751,1.5727651,1.5801159,,,58.7,58.5,58.69,58.43,0.00948,0.009486,0.009567,0.007814,0.003298,0.002884,0.005146,0.011764,0.005162,0.00429,0.011641,0.008273,0.004687,0.00488,0.016263,0.8237,0.3477,0.304,0.5425,1.2401,0.5442,0.4522,1.2272,0.8647,0.4899,0.5101,1.6999,0.0016,0.0007,-0.0027,-0.0023,-0.0064,,,,,,,2.38764530E+00,-9.75642090E-03,1.25468800E-02,3.81084890E-04,-2.36563470E-05,1.50684910E-06,34,30,,,,,,,,,,,,0.935,0.964,,0.977,0.982,0.99,0.994,0.995,0.994,0.995,0.996,0.996,0.998,0.998,0.997,0.998,0.998,0.997,,,,,,,,,,,,,,,2.5,2.5,2.6,2.7,2.9,3,,,,,,,2.7,2.7,2.8,2.9,3.1,3.3,2.8,2.8,2.9,3,3.2,3.4,3.1,3.1,3.2,3.4,3.6,3.8,3.5,3.5,3.6,3.7,3.9,4.1,,,,,,,,,552,605,683,74,85,0.936,791,322,0.229,530,5,136,,1,2,,2,2.2,2.0,1,2.92,,,SO
BAL15Y,BAL15Y,557587,559585,1.52907,1.53423,1.53972,1.54449,1.54604,1.54872,1.55053,1.55218,1.55383,1.55429,1.55471,1.55663,1.55671,1.55897,1.56331,1.56385,1.56779,1.56848,1.57277,1.58012,1.58807,1.59060,58.7,,58.68,58.41,0.00948,0.009488,0.009569,0.007785,0.003296,0.002885,0.005147,0.011768,0.005165,0.004295,0.011636,0.008244,0.004688,0.004881,0.016261,0.8205,0.3474,0.3041,0.5425,1.2403,0.5444,0.4527,1.2264,0.8615,0.4899,0.5101,1.6993,-0.0015,0.0004,-0.0026,-0.0021,-0.0073,1.28348331E+00,1.02800765E-01,4.04609885E-01,7.90900515E-03,3.05971274E-02,4.65268356E+01,,,,,,,32,30,,,,,,,0.17,0.59,0.84,0.937,0.971,0.985,0.992,0.994,0.995,0.996,0.997,0.998,0.998,0.998,0.998,0.998,0.999,0.999,0.999,0.998,0.999,0.999,0.998,0.996,0.995,0.989,0.992,0.984,0.972,0.927,0.89,2.2,2.2,2.3,2.4,2.4,2.4,2.5,2.5,2.6,2.7,2.8,2.8,2.5,2.6,2.6,2.7,2.8,2.9,2.6,2.7,2.8,2.8,2.9,3.0,2.8,2.8,2.9,3.0,3.1,3.1,3.0,3.1,3.2,3.3,3.4,3.5,3.3,3.5,3.6,3.7,3.8,3.9,4.2,4.3,4.5,4.6,4.8,4.9,,,507,547,642,76,90,1.000,783,317,0.236,560,6,113,,1,1,1,2,1.2,1.0,1,2.90,,,
S-BAL50,BAL50,560612,,,,,,1.5491506,1.5518289,1.5536151,1.5552316,1.5568305,1.5572762,1.5576926,1.5595438,1.5596254,1.5618084,1.5659789,1.5664969,1.5702595,1.5709123,1.5749894,1.5819295,,,61.2,60.9,61.17,60.93,0.00915,0.009148,0.009221,0.00768,0.003216,0.002794,0.004977,0.011287,0.004933,0.004077,0.011018,0.008125,0.004532,0.004689,0.015433,0.8395,0.3516,0.3054,0.5441,1.2338,0.5392,0.4457,1.2044,0.8811,0.4915,0.5085,1.6737,0.0058,0.0016,-0.0039,-0.0033,-0.0084,,,,,,,2.39826610E+00,-1.02227810E-02,1.21104450E-02,3.77675810E-04,-2.73390210E-05,1.57018910E-06,35,30,,,,,,,,,,,,,0.942,,0.967,0.977,0.985,0.989,0.99,0.99,0.992,0.994,0.995,0.997,0.996,0.995,0.996,,,,,,,,,,,2.1,2.2,2.2,2.4,2.6,2.8,2.4,2.5,2.6,2.8,3.1,3.3,2.4,2.5,2.6,2.8,3.1,3.3,2.5,2.6,2.7,2.9,3.2,3.5,2.6,2.7,2.9,3.1,3.4,3.6,2.9,3,3.2,3.4,3.7,4,3.2,3.3,3.5,3.7,4,4.3,,,,,,,489,517,538,573,647,75,90,0.032,885,358,0.238,620,6,115,,3,4,,2,4.2,2.2,1,2.74,,,SO
S-BAL41,BAL41,564607,566604,1.5352979,1.5408324,1.5466679,1.551635,1.553222,1.5559256,1.5577361,1.5593769,1.5610006,1.5614532,1.561876,1.5637561,1.563839,1.5660561,1.5702948,1.5708216,1.5746515,1.5753159,1.579471,1.5865242,,,60.7,60.4,60.67,60.42,0.00929,0.009294,0.009369,0.007779,0.003265,0.002838,0.005055,0.011477,0.005021,0.004155,0.011208,0.008231,0.004603,0.004766,0.015702,0.837,0.3513,0.3054,0.5439,1.2349,0.5402,0.4471,1.2059,0.8785,0.4913,0.5087,1.676,0.0057,0.0019,-0.0038,-0.0031,-0.0111,1.24344200E+00,1.66301104E-01,1.10586114E+00,1.16396708E-02,-8.90464938E-03,1.14111220E+02,,,,,,,35,30,,,,,,,0.05,0.25,0.51,0.72,0.85,0.925,0.96,,0.978,0.985,0.99,0.993,0.994,0.994,0.995,0.997,0.998,0.999,0.998,0.997,0.998,0.998,0.998,0.997,0.997,0.987,0.993,0.984,0.971,0.908,0.83,2.1,2.1,2.1,2.1,2.2,2.2,2.3,2.3,2.4,2.5,2.5,2.6,2.3,2.3,2.4,2.5,2.5,2.6,2.4,2.4,2.5,2.6,2.7,2.7,2.5,2.6,2.7,2.7,2.8,2.9,2.8,2.9,3,3.1,3.2,3.2,3,3.2,3.3,3.4,3.5,3.6,,,,,,,486,521,541,577,644,75,91,1.043,890,358,0.242,600,6,122,2.32,3,4,2,3,51.2,3.0,1,2.78,,,439
BAL41,BAL41,564607,,,,,,1.5532377,1.5559405,1.5577468,1.5593834,1.5610036,1.5614555,1.5618777,1.5637558,1.5638386,1.5660548,1.5702933,1.5708201,1.5746486,1.5753132,1.5794655,1.586537,,,60.7,60.5,60.70,60.45,0.00929,0.009289,0.009364,0.007766,0.003257,0.002835,0.005051,0.011474,0.00502,0.004153,0.011224,0.008218,0.004599,0.004765,0.015717,0.836,0.3506,0.3052,0.5438,1.2352,0.5404,0.4471,1.2083,0.8776,0.4911,0.5089,1.6784,0.0045,0.0011,-0.0035,-0.0029,-0.0084,,,,,,,2.41074170E+00,-1.02379980E-02,1.23341400E-02,3.78237850E-04,-2.55044820E-05,1.45638510E-06,35,30,,,,,,,,,,,,0.907,0.948,,0.97,0.98,0.987,0.992,0.993,0.993,0.995,0.996,0.997,0.998,0.997,0.997,0.997,,,,,,,,,,,,,,,,,2.4,2.4,2.4,2.4,2.4,2.4,,,,,,,2.5,2.5,2.5,2.5,2.5,2.5,2.7,2.7,2.7,2.7,2.7,2.7,3,3,3,3,3,3,3.3,3.3,3.3,3.3,3.3,3.3,,,,,,,485,523,535,559,639,78,91,0.038,889,358,0.241,590,6,129,2.37,3,4,,3,51.2,3.2,1,2.78,,,SO
PBL26,PBL26,567428,570425,1.5365852,1.5413835,1.5466768,1.5516925,1.5534732,1.5567262,1.5590356,1.5611983,1.5633904,1.5640095,1.5645906,1.5672056,1.5673219,1.5704666,1.576636,1.5774167,1.5831852,1.5842028,1.590687,1.6022157,,,42.8,42.5,42.83,42.55,0.01325,0.013246,0.013407,0.009917,0.004354,0.003932,0.007077,0.016881,0.007567,0.006484,0.018013,0.010537,0.006457,0.00695,0.024799,0.7487,0.3287,0.2968,0.5343,1.2744,0.5713,0.4895,1.3599,0.7859,0.4816,0.5184,1.8497,0.0011,0.0009,-0.0014,-0.0009,-0.0065,1.23494993E+00,1.69136142E-01,1.09067013E+00,8.62847509E-03,4.22686058E-02,1.32796906E+02,,,,,,,34,31,,,,,,,,0.05,0.4,0.76,0.917,0.966,0.983,,0.99,0.992,0.995,0.996,0.997,0.997,0.997,0.998,0.998,0.999,0.998,0.998,0.999,0.999,0.998,0.998,0.998,0.996,0.994,0.982,0.958,0.918,0.88,1.0,1.1,1.2,1.3,1.4,1.5,1.5,1.6,1.7,1.8,1.9,2.0,1.5,1.6,1.7,1.9,2,2.1,1.7,1.8,1.9,2.1,2.2,2.3,1.9,2.1,2.2,2.3,2.5,2.6,2.5,2.6,2.8,2.9,3.1,3.2,3,3.2,3.4,3.6,3.8,3.9,,,,,,,378,414,432,466,587,89,104,0.897,595,244,0.22,420,4,135,2.92,2,1,1,2,1.0,1.0,1,3.1,,,243
PBL26Y,PBL26Y,567428,570426,1.53658,1.54138,1.54668,1.55170,1.55348,1.55673,1.55904,1.56120,1.56339,1.56401,1.56459,1.56721,1.56732,1.57047,1.57663,1.57741,1.58317,1.58418,1.59065,1.60217,1.61543,1.61986,42.8,,42.86,42.58,0.01324,0.013238,0.013399,0.009910,0.004353,0.003931,0.007075,0.016861,0.007554,0.006471,0.017986,0.010529,0.006456,0.006943,0.024760,0.7486,0.3288,0.2969,0.5344,1.2737,0.5706,0.4888,1.3587,0.7858,0.4818,0.5182,1.8479,0.0008,0.0010,-0.0020,-0.0015,-0.0074,1.29471773E+00,1.08880981E-01,2.20322964E-01,9.86579479E-03,4.77568828E-02,2.88509863E+01,,,,,,,33,31,,,,,,,,0.04,0.47,0.84,0.957,0.985,0.994,0.996,0.997,0.998,0.998,0.998,0.999,0.999,0.999,0.999,0.999,0.999,0.999,0.999,0.999,0.999,0.999,0.998,0.997,0.996,0.994,0.979,0.950,0.89,0.85,0.9,1.0,1.1,1.2,1.3,1.4,1.5,1.6,1.7,1.9,2.0,2.1,1.5,1.7,1.8,1.9,2.0,2.1,1.7,1.8,2.0,2.1,2.2,2.4,2.0,2.1,2.2,2.4,2.5,2.6,2.5,2.6,2.8,3.0,3.1,3.3,3.0,3.2,3.4,3.6,3.8,4.0,4.9,5.1,5.4,5.7,5.9,6.2,380,418,432,471,591,89,100,0.912,589,242,0.220,420,4,136,,2,1,1,,1.0,2.0,1,3.10,,,
S-TIL26,TIL26,567428,570425, 1.53493 , 1.54028 , 1.56411 , 1.55148 , 1.55333 , 1.55667 , 1.55901 , 1.56119 , 1.56339 , 1.56401 , 1.56459 , 1.56721 , 1.56732 , 1.57047 , 1.57664 , 1.57742 , 1.58321 , 1.58423 , 1.59077 , 1.60256 ,,,42.8,,42.82,42.54,0.01325,0.01325,0.013411,0.010055,0.004379,0.003936,0.00708,0.016907,0.007593,0.006546,0.018329,0.010676,0.006459,0.006952,0.02514,0.7589,0.3305,0.2971,0.5343,1.276,0.5731,0.494,1.3833,0.7961,0.4816,0.5184,1.8746,0.0113,0.0027,0.0002,0.0009,0.0168,1.31066488E+00,9.41903094E-02,1.23292644E+00,9.68897812E-03,5.27763106E-02,1.33296422E+02,,,,,,,38,35,,,,,,,,,,,,0.07,0.44,,0.74,0.88,0.945,0.971,0.989,0.993,0.995,0.995,0.997,0.998,0.998,0.997,0.998,0.999,0.998,0.998,0.998,0.995,0.993,0.977,0.95,0.89,0.86,2,2,2,2,2.1,2.2,2.4,2.5,2.6,2.6,2.7,2.8,2.4,2.5,2.6,2.7,2.7,2.8,2.6,2.7,2.8,2.8,2.9,3,2.8,2.9,3,3.1,3.2,3.3,3.3,3.4,3.5,3.6,3.7,3.8,3.9,4,4.2,4.3,4.4,4.6,,,,,,,495,533,552,599,694,79,90,1.054,739,302,0.222,500,5,123,2.75,1,1,1,,1.0,1.0,,2.57,,,
BAL14,BAL14,569563,,,,,,1.5576316,1.5604043,1.5623001,1.5640383,1.5657731,1.5662589,1.5667134,1.5687422,1.5688318,1.5712383,1.5758698,1.5764479,1.5806654,1.5814005,1.5860127,1.5939478,,,56.3,56.1,56.34,56.06,0.01010,0.010097,0.010189,0.008141,0.003473,0.003059,0.005465,0.012569,0.005531,0.004612,0.012547,0.008627,0.004979,0.00521,0.0175,0.8063,0.344,0.303,0.5412,1.2448,0.5478,0.4568,1.2426,0.8467,0.4887,0.5113,1.7175,-0.0047,-0.0002,-0.0029,-0.0025,-0.0107,,,,,,,2.42199570E+00,-9.20016130E-03,1.37404470E-02,3.48581980E-04,-1.66464920E-05,1.31375060E-06,35,31,,,,,,,,,,,,,0.937,,0.963,0.971,0.983,0.99,0.992,0.991,0.993,0.994,0.995,0.997,0.996,0.996,0.997,0.997,0.997,,,,,,,,,2.6,2.6,2.7,2.7,2.8,2.9,3.2,3.2,3.2,3.3,3.4,3.5,3.3,3.2,3.3,3.3,3.4,3.5,3.4,3.3,3.4,3.5,3.6,3.7,3.6,3.5,3.6,3.7,3.8,3.9,3.9,3.9,3.9,4.1,4.2,4.4,4.3,4.3,4.4,4.5,4.6,4.8,,,,,,,,,565,603,688,73,85,0.906,687,276,0.243,530,5,130,2.88,1,2,,1,4.2,2.0,1,3.08,,,SO
S-BAL14,BAL14,569563,571561,1.5404962,1.5456498,1.5511639,1.5560114,1.5576113,1.5603975,1.5622985,1.5640393,1.5657748,1.5662605,1.5667149,1.5687424,1.568832,1.5712365,1.575867,1.5764455,1.5806697,1.581406,1.5860354,1.5940005,,,56.3,56.1,56.36,56.09,0.01010,0.010092,0.010185,0.008164,0.003476,0.003057,0.005462,0.012574,0.005539,0.004629,0.012595,0.00865,0.004976,0.005209,0.017555,0.809,0.3444,0.3029,0.5412,1.2459,0.5489,0.4587,1.248,0.8493,0.4886,0.5114,1.7236,-0.0021,0.0002,-0.0018,-0.0014,-0.0051,1.27553696E+00,1.46083393E-01,1.16754699E+00,7.49692359E-03,3.10421530E-02,1.28947092E+02,,,,,,,36,33,,,,,,,,,,0.09,0.44,0.74,0.88,,0.946,0.97,0.983,0.989,0.992,0.993,0.994,0.995,0.997,0.998,0.998,0.997,0.998,0.998,0.998,0.997,0.997,0.989,0.993,0.983,0.967,0.914,0.86,1.2,1.2,1.3,1.3,1.4,1.4,1.5,1.5,1.6,1.7,1.7,1.8,1.5,1.6,1.6,1.7,1.8,1.8,1.6,1.7,1.7,1.8,1.8,1.9,1.8,1.8,1.9,2,2,2.1,2.1,2.2,2.2,2.3,2.4,2.5,2.4,2.5,2.6,2.7,2.8,2.9,,,,,,,533,562,580,622,700,80,93,0.967,811,327,0.24,570,6,134,2.32,3,1,2,3,1.0,2.0,1,2.89,,,417
S-BAL22,BAL22,569631,571629, 1.53916 , 1.54516 , 1.55141 , 1.55662 , 1.55824 , 1.56097 , 1.56276 , 1.56438 , 1.56597 , 1.56641 , 1.56682 , 1.56865 , 1.56873 , 1.57088 , 1.57498 , 1.57549 , 1.57918 , 1.57982 , 1.58382 , 1.59060 ,,,63.1,,63.10,62.88,0.00901,0.009013,0.009079,0.00772,0.003203,0.002764,0.004915,0.01109,0.004841,0.003999,0.010777,0.008162,0.004473,0.004606,0.01511,0.8565,0.3554,0.3067,0.5453,1.2304,0.5371,0.4437,1.1957,0.899,0.4927,0.5073,1.6643,0.0138,0.003,-0.0033,-0.0023,-0.0009,1.16333541E+00,2.63323210E-01,1.12551059E+00,1.18079103E-02,-4.38112893E-03,1.06905682E+02,,,,,,,34,29,,,,,0.01,0.11,0.33,0.56,0.74,0.85,0.918,0.952,0.972,,0.983,0.988,0.992,0.994,0.994,0.994,0.995,0.996,0.997,0.998,0.998,0.998,0.998,0.999,0.999,0.998,0.998,0.987,0.995,0.988,0.975,0.916,0.81,1.9,1.9,2,2.1,2.2,2.2,2.1,2.2,2.3,2.4,2.5,2.6,2.1,2.2,2.3,2.4,2.5,2.6,2.2,2.3,2.4,2.5,2.6,2.8,2.3,2.4,2.5,2.7,2.8,2.9,2.5,2.7,2.8,2.9,3,3.2,2.8,2.9,3,3.2,3.3,3.4,,,,,,,565,596,619,654,715,65,75,0.971,850,343,0.24,570,6,127,2.28,4,5,3,4,51.2,3.0,,3.05,,,
BAL22,BAL22,569632,,,,,,1.5582729,1.560995,1.5627822,1.5643882,1.5659706,1.566411,1.5668221,1.5686481,1.5687285,1.570878,1.574975,1.5754829,1.5791665,1.5798047,1.5837861,1.5905708,,,63.1,62.9,63.16,62.93,0.00901,0.009004,0.009072,0.007698,0.003189,0.002758,0.004907,0.011076,0.00483,0.003981,0.010766,0.008138,0.004467,0.004605,0.015088,0.855,0.3542,0.3063,0.545,1.2301,0.5364,0.4421,1.1957,0.897,0.4924,0.5076,1.6631,0.012,0.0018,-0.0035,-0.0029,-0.0004,,,,,,,2.42881860E+00,-1.16008470E-02,1.10857360E-02,6.31220000E-04,-6.39512290E-05,3.44001070E-06,36,31,,,,,,,,,,,,,,,0.926,0.95,0.97,0.981,0.987,0.987,0.99,0.992,0.994,0.996,0.995,0.994,0.996,,,,,,,,,,,2.1,2.1,2.2,2.3,2.5,2.6,2.3,2.3,2.5,2.6,2.8,3,2.3,2.3,2.5,2.6,2.8,3,2.4,2.4,2.5,2.7,2.9,3.1,2.5,2.5,2.7,2.8,3,3.2,2.7,2.7,2.9,3.1,3.3,3.6,3,3,3.2,3.3,3.6,3.8,,,,,,,,,616,641,720,66,79,0.967,854,345,0.238,550,5,116,2.43,4,5,,3,51.2,3.0,1,3.06,,,SO
BAL 2,BAL 2,571508,,,,,,1.5589407,1.5618328,1.5638532,1.5657296,1.5676204,1.5681527,1.5686517,1.5708896,1.5709889,1.5736639,1.5788611,1.5795138,1.5843009,1.5851396,1.5904326,1.5996689,,,50.8,50.5,50.80,50.49,0.01124,0.011241,0.011361,0.008679,0.003767,0.003369,0.006044,0.014151,0.006279,0.005293,0.014529,0.009212,0.005511,0.00585,0.020155,0.7721,0.3351,0.2997,0.5377,1.2589,0.5586,0.4709,1.2925,0.8108,0.4851,0.5149,1.7741,-0.0129,-0.0023,-0.0003,-0.0007,-0.0071,,,,,,,2.42431160E+00,-8.58473990E-03,1.47204520E-02,5.50456090E-04,-3.17073820E-05,2.42075720E-06,35,32,,,,,,,,,,,,0.93,0.961,,0.975,0.982,0.987,0.991,0.993,0.993,0.993,0.995,0.996,0.998,0.998,0.996,0.998,,,,,,,,,,,-0.6,-0.7,-0.7,-0.7,-0.6,-0.5,0,-0.1,-0.2,-0.2,-0.1,-0.1,0,-0.1,-0.2,-0.2,0,0,0.2,0.1,0,0,0.1,0.1,0.4,0.3,0.2,0.2,0.3,0.3,0.8,0.7,0.7,0.7,0.8,0.9,1.2,1.2,1.2,1.2,1.3,1.4,,,,,,,433,465,483,531,617,100,116,0.822,683,274,0.249,460,5,170,2.66,1,2,1,2,4.1,2.0,1,3.1,,,SO
S-BAL 2,BAL 2,571508,574505,1.5423966,1.5472068,1.5524406,1.5572235,1.5588629,1.5617901,1.563829,1.5657174,1.5676157,1.5681494,1.5686494,1.5708896,1.570989,1.573663,1.5788559,1.5795083,1.5842977,1.585137,1.5904454,1.5997167,,,50.8,50.5,50.80,50.50,0.01124,0.01124,0.011359,0.008753,0.003787,0.003373,0.006047,0.014148,0.006281,0.005308,0.01458,0.009286,0.005514,0.005845,0.020209,0.7787,0.3369,0.3001,0.538,1.2587,0.5588,0.4722,1.2972,0.8175,0.4854,0.5146,1.7791,-0.0063,-0.0005,-0.0005,-0.0005,-0.0024,1.30923813E+00,1.14137353E-01,1.17882259E+00,8.38873953E-03,3.99436485E-02,1.40257892E+02,,,,,,,37,34,,,,,,,,,,,0.1,0.47,0.76,,0.89,0.947,0.971,0.983,0.992,0.993,0.995,0.996,0.997,0.998,0.998,0.998,0.998,0.998,0.998,0.997,0.997,0.992,0.992,0.976,0.951,0.89,0.84,-0.7,-0.7,-0.6,-0.6,-0.6,-0.5,-0.3,-0.3,-0.2,-0.2,-0.1,-0.1,-0.3,-0.3,-0.2,-0.2,-0.1,-0.1,-0.2,-0.1,-0.1,0,0.1,0.1,0,0,0.1,0.2,0.2,0.3,0.4,0.4,0.5,0.6,0.7,0.8,0.7,0.8,0.9,1.1,1.2,1.3,,,,,,,492,525,540,582,663,91,109,0.901,727,292,0.245,510,5,163,2.32,1,1,3,,1.0,1.0,1,2.89,,,388
BAL 3,BAL 3,571530,,,,,,1.5597561,1.5625327,1.5644794,1.5662884,1.5681103,1.5686228,1.5691032,1.5712558,1.5713512,1.5739199,1.5788971,1.5795209,1.5840867,1.5848848,1.5899062,1.5985872,,,53.0,52.7,52.97,52.66,0.01079,0.010787,0.010898,0.008354,0.003631,0.003241,0.00581,0.013534,0.005988,0.005021,0.013702,0.008867,0.005297,0.005601,0.019066,0.7745,0.3366,0.3005,0.5386,1.2547,0.5551,0.4655,1.2702,0.8136,0.4861,0.5139,1.7495,-0.0207,-0.0035,0,-0.0007,-0.0113,,,,,,,2.42617450E+00,-7.81538980E-03,1.47662400E-02,3.66904180E-04,-1.05268930E-05,1.03936860E-06,35,31,,,,,,,,,,,,0.916,0.956,,0.976,0.982,0.987,0.993,0.993,0.993,0.994,0.995,0.996,0.997,0.996,0.995,0.996,0.996,0.995,,,,,,,,,-0.7,-0.8,-0.8,-0.8,-0.8,-0.6,-0.4,-0.4,-0.4,-0.3,-0.1,0,-0.4,-0.4,-0.4,-0.2,-0.1,0,-0.3,-0.3,-0.2,-0.1,0.1,0.3,-0.1,-0.1,0,0.1,0.3,0.5,0.3,0.3,0.4,0.6,0.7,1,0.7,0.8,0.9,1,1.2,1.4,,,,,,,450,477,490,535,619,97,118,0.779,688,274,0.257,450,4,177,,2,3,2,3,51.2,3.0,1,3.14,,,SO
S-BAL 3,BAL 3,571530,574527,1.5436148,1.54831,1.5534102,1.5580588,1.5596485,1.5624819,1.5644521,1.5662747,1.5681046,1.5686186,1.5691001,1.5712555,1.571351,1.5739195,1.5788947,1.5795185,1.5840883,1.5848873,1.5899279,1.5986706,,,53.0,52.7,52.95,52.65,0.01079,0.01079,0.0109,0.008456,0.003653,0.003246,0.005815,0.013536,0.005992,0.005041,0.013784,0.00897,0.005301,0.005599,0.019152,0.7837,0.3386,0.3008,0.5389,1.2545,0.5553,0.4672,1.2775,0.8229,0.4863,0.5137,1.7571,-0.0114,-0.0015,-0.0003,-0.0005,-0.0041,1.29366890E+00,1.32440252E-01,1.10197293E+00,8.00367962E-03,3.54711196E-02,1.34517431E+02,,,,,,,36,33,,,,,,,,,,0.01,0.26,0.63,0.84,,0.928,0.963,0.979,0.988,0.994,0.994,0.995,0.996,0.997,0.998,0.998,0.998,0.998,0.998,0.998,0.997,0.996,0.991,0.99,0.972,0.945,0.88,0.83,-1,-1,-1,-1,-1,-1,-0.8,-0.7,-0.7,-0.7,-0.7,-0.6,-0.7,-0.7,-0.7,-0.6,-0.6,-0.6,-0.6,-0.6,-0.6,-0.5,-0.5,-0.4,-0.5,-0.4,-0.4,-0.3,-0.3,-0.2,-0.1,-0.1,0,0.1,0.1,0.2,0.2,0.3,0.4,0.5,0.5,0.6,,,,,,,483,516,531,573,652,95,111,0.864,719,288,0.249,510,5,172,2.18,3,3,2,,1.2,1.0,1,2.98,,,409
PBL21,PBL21,573426,,,,,,1.559087,1.5623796,1.5647078,1.5668897,1.5691057,1.5697324,1.5703211,1.5729737,1.5730918,1.5762881,1.5825663,1.5833608,1.5892286,1.5902642,1.5968546,1.6086109,,,42.6,42.3,42.58,42.28,0.01346,0.01346,0.013629,0.010019,0.004398,0.003986,0.007182,0.017172,0.007698,0.006591,0.018347,0.010645,0.006556,0.007073,0.02525,0.7444,0.3267,0.2961,0.5336,1.2758,0.5719,0.4897,1.3631,0.7811,0.481,0.519,1.8527,-0.0021,-0.0008,-0.0005,-0.0007,-0.0054,,,,,,,2.42385690E+00,-9.49400650E-03,1.62066390E-02,1.01051490E-03,-7.26837610E-05,5.41984920E-06,35,32,,,,,,,,,,,,0.922,0.961,,0.976,0.981,0.991,0.994,0.995,0.994,0.995,0.996,0.997,0.998,0.997,0.996,0.998,,,,,,,,,,,1.2,1.2,1.4,1.5,1.7,2.1,1.9,1.9,2.1,2.2,2.4,2.7,2,2,2.1,2.3,2.5,2.8,2.1,2.2,2.3,2.5,2.7,3,2.5,2.5,2.6,2.8,3,3.2,2.9,3,3.2,3.4,3.6,3.9,3.5,3.6,3.8,4.1,4.4,4.7,,,,,,,394,429,445,480,610,85,95,0.872,597,245,0.22,440,4,136,2.91,1,1,,1,1.0,1.0,1,3.17,,,SO
BAL11,BAL11,573578,,,,,,1.561407,1.5641758,1.5660589,1.5677794,1.5694914,1.5699701,1.5704177,1.5724129,1.572501,1.5748635,1.5794031,1.5799693,1.5840978,1.5848168,1.5893231,1.5970342,,,57.8,57.5,57.76,57.49,0.00991,0.009912,0.009999,0.008084,0.003432,0.00301,0.005373,0.012316,0.005414,0.004506,0.012217,0.008563,0.004894,0.005105,0.017065,0.8156,0.3462,0.3037,0.5421,1.2425,0.5462,0.4546,1.2325,0.8564,0.4894,0.5106,1.7067,-0.0021,0.0003,-0.0023,-0.0018,-0.0089,,,,,,,2.43380720E+00,-9.32105180E-03,1.39733110E-02,1.80473230E-04,7.76363690E-06,-1.18487330E-07,35,31,,,,,,,,,,,,,0.935,,0.962,0.971,0.983,0.99,0.992,0.992,0.993,0.995,0.995,0.998,0.997,0.996,0.997,0.997,0.997,,,,,,,,,2.3,2.2,2.3,2.4,2.5,2.7,2.7,2.7,2.7,2.8,2.9,3,2.7,2.7,2.7,2.8,2.9,3.1,2.8,2.8,2.9,3,3.1,3.3,3,3,3,3.1,3.3,3.4,3.2,3.3,3.4,3.6,3.8,4,3.6,3.6,3.8,3.9,4.1,4.4,,,,,,,,,560,602,682,72,86,0.932,801,322,0.243,510,5,137,2.68,1,3,,2,4.2,2.0,1,3.09,,,SO
S-BAL11,BAL11,573578,575575,1.5439395,1.5492241,1.5548633,1.5597784,1.5613855,1.5641662,1.5660532,1.5677758,1.5694894,1.5699684,1.5704163,1.5724128,1.572501,1.5748644,1.5794042,1.5799702,1.5840961,1.5848138,1.5893156,1.597011,,,57.8,57.5,57.74,57.47,0.00991,0.009915,0.010002,0.008103,0.003436,0.003012,0.005375,0.012313,0.00541,0.004502,0.012197,0.008582,0.004896,0.005106,0.017041,0.8172,0.3465,0.3038,0.5421,1.2419,0.5456,0.4541,1.2302,0.858,0.4895,0.5105,1.7038,-0.0004,0.0006,-0.0029,-0.0024,-0.0113,8.21314256E-01,6.12586478E-01,1.24859637E+00,3.51436131E-03,1.79762375E-02,1.33456670E+02,,,,,,,35,32,,,,,,,,,0.01,0.24,0.61,0.84,0.932,,0.967,0.982,0.989,0.993,0.995,0.996,0.997,0.998,0.998,0.999,0.999,0.998,0.999,0.999,0.999,0.998,0.998,0.989,0.995,0.988,0.979,0.929,0.89,3,3.1,3.2,3.2,3.3,3.3,3.4,3.5,3.6,3.6,3.7,3.8,3.5,3.5,3.6,3.7,3.7,3.8,3.6,3.7,3.7,3.8,3.9,3.9,3.7,3.8,3.9,4,4,4.1,4,4.1,4.2,4.3,4.4,4.5,4.3,4.4,4.6,4.7,4.8,4.9,,,,,,,498,534,548,593,670,66,80,0.974,819,331,0.237,590,6,109,2.42,1,1,2,3,2.0,1.0,1,3.02,,,410
PBL27,PBL27,575415,,,,,,1.5606124,1.5639779,1.5663717,1.5686186,1.5709013,1.5715469,1.5721531,1.5748845,1.5750061,1.5782962,1.5847601,1.5855786,1.5916291,1.5926981,1.5995097,1.6116889,,,41.5,41.2,41.49,41.21,0.01386,0.013859,0.014032,0.010289,0.004529,0.004105,0.007395,0.017692,0.007938,0.006812,0.018991,0.010935,0.006749,0.007283,0.02611,0.7424,0.3268,0.2962,0.5336,1.2766,0.5728,0.4915,1.3703,0.7793,0.481,0.519,1.8607,0.0011,0.0007,-0.0019,-0.0015,-0.0073,,,,,,,2.42693320E+00,-8.97898950E-03,1.75783850E-02,7.91254170E-04,-4.30168970E-05,4.24745520E-06,34,31,,,,,,,,,,,,0.95,0.976,,0.984,0.986,0.994,0.996,0.996,0.996,0.997,0.997,0.996,0.998,0.997,0.997,0.998,0.999,0.999,,,,,,,,,,,,,,,3,3.1,3.2,3.4,3.6,3.8,,,,,,,3.3,3.3,3.5,3.7,3.9,4.1,3.5,3.6,3.7,4,4.2,4.5,4.1,4.3,4.4,4.7,4.9,5.2,4.8,4.9,5.1,5.3,5.6,6,,,,,,,395,434,445,501,613,76,90,0.919,589,243,0.212,440,4,137,3.07,1,1,,1,1.0,1.0,1,3.2,,,SO
S-TIL27,TIL27,575415,578412,1.541618,1.5470716,1.5530365,1.5585542,1.5604692,1.5639212,1.5663487,1.5686125,1.5709024,1.5715486,1.5721552,1.5748845,1.5750059,1.578291,1.5847564,1.5855772,1.5916662,1.5927453,1.5996629,1.6121845,,,41.5,41.2,41.50,41.22,0.01386,0.013854,0.014028,0.010433,0.004553,0.004104,0.007389,0.017739,0.007989,0.006918,0.01944,0.01108,0.006742,0.007286,0.026608,0.7531,0.3286,0.2962,0.5333,1.2804,0.5767,0.4994,1.4032,0.7898,0.4806,0.5194,1.8968,0.0117,0.0024,0.0019,0.0024,0.0257,1.31433154E+00,1.12300168E-01,1.41390100E+00,9.50404477E-03,5.24112772E-02,1.48429972E+02,,,,,,,38,35,,,,,,,,,,,,0.05,0.44,,0.78,0.913,0.961,0.979,0.99,0.993,0.994,0.995,0.996,0.998,0.998,0.998,0.998,0.999,0.999,0.998,0.998,0.994,0.993,0.978,0.955,0.89,0.87,2.4,2.4,2.5,2.5,2.5,2.5,2.9,2.9,3,3,3,3.1,3,3,3,3.1,3.1,3.1,3.1,3.2,3.2,3.3,3.3,3.3,3.3,3.4,3.5,3.5,3.6,3.6,3.9,4,4,4.1,4.2,4.3,4.5,4.6,4.7,4.8,4.9,5,,,,,,,511,547,562,599,700,74,89,1.07,749,308,0.217,540,5,120,2.81,1,1,2,,1.0,1.0,1~2,2.58,,,382
S-TIL25,TIL25,581407,585405,1.5474131,1.5529185,1.5589517,1.5645586,1.5665132,1.5700465,1.5725368,1.574862,1.5772162,1.5778809,1.5785049,1.5813139,1.581439,1.5848221,1.5914857,1.5923321,1.5986129,1.5997263,1.6068658,1.619792,,,40.7,40.5,40.75,40.47,0.01427,0.01427,0.014451,0.010703,0.004679,0.004223,0.007606,0.018287,0.00824,0.00714,0.020066,0.011368,0.006941,0.00751,0.02746,0.75,0.3279,0.2959,0.533,1.2815,0.5774,0.5004,1.4062,0.7867,0.4803,0.5197,1.9002,0.0121,0.0027,0.0014,0.0019,0.0224,1.32122534E+00,1.23824976E-01,1.43685254E+00,9.52091436E-03,5.16062665E-02,1.49064883E+02,,,,,,,38,35,,,,,,,,,,,,0.01,0.28,,0.65,0.85,0.929,0.964,0.986,0.991,0.993,0.994,0.995,0.998,0.998,0.997,0.998,0.999,0.999,0.998,0.998,0.994,0.994,0.981,0.963,0.911,0.89,2.4,2.5,2.6,2.7,2.7,2.8,3,3,3.1,3.2,3.3,3.4,3,3.1,3.2,3.3,3.3,3.4,3.2,3.3,3.4,3.5,3.5,3.6,3.4,3.5,3.6,3.7,3.8,3.9,4,4.1,4.2,4.4,4.5,4.6,4.6,4.7,4.9,5.1,5.2,5.4,,,,,,,536,564,588,630,715,74,88,1.054,753,309,0.22,540,5,117,2.84,2,1,1,2,1.0,1.0,1~2,2.59,,,372
PBL25,PBL25,581408,,,,,,1.5666539,1.57012,1.5725764,1.5748806,1.5772225,1.5778851,1.5785075,1.5813139,1.581439,1.5848246,1.59149,1.5923351,1.5985881,1.5996937,1.606743,1.6193568,,,40.7,40.5,40.75,40.47,0.01427,0.014267,0.01445,0.010569,0.004647,0.004216,0.007602,0.018255,0.008204,0.007049,0.019663,0.011231,0.00694,0.00751,0.027022,0.7408,0.3257,0.2955,0.5328,1.2795,0.575,0.4941,1.3782,0.7772,0.4803,0.5197,1.87,0.0029,0.0005,-0.0006,-0.0005,-0.0056,,,,,,,2.44655090E+00,-9.77684640E-03,1.75311200E-02,9.52508890E-04,-5.48377610E-05,4.73038990E-06,34,31,,,,,,,,,,,,0.943,0.971,,0.983,0.987,0.994,0.996,0.996,0.996,0.997,0.997,0.998,0.998,0.998,0.997,0.998,,,,,,,,,,,,,,,,,2.4,2.5,2.6,2.8,3,3.2,,,,,,,2.6,2.7,2.9,3.1,3.3,3.6,2.9,3,3.2,3.4,3.6,3.8,3.5,3.6,3.8,4,4.3,4.6,4.2,4.3,4.5,4.8,5.1,5.4,,,,,,,381,420,440,468,590,87,98,0.899,585,240,0.219,460,5,130,2.99,2,1,,1,1.0,2.0,1,3.23,,,SO
PBL25Y,PBL25Y,581408,585405,1.54936,1.55423,1.55961,1.56480,1.56667,1.57011,1.57256,1.57487,1.57722,1.57788,1.57850,1.58131,1.58144,1.58482,1.59148,1.59232,1.59856,1.59967,1.60670,1.61928,1.63387,1.63876,40.8,,40.77,40.49,0.01426,0.014263,0.014442,0.010546,0.004656,0.004222,0.007607,0.018226,0.008185,0.007038,0.019619,0.011210,0.006943,0.007499,0.026961,0.7394,0.3264,0.2960,0.5333,1.2779,0.5739,0.4934,1.3755,0.7762,0.4808,0.5192,1.8668,0.0014,0.0011,-0.0021,-0.0016,-0.0081,1.31960626E+00,1.23752633E-01,2.10055351E-01,1.01863415E-02,4.83593508E-02,2.73272029E+01,,,,,,,34,31,,,,,,,,0.01,0.35,0.78,0.940,0.981,0.993,0.995,0.996,0.997,0.998,0.998,0.998,0.998,0.999,0.999,0.999,0.999,0.999,0.999,0.999,0.999,0.999,0.998,0.998,0.996,0.994,0.979,0.953,0.905,0.87,1.8,1.9,1.9,2.0,2.1, 2.1 ,2.4,2.5,2.6,2.7,2.8,2.9,2.5,2.6,2.7,2.8,2.9,3.0,2.7,2.8,2.9,3.0,3.1,3.2,2.9,3.1,3.2,3.3,3.4,3.5,3.5,3.7,3.8,4.0,4.1,4.3,4.2,4.4,4.5,4.7,4.9,5.1,6.3,6.5,6.8,7.0,7.3,7.5,381,420,440,468,590,87,98,0.899,585,240,0.219,460,5,130,2.99,2,1,1,,1.0,2.0,1,3.23,,,
BAM 3,BAM 3,583464,586461,1.5528015,1.5575569,1.562784,1.5676917,1.5694188,1.5725557,1.5747717,1.5768405,1.5789324,1.5795223,1.5800757,1.5825625,1.582673,1.5856555,1.5914839,1.5922193,1.597637,1.5985899,1.6046396,1.6152964,,,46.4,46.1,46.42,46.13,0.01255,0.012552,0.012697,0.009513,0.00416,0.003741,0.006724,0.015917,0.007106,0.00605,0.016706,0.010103,0.006134,0.006563,0.023077,0.7579,0.3314,0.298,0.5357,1.2681,0.5661,0.482,1.3309,0.7957,0.4831,0.5169,1.8175,-0.0066,-0.0007,-0.0002,-0.0003,-0.0054,1.26474232E+00,1.89784008E-01,1.10509391E+00,7.91188099E-03,3.80670529E-02,1.33831631E+02,,,,,,,35,32,,,,,,,,,0.07,0.45,0.76,0.89,0.94,,0.964,0.975,0.984,0.989,0.993,0.994,0.995,0.997,0.998,0.999,0.998,0.998,0.998,0.999,0.999,0.999,0.999,0.992,0.994,0.979,0.963,0.911,0.88,2,2.1,2.2,2.3,2.3,2.4,2.5,2.6,2.7,2.8,2.9,3,2.5,2.6,2.7,2.8,2.9,3,2.7,2.8,2.9,3,3.1,3.2,2.9,3,3.1,3.2,3.4,3.5,3.4,3.5,3.7,3.8,3.9,4.1,3.9,4.1,4.2,4.4,4.6,4.7,,,,,,,478,516,523,571,682,81,92,0.846,681,275,0.237,490,5,147,2.85,1,1,2,,1.2,2.0,1,3.18,,,469
S-BAM 3,BAM 3,583464,586461, 1.55175 , 1.55685 , 1.56242 , 1.56755 , 1.56932 , 1.57251 , 1.57475 , 1.57683 , 1.57893 , 1.57952 , 1.58007 , 1.58256 , 1.58267 , 1.58565 , 1.59148 , 1.59222 , 1.59764 , 1.59860 , 1.60469 , 1.61551 ,,,46.4,,46.42,46.13,0.01255,0.012551,0.012696,0.009607,0.004179,0.003743,0.006725,0.015926,0.007118,0.006087,0.016912,0.010198,0.006134,0.006562,0.023294,0.7654,0.333,0.2982,0.5358,1.2689,0.5671,0.485,1.3475,0.8032,0.4831,0.5169,1.8348,0.0009,0.0009,0.0006,0.0007,0.0112,1.36955358E+00,8.53825867E-02,1.16159771E+00,9.41331434E-03,5.04359027E-02,1.30548899E+02,,,,,,,38,35,,,,,,,,,,,,0.11,0.44,,0.71,0.85,0.92,0.954,0.979,0.986,0.989,0.992,0.994,0.997,0.997,0.996,0.997,0.998,0.998,0.998,0.997,0.991,0.993,0.981,0.964,0.911,0.87,0.2,0.4,0.4,0.5,0.6,0.5,0.8,0.8,0.9,1,1.1,1.1,0.8,0.9,0.9,1,1.1,1.2,0.9,1,1.1,1.2,1.3,1.4,1.2,1.2,1.3,1.4,1.5,1.6,1.6,1.7,1.8,1.9,2,2.2,2,2.2,2.3,2.5,2.6,2.8,,,,,,,519,549,572,614,688,85,100,0.965,771,311,0.242,520,5,155,2.63,1,1,2,,1.0,1.0,,2.75,,,
S-BAL42,BAL42,583594,585591,1.5546289,1.5599242,1.5655706,1.5704812,1.5720831,1.5748506,1.5767263,1.5784374,1.5801386,1.580614,1.5810584,1.5830385,1.5831259,1.5854681,1.5899598,1.5905191,1.5945897,1.5952966,1.5997213,1.6072427,,,59.4,59.1,59.38,59.11,0.00982,0.009821,0.009905,0.008056,0.003413,0.002987,0.005329,0.012171,0.005337,0.004424,0.011946,0.008531,0.004854,0.005051,0.016724,0.8203,0.3475,0.3041,0.5426,1.2393,0.5434,0.4505,1.2164,0.8613,0.4901,0.5099,1.6884,-0.005,-0.0004,-0.0021,-0.002,-0.0114,1.39570615E+00,7.18505070E-02,1.27129267E+00,1.12218843E-02,-2.52117422E-02,1.34497860E+02,,,,,,,34,29,,,,,,0.03,0.15,0.36,0.58,0.75,0.86,0.932,0.964,,0.979,0.986,0.991,0.993,0.995,0.995,0.996,0.997,0.998,0.999,0.998,0.998,0.998,0.998,0.997,0.997,0.997,0.987,0.994,0.985,0.973,0.917,0.86,2.9,2.9,3,3,3,3.1,3.2,3.3,3.3,3.4,3.4,3.5,3.2,3.3,3.3,3.4,3.4,3.5,3.3,3.4,3.4,3.5,3.6,3.7,3.5,3.5,3.6,3.7,3.7,3.8,3.8,3.8,3.9,4,4.1,4.2,4,4.1,4.2,4.3,4.4,4.5,,,,,,,503,534,550,588,672,66,76,0.974,847,340,0.246,570,6,117,2.2,1,2,1,2,1.2,1.0,1,3.19,,,440
L-BAL42,BAL42,583594,585591,1.55402,1.55949,1.56533,1.57038,1.57201,1.57482,1.57671,1.57843,1.58013,1.58061,1.58106,1.58304,1.58313,1.58547,1.58995,1.59051,1.59457,1.59528,1.59969,1.60719,,,59.4,59.38,,59.13,0.00982,0.009820,0.009901,0.008122,0.003426,0.002992,0.005334,0.012153,0.005325,0.004412,0.011910,0.008599,0.004857,0.005044,0.016677,0.8271,0.3489,0.3047,0.5432,1.2376,0.5423,0.4493,1.2128,0.8685,0.4906,0.5094,1.6844,0.0018,0.0010,-0.0038,-0.0031,-0.0150,1.39528097E+00,7.25519520E-02,1.66335848E+00,1.11862030E-02,-2.46748575E-02,1.67717958E+02,,,,,,,34,29,,,,,,0.05,0.19,0.41,0.63,0.79,0.89,0.94,0.968,,0.981,0.987,0.992,0.994,0.994,0.995,0.996,0.997,0.998,0.999,0.998,0.998,0.998,0.999,0.998,,,,,,,,,,,,,,,3.2,3.2,3.2,3.2,3.2,3.2,3.2,3.2,3.2,3.2,3.2,3.2,3.3,3.3,3.3,3.3,3.3,3.3,3.4,3.5,3.5,3.5,3.5,3.5,3.8,3.8,3.8,3.8,3.9,3.9,4.1,4.1,4.2,4.2,4.2,4.3,,,,,,,467,494,506,538,607,72,88,1.028,891,357,0.247,590,6,113,,2,4,1,2,5.2,2.0,1,3.05,,,
PBL22,PBL22,589411,,,,,,1.574392,1.5778118,1.580276,1.5825979,1.5849595,1.5856275,1.5862548,1.5890807,1.5892065,1.5926102,1.5993029,1.6001513,1.6064315,1.6075426,1.6146289,1.627286,,,41.1,40.8,41.08,40.80,0.01434,0.014343,0.014523,0.010568,0.004684,0.004247,0.00765,0.018336,0.00824,0.007086,0.019743,0.011236,0.006982,0.007541,0.027135,0.7368,0.3266,0.2961,0.5334,1.2784,0.5745,0.494,1.3765,0.7737,0.4808,0.5192,1.8684,-0.0026,0.001,-0.001,-0.0005,-0.0045,,,,,,,2.46662200E+00,-7.60717280E-03,2.01652400E-02,2.82791730E-04,3.08791560E-05,6.64717430E-07,35,32,,,,,,,,,,,,0.906,0.953,,0.973,0.98,0.989,0.994,0.996,0.995,0.996,0.997,0.997,0.998,0.997,0.997,0.998,0.998,0.998,,,,,,,,,,,,,,,1.4,1.5,1.6,1.8,2,2.3,,,,,,,1.7,1.8,1.9,2.1,2.3,2.5,2,2.1,2.2,2.3,2.5,2.8,2.5,2.7,2.8,3,3.2,3.6,3.2,3.3,3.5,3.7,4,4.3,,,,,,,396,432,445,480,594,91,100,0.845,607,248,0.225,460,5,148,2.8,1,1,,1,1.0,1.0,1,3.3,,,SO
BAL 7,BAL 7,589512,,,,,,1.576459,1.5793944,1.5814534,1.5833697,1.5853031,1.5858476,1.5863582,1.5886489,1.5887505,1.591489,1.5968069,1.5974743,1.6023646,1.6032206,1.6086154,1.6180019,,,51.2,50.9,51.18,50.88,0.01151,0.011504,0.011626,0.008844,0.00385,0.003448,0.006186,0.01447,0.006414,0.005394,0.014781,0.009389,0.005641,0.005985,0.020528,0.7688,0.3347,0.2997,0.5377,1.2578,0.5575,0.4689,1.2849,0.8076,0.4852,0.5148,1.7657,-0.018,-0.0032,-0.0006,-0.0012,-0.0116,,,,,,,2.47871850E+00,-8.58563480E-03,1.52100120E-02,6.04403300E-04,-3.89363910E-05,2.71243380E-06,36,32,,,,,,,,,,,,,0.901,,0.94,0.961,0.976,0.984,0.99,0.992,0.994,0.995,0.997,0.998,0.997,0.997,0.998,0.998,0.998,,,,,,,,,2.2,2.2,2.3,2.4,2.6,2.7,2.9,2.9,2.9,3,3.1,3.3,2.9,2.9,2.9,3,3.1,3.3,3.1,3.1,3.1,3.2,3.3,3.4,3.3,3.3,3.3,3.4,3.5,3.7,3.7,3.7,3.8,3.9,4,4.2,4.1,4.1,4.2,4.4,4.5,4.8,,,,,,,493,521,535,586,653,75,88,0.908,800,324,0.234,560,6,140,,1,3,,2,4.2,2.2,1,3.18,,,SO
S-BAL35,BAL35,589612,591609,1.5595869,1.5653087,1.5713431,1.5764831,1.5781265,1.5809274,1.5828038,1.5845045,1.5861875,1.5866567,1.587095,1.5890441,1.5891299,1.5914286,1.5958242,1.5963706,1.6003443,1.6010338,1.6053482,1.6126811,,,61.2,60.9,61.14,60.88,0.00963,0.009636,0.009714,0.008061,0.003384,0.002942,0.005241,0.011904,0.00521,0.004314,0.011647,0.00853,0.004772,0.004942,0.01631,0.8366,0.3512,0.3053,0.5439,1.2354,0.5407,0.4477,1.2087,0.8781,0.4912,0.5088,1.679,0.003,0.0012,-0.0024,-0.0018,-0.0044,9.41357273E-01,5.46174895E-01,1.16168917E+00,1.40333996E-02,9.06635683E-04,1.14163758E+02,,,,,,,35,30,,,,,,,0.01,0.16,0.43,0.67,0.82,0.904,0.949,,0.972,0.983,0.989,0.993,0.995,0.995,0.996,0.997,0.998,0.999,0.998,0.998,0.999,0.999,0.998,0.998,0.998,0.984,0.994,0.987,0.972,0.89,0.8,2.9,3,3.2,3.3,3.5,3.6,3.1,3.3,3.5,3.6,3.8,3.9,3.1,3.3,3.5,3.6,3.8,4,3.3,3.4,3.6,3.8,3.9,4.1,3.4,3.5,3.7,3.9,4.1,4.2,3.6,3.8,4,4.2,4.4,4.5,3.9,4.1,4.3,4.5,4.7,4.9,,,,,,,619,646,669,709,768,57,67,0.915,832,333,0.25,590,6,115,2.15,2,4,2,3,4.2,1.0,1~2,3.31,,,406
BAL35,BAL35,589612,,,,,,1.5781438,1.5809353,1.5828088,1.5845077,1.5861894,1.5866583,1.5870963,1.5890438,1.5891297,1.5914267,1.5958187,1.5963646,1.6003337,1.6010228,1.6053273,1.6126312,,,61.2,61,61.18,60.93,0.00963,0.00963,0.009707,0.008045,0.00338,0.002941,0.005238,0.011893,0.005204,0.004304,0.011608,0.008514,0.004769,0.004938,0.016266,0.8354,0.351,0.3054,0.5439,1.235,0.5404,0.4469,1.2054,0.8771,0.4913,0.5087,1.6757,0.0017,0.001,-0.0027,-0.0021,-0.0073,,,,,,,2.48752530E+00,-1.02286730E-02,1.37430590E-02,1.66253790E-04,6.25134970E-06,-2.34204090E-07,36,30,,,,,,,,,,,,,,,0.942,0.965,0.977,0.986,0.992,0.993,0.994,0.996,0.997,0.998,0.997,0.996,0.997,,,,,,,,,,,,,,,,,3.3,3.3,3.3,3.5,3.6,3.8,,,,,,,3.4,3.4,3.5,3.6,3.8,4,3.5,3.5,3.6,3.7,3.9,4.1,3.8,3.8,3.9,4,4.1,4.3,4,4,4.2,4.3,4.5,4.8,,,,,,,611,643,663,694,774,58,67,0.932,830,331,0.253,590,6,110,,1,4,2,3,4.2,2.0,1,3.31,,,SO
BAL35Y,BAL35Y,589612,591610,1.55937,1.56517,1.57128,1.57646,1.57811,1.58093,1.58280,1.58451,1.58619,1.58666,1.58710,1.58904,1.58913,1.59143,1.59581,1.59636,1.60032,1.60100,1.60530,1.61261,1.62045,1.62293,61.2,,61.23,60.99,0.00962,0.009621,0.009697,0.008076,0.003385,0.002940,0.005236,0.011874,0.005193,0.004298,0.011602,0.008545,0.004767,0.004930,0.016250,0.8394,0.3518,0.3056,0.5442,1.2342,0.5398,0.4467,1.2059,0.8812,0.4916,0.5084,1.6758,0.0054,0.0017,-0.0034,-0.0026,-0.0064,1.26231429E+00,2.25154210E-01,6.39119345E-01,6.95586355E-03,2.21310699E-02,6.31662736E+01,,,,,,,32,29,,,,,,0.11,0.50,0.79,0.920,0.966,0.984,0.991,0.994,0.996,0.996,0.997,0.998,0.998,0.999,0.999,0.999,0.999,0.999,0.999,0.999,0.999,0.999,0.999,0.999,0.997,0.997,0.985,0.993,0.986,0.973,0.904,0.82,3.2,3.2,3.3,3.3,3.4,3.5,3.4,3.5,3.6,3.7,3.8,3.9,3.4,3.5,3.6,3.7,3.8,3.9,3.5,3.6,3.7,3.9,4.0,4.1,3.7,3.8,3.9,4.0,4.1,4.2,3.9,4.0,4.2,4.3,4.4,4.5,4.2,4.3,4.4,4.6,4.7,4.9,4.9, 5.0 ,5.2,5.4,5.6,5.7,,,590,628,697,57,72,0.991,881,354,0.244,550,6,118,,2,3,2,3,4.2,1.0,1,3.23,,,
L-BAL35,BAL35,589612,591609,1.55775,1.56407,1.57069,1.57622,1.57795,1.58085,1.58276,1.58448,1.58618,1.58665,1.58709,1.58904,1.58913,1.59143,1.59581,1.59636,1.60031,1.60100,1.60528,1.61256,,,61.2,61.15,,60.93,0.00963,0.009634,0.009706,0.008230,0.003418,0.002952,0.005250,0.011867,0.005185,0.004288,0.011567,0.008702,0.004778,0.004928,0.016208,0.8543,0.3548,0.3064,0.5449,1.2318,0.5382,0.4451,1.2006,0.8966,0.4923,0.5077,1.6699,0.0207,0.0048,-0.0059,-0.0043,-0.0124,1.16262630E+00,3.25661051E-01,1.35132486E+00,1.25957437E-02,-3.26911050E-03,1.19214596E+02,,,,,,,35,30,,,,,,,0.06,0.27,0.53,0.73,0.85,0.922,0.956,,0.975,0.984,0.989,0.992,0.993,0.993,0.995,0.996,0.998,0.999,0.998,0.998,0.998,0.999,0.998,0.997,0.997,0.991,0.994,0.989,0.978,0.934,0.81,3.9,3.9,4.0,4.0,4.1,4.1,4.3,4.3,4.4,4.4,4.5,4.5,4.3,4.3,4.4,4.5,4.5,4.6,4.4,4.5,4.5,4.6,4.7,4.8,4.5,4.6,4.7,4.7,4.8,4.9,4.8,4.9,5.0,5.1,5.2,5.2,5.1,5.2,5.3,5.4,5.5,5.6,,,,,,,489,520,527,567,619,66,81,1.126,1008,403,0.252,630,6,100,2.29,2,4,3,,52.2,3.2,,2.82,,,
S-FTM16,FTM16,593353,597350,1.5560295,1.5615388,1.5676663,1.5735659,1.5756912,1.579615,1.5824295,1.5850847,1.5877945,1.5885631,1.589286,1.5925549,1.5927009,1.5966697,1.6045804,1.6055941,1.6131817,1.6145393,1.6233394,1.6397414,,,35.3,35,35.31,35.03,0.01679,0.016785,0.017031,0.012104,0.005365,0.004906,0.008875,0.021838,0.009959,0.0088,0.025202,0.012872,0.008107,0.008924,0.034147,0.7211,0.3196,0.2923,0.5287,1.301,0.5933,0.5243,1.5015,0.7558,0.476,0.524,2.005,0.0088,0.001,0.0096,0.009,0.0721,1.32940907E+00,1.41512125E-01,1.44299068E+00,1.02377287E-02,5.78081956E-02,1.50597139E+02,,,,,,,38,35,,,,,,,,,,,,0.04,0.43,,0.81,0.934,0.973,0.984,0.989,0.99,0.991,0.992,0.994,0.997,0.997,0.996,0.996,0.999,0.999,0.999,0.999,0.996,0.994,0.989,0.987,0.959,0.953,-1,-0.9,-0.8,-0.7,-0.6,-0.5,-0.5,-0.4,-0.2,-0.1,0,0.1,-0.4,-0.3,-0.2,-0.1,0,0.1,-0.2,0,0.1,0.2,0.3,0.4,0,0.2,0.3,0.5,0.6,0.7,0.7,0.8,1,1.2,1.4,1.6,1.4,1.6,1.8,2.1,2.3,2.5,,,,,,,--,--,501,542,--,90,100,0.947,653,264,0.238,490,5,172,3.33,1,1,1,2,1.0,2.0,1,2.64,,,150
PBM18Y,PBM18Y,596387,599385, 1.56207 , 1.56696 , 1.57243 , 1.57779 , 1.57975 , 1.58338 , 1.58599 , 1.58846 , 1.59097 , 1.59169 , 1.59236 , 1.59537 , 1.59551 , 1.59915 , 1.60634 , 1.60725 , 1.61400 , 1.61520 , 1.62284 , 1.63656 , 1.65255 , 1.65795 ,38.7,,38.77,38.50,0.01537,0.015361,0.015561,0.011228,0.004982,0.004534,0.008178,0.019689,0.008862,0.007643,0.021360,0.011940,0.007466,0.008095,0.029310,0.7309,0.3243,0.2952,0.5324,1.2818,0.5769,0.4976,1.3905,0.7673,0.4798,0.5202,1.8836,0.0023,0.0015,-0.0024,-0.0018,-0.0099,1.34660215E+00,1.36322343E-01,1.83371587E-01,1.06313733E-02,4.91403013E-02,2.39154655E+01,,,,,,,34,31,,,,,,,,,0.22,0.68,0.912,0.975,0.990,0.993,0.995,0.997,0.998,0.998,0.998,0.999,0.999,0.999,0.999,0.999,0.999,0.999,0.999,0.999,0.999,0.998,0.998,0.996,0.994,0.979,0.956,0.907,0.87,2.5,2.5,2.6,2.7,2.8,2.8,3.1,3.3,3.4,3.5,3.6,3.7,3.2,3.3,3.4,3.5,3.6,3.7,3.4,3.5,3.7,3.8,3.9,4.0,3.7,3.9,4.0,4.1,4.2,4.3,4.4,4.6,4.7,4.9,5.0,5.2,5.2,5.4,5.5,5.7,5.9,6.1,7.6,7.9,8.1,8.4,8.7,8.9,377,419,441,478,565,88,100,0.865,598,244,0.223,410,4,132,2.79,1,1,2,3,1.0,2.0,1,3.37,,,
PBM 8,PBM 8,596392,,,,,,1.57994,1.5835189,1.5861012,1.5885396,1.5910254,1.5917294,1.5923911,1.5953755,1.5955086,1.5991112,1.606212,1.6071133,1.6137926,1.6149756,1.6225313,1.6360929,,,39.2,39,39.21,38.94,0.01518,0.015187,0.015384,0.011085,0.004924,0.004484,0.008086,0.019467,0.008764,0.007555,0.021117,0.011789,0.007382,0.008002,0.02898,0.7299,0.3242,0.2953,0.5324,1.2818,0.5771,0.4975,1.3905,0.7663,0.4798,0.5202,1.8838,-0.0007,0.0008,-0.0015,-0.0009,-0.0062,,,,,,,2.48428990E+00,-8.26298250E-03,2.04129220E-02,5.96546540E-04,-4.99917570E-06,2.80601920E-06,35,32,,,,,,,,,,,,0.924,0.963,,0.979,0.984,0.991,0.995,0.996,0.996,0.997,0.997,0.997,0.998,0.998,0.997,0.998,0.999,0.998,,,,,,,,,,,,,,,2,2.6,2.6,2.7,2.9,3.3,,,,,,,2.2,2.9,2.9,3,3.2,3.6,2.5,3.2,3.2,3.3,3.5,3.9,3.2,3.9,3.9,4,4.2,4.8,3.8,4.7,4.7,4.8,5.1,5.6,,,,,,,390,426,445,485,590,85,96,0.878,588,241,0.222,400,4,151,2.87,2,1,,1,1.0,2.0,1,3.36,,,SO
