Repository: davidsmarx/Matlab

File: Thin Film toolbox/for Hanh/glass data toolbox/Ohara catalog data.csv (part 3 of 7)
,,,,,,,,,,                   THERMAL PROPERTIES                  ,,,,,CTE a (10E-7ºC),,CONDUCTIVITY,                              MECHANICAL PROPERTIES                              ,,,,,,,                                     CHEMICAL PROPERTIES             ,,,,,,BUBBLE GRP,SPEC. GRVTY,Remarks,,
Glass ,Glass ,Code(d),Code(e),n2325,n1970,n1530,n1129,nt,ns,nA',nr,nC,nC',nHe-Ne,nD,nd,ne,nF,nF',nHe-Cd,ng,nh,ni,n334,n326,vd,,,ve,nF-nC,,nF'-nC',nC-nt,nC-nA',nd-nC,ne-nC,ng-nd,ng-nF,nh-ng,ni-ng,nC'-nt,ne-nC',nF'-ne,ni-nF',"qC,t","qC,A'","qd,C","qe,C","qg,d","qg,F","q h,g","q i,g","q'C',t","q'e,C'","q'F',e","q'i,F'","DqC,t","DqC,A'","Dqg,d","Dqg,F","Dq i,g",A1,A2,A3,B1,B2,B3,A0,A1,A2,A3,A4,A5,l80,l5,240,250,260,270,280,290,300,310,320,330,340,350,360,365,370,380,390,400,420,440,460,480,500,550,600,650,700,800,900,1000,1200,1400,1600,1800,2000,2200,2400,t(-40~-20),t(-20~0),t(0~20),t(20~40),t(40~60),t(60~80),C'(-40~-20),C'(-20~0),C'(0~20),C'(20~40),C'(40~60),C'(60~80),633(-40~-20),633(20~0),633(0~20),633(20~40),633(40~60),633(60~80),D(-40~-20),D(-20~0),D(0~20),D(20~40),D(40~60),D(60~80),e(-40~-20),e(-20~0),e(0~20),e(20~40),e(40~60),e(60~80),F'(-40~-20),F'(-20~0),F'(0~20),F'(20~40),F'(40~60),F'(60~80),g(-40~-20),g(-20~0),g(0~20),g(20~40),g(40~60),g(60~80),i(-40~-20),i(-20~0),i(0~20),i(20~40),i(40~60),i(60~80),StP (ºC),AP (ºC),Tg (ºC),At (ºC),SP (ºC),(-30~+70),(100~300),k (W/m·K),Young's (E) ,Rigidity (G),Poisson's(s),Knoop (Hk),Group,Abrasion(Aa),b,RW(P),RA(P),W(S)max,W(S)min,SR,PR,B,d,,,
S-TIM 8,TIM 8,596392,599390,1.5607485,1.5661507,1.5721212,1.5777844,1.5797959,1.5834735,1.5860881,1.5885402,1.5910301,1.5917342,1.5923955,1.5953762,1.595509,1.5991055,1.6062056,1.6071088,1.613821,1.6150128,1.6226696,1.6366131,,,39.2,39,39.24,38.97,0.01518,0.015176,0.015375,0.011234,0.004942,0.004479,0.008076,0.019504,0.008807,0.007657,0.0216,0.011938,0.007372,0.008003,0.029504,0.7402,0.3256,0.2951,0.5322,1.2852,0.5803,0.5045,1.4233,0.7765,0.4795,0.5205,1.919,0.0094,0.0022,0.002,0.0023,0.0269,1.37262713E+00,1.12636276E-01,1.39786421E+00,1.03220068E-02,5.50195044E-02,1.47735609E+02,,,,,,,38,35,,,,,,,,,,,,0.02,0.27,,0.64,0.84,0.928,0.962,0.982,0.988,0.99,0.992,0.994,0.997,0.997,0.996,0.997,0.998,0.997,0.996,0.996,0.994,0.993,0.983,0.968,0.935,0.915,1.3,1.3,1.3,1.4,1.4,1.5,1.7,1.8,1.8,1.9,1.9,2,1.7,1.8,1.9,1.9,2,2,1.9,2,2.1,2.1,2.2,2.3,2.2,2.3,2.3,2.4,2.5,2.6,2.8,2.9,3,3.1,3.2,3.3,3.4,3.5,3.7,3.8,4,4.1,,,,,,,529,560,585,610,695,84,104,1.034,750,305,0.231,530,5,133,2.79,2,1,2,3,1.0,1.0,1,2.63,,,407
PBM8Y,PBM8Y,596393,599390,1.56224,1.56716,1.57263,1.57797,1.57992,1.58352,1.58611,1.58855,1.59103,1.59173,1.59239,1.59538,1.59551,1.59911,1.60620,1.60710,1.61377,1.61495,1.62249,1.63604,1.65185,1.65718,39.3,,39.26,38.99,0.01517,0.015169,0.015365,0.011109,0.004923,0.004479,0.008078,0.019438,0.008748,0.007545,0.021090,0.011813,0.007374,0.007991,0.028938,0.7323,0.3245,0.2953,0.5325,1.2814,0.5767,0.4974,1.3903,0.7688,0.4799,0.5201,1.8834,0.0014,0.0011,-0.0018,-0.0012,-0.0060,1.35351322E+00,1.30212912E-01,1.58337266E-01,1.05624626E-02,4.96606652E-02,2.07965806E+01,,,,,,,34,32,,,,,,,,,0.17,0.65,0.89,0.966,0.987,0.991,0.993,0.996,0.997,0.998,0.998,0.998,0.998,0.999,0.999,0.999,0.999,0.999,0.999,0.999,0.999,0.998,0.998,0.995,0.994,0.981,0.960,0.916,0.88,1.9,2.0,2.1,2.2,2.3,2.5,2.6,2.7,2.9,3.0,3.1,3.3,2.7,2.8,2.9,3.0,3.2,3.3,2.9,3.0,3.2,3.3,3.4,3.5,3.2,3.3,3.5,3.6,3.8,3.9,3.8,4.0,4.2,4.4,4.5,4.7,4.6,4.8,5.0,5.2,5.4,5.6,6.8,7.1,7.4,7.7,8.0,8.3,390,426,445,485,590,85,96,0.878,588,241,0.222,400,4,151,2.87,2,1,1,,1.0,2.0,1,3.36,,,
PBM 5,PBM 5,603380,,,,,,1.5872493,1.5909568,1.5936323,1.5961627,1.5987471,1.59948,1.600169,1.6032811,1.60342,1.6071844,1.6146214,1.6155667,1.6225781,1.6238211,1.6317676,1.6460753,,,38.0,37.7,38.01,37.74,0.01587,0.015874,0.016087,0.011498,0.005115,0.004673,0.008437,0.020401,0.0092,0.007947,0.022254,0.012231,0.007704,0.008383,0.030508,0.7243,0.3222,0.2944,0.5315,1.2852,0.5796,0.5006,1.4019,0.7603,0.4789,0.5211,1.8964,-0.0007,0.0003,-0.0006,-0.0004,-0.0048,,,,,,,2.50783690E+00,-8.94715200E-03,2.04694590E-02,8.91144940E-04,-3.63125770E-05,4.54779060E-06,35,32,,,,,,,,,,,,,0.929,,0.961,0.973,0.986,0.992,0.994,0.994,0.995,0.996,0.997,0.998,0.997,0.996,0.998,,,,,,,,,,,,,,,,,2.5,2.5,2.6,2.9,3.2,3.6,,,,,,,2.8,2.8,2.9,3.3,3.6,4,3.1,3.1,3.3,3.6,3.9,4.3,3.7,3.8,3.8,4.3,4.8,5.2,4.6,4.6,4.9,5.2,5.6,6.1,,,,,,,383,420,440,472,584,88,98,0.85,576,236,0.221,420,4,133,2.88,1,1,,1,1.0,2.0,1,3.44,,,SO
S-TIM 5,TIM 5,603380,607378,1.5675313,1.5730595,1.579177,1.585003,1.5870806,1.5908898,1.5936046,1.5961548,1.5987479,1.5994817,1.6001711,1.6032813,1.6034199,1.6071785,1.6146162,1.615564,1.62262,1.6238752,1.6319564,1.646755,,,38.0,37.8,38.03,37.76,0.01587,0.015868,0.016082,0.011667,0.005143,0.004672,0.008431,0.020455,0.009259,0.008081,0.02288,0.012401,0.007697,0.008385,0.031191,0.7353,0.3241,0.2944,0.5313,1.2891,0.5835,0.5093,1.4419,0.7711,0.4786,0.5214,1.9395,0.0102,0.0022,0.0034,0.0036,0.0353,1.38531342E+00,1.22372945E-01,1.40508326E+00,1.04074567E-02,5.57440088E-02,1.44878733E+02,,,,,,,39,35,,,,,,,,,,,,,0.19,,0.6,0.84,0.931,0.963,0.984,0.989,0.991,0.993,0.995,0.997,0.997,0.997,0.997,0.999,0.998,0.998,0.998,0.994,0.994,0.982,0.966,0.923,0.902,1.4,1.4,1.4,1.6,1.7,1.7,1.9,2,2.1,2.3,2.4,2.5,1.9,2.1,2.2,2.3,2.4,2.6,2.1,2.3,2.4,2.5,2.7,2.8,2.4,2.5,2.7,2.8,3,3.1,3,3.2,3.4,3.6,3.7,3.9,3.7,3.9,4.1,4.4,4.6,4.8,,,,,,,535,565,588,624,700,83,96,1.04,763,309,0.233,540,5,128,2.84,2,1,1,2,1.0,1.2,1,2.63,,,381
BAM25,BAM25,603423,,,,,,1.5885049,1.5919218,1.5943674,1.5966693,1.5990119,1.5996749,1.6002977,1.603105,1.60323,1.606614,1.6132658,1.6141082,1.6203336,1.621433,1.6284309,1.640892,,,42.3,42,42.32,42.03,0.01426,0.014254,0.014433,0.010507,0.004645,0.004218,0.007602,0.018203,0.008167,0.006998,0.019459,0.01117,0.006939,0.007494,0.026784,0.7371,0.3259,0.2959,0.5333,1.277,0.573,0.4909,1.3652,0.7739,0.4808,0.5192,1.8557,-0.0081,-0.0013,0.0002,0,-0.0055,,,,,,,2.51348180E+00,-8.73963850E-03,1.86819020E-02,7.47089190E-04,-3.04759550E-05,3.39903990E-06,35,32,,,,,,,,,,,,,0.934,,0.962,0.973,0.985,0.991,0.994,0.994,0.996,0.996,0.997,0.998,0.998,0.997,0.998,0.998,0.997,,,,,,,,,1.9,2,2,2.1,2.2,2.5,2.6,2.6,2.7,2.7,2.9,3,2.7,2.7,2.8,2.8,2.9,3.1,3,3,3,3.1,3.2,3.4,3.1,3.1,3.2,3.3,3.4,3.5,3.7,3.7,3.8,4,4.2,4.4,4.5,4.5,4.6,4.7,4.9,5.1,,,,,,,,,495,533,652,84,95,0.8,637,258,0.235,460,5,163,2.67,1,2,,2,2.2,1.2,1,3.46,,,SO
BSM51Y,BSM51Y,603606,605604,1.57281,1.57865,1.58482,1.59008,1.59177,1.59465,1.59658,1.59834,1.60007,1.60056,1.60101,1.60302,1.60311,1.60548,1.61002,1.61058,1.61468,1.61539,1.61985,1.62743,1.63557,1.63815,60.6,,60.65,60.40,0.00995,0.009944,0.010024,0.008303,0.003489,0.003035,0.005407,0.012286,0.005377,0.004454,0.012031,0.008787,0.004923,0.005101,0.016844,0.8350,0.3509,0.3052,0.5437,1.2355,0.5407,0.4479,1.2099,0.8766,0.4911,0.5089,1.6804,0.0037,0.0015,-0.0033,-0.0026,-0.0073,1.22393171E+00,3.06482383E-01,8.23950901E-01,6.49521083E-03,2.08194161E-02,7.95168951E+01,,,,,,,32,29,,,,,,0.03,0.33,0.69,0.88,0.950,0.977,0.988,0.993,0.995,0.996,0.997,0.998,0.998,0.998,0.998,0.999,0.999,0.999,0.999,0.999,0.999,0.999,0.999,0.999,0.997,0.997,0.985,0.992,0.983,0.967,0.89,0.78,2.5,2.6,2.6,2.6,2.7,2.7,2.8,2.9,2.9,3.0,3.0,3.1,2.8,2.9,2.9,3.0,3.0,3.1,2.9, 3.0 ,3.1,3.1,3.2,3.3,3.1,3.1,3.2,3.3,3.3,3.4,3.3,3.4,3.5,3.6,3.6,3.7,3.6,3.7,3.8,3.9,4.0,4.1,4.3,4.4,4.6,4.7,4.8,4.9,538,568,585,617,684,63,77,0.961,901,359,0.256,570,6,117,,2,4,3,,51.2,2.2,1,3.36,,,
S-BSM14,BSM14,603607,605604,1.573,1.5787971,1.5849082,1.5901281,1.5918043,1.5946707,1.5965968,1.5983456,1.6000785,1.600562,1.6010136,1.6030233,1.6031119,1.6054842,1.6100242,1.6105889,1.6146962,1.6154091,1.6198699,1.6274516,,,60.7,60.4,60.64,60.39,0.00994,0.009945,0.010027,0.008275,0.003482,0.003033,0.005405,0.012297,0.005385,0.004461,0.012043,0.008758,0.004922,0.005105,0.016863,0.8321,0.3501,0.305,0.5435,1.2365,0.5415,0.4486,1.211,0.8734,0.4909,0.5091,1.6818,0.0009,0.0007,-0.0023,-0.0019,-0.0062,1.28286270E+00,2.47647429E-01,1.10383999E+00,1.22902399E-02,-6.13142361E-03,1.06883378E+02,,,,,,,35,30,,,,,,,,0.17,0.45,0.68,0.82,0.906,0.948,,0.968,0.98,0.987,0.991,0.994,0.994,0.995,0.996,0.997,0.998,0.998,0.998,0.998,0.999,0.998,0.998,0.998,0.99,0.995,0.988,0.976,0.919,0.81,2.5,2.5,2.6,2.6,2.7,2.7,2.7,2.8,2.9,2.9,3,3.1,2.7,2.8,2.9,3,3.1,3.1,2.8,2.9,3,3.1,3.2,3.3,2.9,3,3.1,3.2,3.3,3.4,3.1,3.3,3.4,3.5,3.6,3.8,3.4,3.5,3.7,3.8,4,4.1,,,,,,,614,641,663,698,757,62,73,0.891,849,338,0.257,570,6,131,2.01,2,5,3,,51.2,2.2,1,3.43,,,393
BSM14,BSM14,603607,,,,,,1.5918438,1.594691,1.5966089,1.5983527,1.6000822,1.600565,1.6010161,1.6030237,1.6031122,1.6054825,1.6100175,1.6105813,1.6146805,1.6153924,1.6198422,1.6274271,,,60.7,60.5,60.70,60.45,0.00994,0.009936,0.010016,0.008238,0.003473,0.00303,0.005401,0.01228,0.005374,0.00445,0.012035,0.008721,0.004918,0.005098,0.016846,0.8291,0.3495,0.305,0.5436,1.2359,0.5409,0.4479,1.2113,0.8707,0.491,0.509,1.6819,-0.0024,0,-0.0028,-0.0024,-0.0054,,,,,,,2.53087960E+00,-1.04557380E-02,1.39330440E-02,3.17257210E-04,-1.64976110E-05,1.12119810E-06,35,30,,,,,,,,,,,,,0.931,,0.961,0.976,0.985,0.991,0.994,0.994,0.995,0.996,0.997,0.998,0.997,0.996,0.997,,,,,,,,,,,,,,,,,2.5,2.5,2.6,2.7,2.8,2.9,,,,,,,2.6,2.6,2.7,2.8,3,3.1,2.8,2.8,2.8,2.9,3.1,3.2,3,3,3.1,3.3,3.5,3.5,3.2,3.3,3.4,3.6,3.8,3.8,,,,,,,602,632,659,689,743,60,72,0.885,846,337,0.257,580,6,126,,2,5,,3,51.2,2.2,1,3.44,,,SO
S-PHM53,PHM53,603655,605651,1.5758293,1.5809214,1.5863377,1.5910324,1.5925589,1.5951891,1.5969664,1.5985842,1.6001893,1.6006373,1.601056,1.6029188,1.6030009,1.6051995,1.6094035,1.6099259,1.6137223,1.6143806,1.6184952,1.6254705,,,65.5,65.1,65.44,65.15,0.00921,0.009215,0.009289,0.00763,0.003223,0.002812,0.005011,0.01138,0.004977,0.004114,0.01109,0.008078,0.004563,0.004726,0.015545,0.828,0.3498,0.3052,0.5438,1.2349,0.5401,0.4464,1.2035,0.8696,0.4912,0.5088,1.6735,-0.0257,-0.0054,0.0061,0.0045,0.0265,1.09775423E+00,4.34816432E-01,1.13894976E+00,1.23369400E-02,-3.72522903E-04,1.24276984E+02,,,,,,,37,32,,,,,,,,0.03,0.1,0.25,0.45,0.64,0.78,,0.88,0.935,0.963,0.977,0.986,0.987,0.989,0.992,0.994,0.998,0.997,0.996,0.996,0.997,0.997,0.996,0.997,0.993,0.987,0.967,0.941,0.87,0.83,-3.1,-3,-3,-2.9,-2.9,-2.7,-2.8,-2.8,-2.7,-2.6,-2.5,-2.3,-2.8,-2.8,-2.7,-2.6,-2.5,-2.3,-2.7,-2.7,-2.6,-2.5,-2.4,-2.2,-2.6,-2.6,-2.5,-2.4,-2.2,-2,-2.4,-2.4,-2.3,-2.1,-1.9,-1.7,-2.2,-2.1,-2,-1.9,-1.7,-1.5,,,,,,,,,610,644,681,93,109,0.615,708,275,0.285,390,4,378,1.21,1,5,1,2,51.0,4.0,1,3.51,,,467
S-BAM 4,BAM 4,606437,609434,1.5735124,1.578498,1.5840172,1.5892625,1.5911266,1.5945325,1.5969501,1.5992135,1.6015072,1.6021549,1.6027629,1.6054983,1.60562,1.6089091,1.6153638,1.616181,1.6222236,1.6232907,1.6301015,1.642283,,,43.7,43.4,43.70,43.41,0.01385,0.013857,0.014026,0.01038,0.004557,0.004113,0.007402,0.017671,0.007927,0.006811,0.018992,0.011028,0.006754,0.007272,0.026102,0.7491,0.3289,0.2968,0.5342,1.2752,0.5721,0.4915,1.3706,0.7863,0.4815,0.5185,1.861,-0.0026,0.0001,0.0012,0.0013,0.0115,1.41059317E+00,1.11201306E-01,1.34148939E+00,9.63312192E-03,4.98778210E-02,1.52237696E+02,,,,,,,38,35,,,,,,,,,,,,0.06,0.41,,0.72,0.87,0.938,0.965,0.986,0.991,0.991,0.993,0.995,0.998,0.997,0.996,0.997,0.999,0.998,0.998,0.998,0.995,0.994,0.98,0.962,0.919,0.89,0.6,0.7,0.7,0.8,0.8,0.9,1,1.1,1.1,1.2,1.3,1.4,1,1.1,1.2,1.2,1.3,1.4,1.2,1.3,1.3,1.4,1.5,1.6,1.4,1.5,1.6,1.7,1.8,1.9,1.9,2,2.1,2.2,2.4,2.5,2.4,2.6,2.7,2.9,3,3.2,,,,,,,548,577,599,641,722,84,97,0.931,762,306,0.244,520,5,151,2.41,2,1,1,2,1.0,1.0,1,2.91,,,307
BAM 4,BAM 4,606437,,,,,,1.591277,1.5945975,1.5969824,1.5992282,1.6015125,1.6021585,1.6027653,1.6054982,1.6056199,1.6089095,1.615364,1.6161804,1.6222101,1.6232742,1.6300438,1.6420815,,,43.7,43.4,43.72,43.43,0.01385,0.013851,0.014021,0.010236,0.004531,0.004107,0.007397,0.017654,0.00791,0.00677,0.018808,0.010882,0.006751,0.00727,0.025902,0.739,0.3271,0.2965,0.534,1.2746,0.5711,0.4888,1.3579,0.7761,0.4815,0.5185,1.8474,-0.0128,-0.0018,0.0007,0.0004,-0.001,,,,,,,2.52146670E+00,-7.99130780E-03,1.89192240E-02,5.49235020E-04,-1.15079420E-05,2.50582690E-06,36,33,,,,,,,,,,,,,,,0.944,0.961,0.977,0.987,0.992,0.993,0.995,0.997,0.997,0.998,0.998,0.997,0.997,0.997,0.996,,,,,,,,,,,,,,,2.6,2.7,2.8,3,3.2,3.5,,,,,,,2.8,2.9,3.1,3.3,3.5,3.8,3.1,3.2,3.4,3.6,3.8,4.1,3.7,3.8,4,4.2,4.5,4.9,4.2,4.4,4.7,5,5.3,5.6,,,,,,,504,547,557,597,723,80,90,0.775,635,255,0.245,450,4,165,2.82,1,2,,2,3.2,2.0,1,3.5,,,SO
BAM23,BAM23,607403,,,,,,1.5916836,1.5952588,1.5978276,1.6002496,1.6027172,1.603416,1.6040727,1.6070351,1.6071672,1.6107443,1.6177974,1.6186928,1.6253253,1.6264993,1.6339879,1.6473649,,,40.3,40,40.26,39.98,0.01508,0.01508,0.015277,0.011033,0.004889,0.00445,0.008027,0.019332,0.008702,0.007489,0.020866,0.011732,0.007328,0.007949,0.028672,0.7316,0.3242,0.2951,0.5323,1.282,0.5771,0.4966,1.3837,0.768,0.4797,0.5203,1.8768,-0.004,-0.0005,0.0009,0.0008,-0.0042,,,,,,,2.52221790E+00,-8.72702220E-03,2.01772860E-02,6.18394510E-04,1.80639260E-07,2.01595050E-06,36,32,,,,,,,,,,,,,0.931,,0.957,0.97,0.98,0.987,0.991,0.991,0.993,0.995,0.996,0.998,0.997,0.996,0.997,0.998,0.998,,,,,,,,,,,,,,,2.1,2.2,2.3,2.5,2.8,3,,,,,,,2.3,2.4,2.6,2.8,3.1,3.3,2.6,2.7,2.9,3.1,3.4,3.7,3.3,3.4,3.6,3.9,4.2,4.5,4,4.2,4.4,4.7,5,5.4,,,,,,,,,438,490,590,89,103,0.808,625,254,0.23,420,4,152,2.67,1,1,,2,1.0,1.0,1,3.48,,,SO
BAM 5,BAM 5,607492,,,,,,1.5941345,1.597271,1.5994743,1.6015256,1.6035957,1.6041789,1.6047257,1.6071798,1.6072888,1.6102256,1.615942,1.616661,1.621941,1.6228674,1.6287211,1.6389561,,,49.2,48.9,49.19,48.89,0.01234,0.012346,0.012482,0.009461,0.004122,0.003693,0.00663,0.015578,0.006925,0.005854,0.016089,0.010044,0.006047,0.006435,0.022295,0.7663,0.3339,0.2991,0.537,1.2618,0.5609,0.4742,1.3032,0.8047,0.4845,0.5155,1.7862,-0.0112,-0.0016,-0.0008,-0.001,-0.0099,,,,,,,2.53370300E+00,-9.04170170E-03,1.68518350E-02,5.10054080E-04,-1.76512570E-05,1.86654370E-06,36,32,,,,,,,,,,,,,,,0.937,0.96,0.974,0.984,0.988,0.988,0.991,0.993,0.995,0.997,0.995,0.994,0.996,0.997,0.997,,,,,,,,,1.9,1.9,2.1,2.1,2.3,2.4,2.5,2.6,2.7,2.8,3,3.2,2.5,2.6,2.7,2.8,3,3.2,2.7,2.8,2.9,3,3.2,3.4,3,3,3.1,3.3,3.4,3.7,3.4,3.5,3.6,3.8,4,4.3,3.9,4,4.2,4.4,4.6,4.9,,,,,,,504,536,540,588,670,81,91,0.794,764,305,0.255,500,5,173,,1,4,,2,52.2,2.2,1,3.39,,,SO
BSM 2,BSM 2,607568,,,,,,1.5956449,1.598517,1.6004974,1.6023217,1.6041482,1.6046606,1.6051402,1.6072841,1.6073789,1.6099269,1.6148387,1.615452,1.6199253,1.6207042,1.625583,1.6339159,,,56.8,56.5,56.81,56.52,0.01069,0.010691,0.010791,0.008503,0.003651,0.003231,0.005779,0.013325,0.005865,0.004879,0.013212,0.009016,0.005266,0.005525,0.018464,0.7953,0.3415,0.3022,0.5405,1.2464,0.5486,0.4564,1.2358,0.8355,0.488,0.512,1.7111,-0.0179,-0.0032,-0.0003,-0.001,-0.0135,,,,,,,2.54078400E+00,-9.28151050E-03,1.49032060E-02,3.77906460E-04,-1.24529460E-05,7.09360230E-07,35,30,,,,,,,,,,,,0.918,0.955,,0.975,0.984,0.989,0.993,0.995,0.995,0.996,0.996,0.997,0.998,0.997,0.997,0.997,,,,,,,,,,,,,,,,,3.5,3.6,3.6,3.8,4,3.9,,,,,,,3.6,3.7,3.7,3.9,4.1,4.1,3.7,3.8,3.9,4.1,4.3,4.2,4,4.1,4.2,4.4,4.7,4.6,4.4,4.5,4.6,4.8,5.1,5,,,,,,,601,640,660,686,780,63,75,0.802,782,309,0.265,540,5,142,2.3,1,4,2,3,51.2,2.0,1,3.54,,,SO
S-BSM 2,BSM 2,607568,610565,1.5787422,1.5837381,1.5891319,1.593977,1.5956103,1.5984937,1.6004823,1.602313,1.6041443,1.6046576,1.6051381,1.607284,1.6073789,1.6099269,1.6148347,1.6154475,1.6199184,1.6206967,1.6255816,1.6339408,,,56.8,56.5,56.81,56.53,0.01069,0.010691,0.01079,0.008534,0.003662,0.003235,0.005783,0.013318,0.005862,0.004885,0.013244,0.009048,0.005269,0.005521,0.018493,0.7982,0.3425,0.3026,0.5409,1.2457,0.5483,0.4569,1.2388,0.8386,0.4883,0.5117,1.7139,-0.0150,-0.0022,-0.001,-0.0013,-0.0105,8.67168676E-01,6.72848343E-01,1.18456107E+00,3.69311003E-03,1.81652804E-02,1.32376147E+02,,,,,,,35,31,,,,,,,,0.04,0.27,0.57,0.77,0.88,0.941,,0.967,0.981,0.987,0.991,0.991,0.99,0.991,0.993,0.995,0.997,0.997,0.996,0.998,0.999,0.998,0.998,0.998,0.994,0.997,0.992,0.984,0.951,0.89,3.1,3.2,3.3,3.4,3.4,3.5,3.5,3.6,3.7,3.8,3.9,4,3.6,3.7,3.7,3.8,3.9,4,3.7,3.8,3.9,4,4.1,4.2,3.8,3.9,4,4.1,4.3,4.4,4.2,4.3,4.4,4.5,4.7,4.8,4.5,4.7,4.8,4.9,5.1,5.2,,,,,,,612,643,654,690,778,65,74,0.802,780,309,0.264,560,6,133,2.26,1,4,2,,5.2,2.2,1,3.53,,,373
BSM 7,BSM 7,607594,,,,,,1.5958463,1.5987036,1.600644,1.6024176,1.6041839,1.604678,1.6051401,1.6072005,1.6072915,1.6097312,1.614412,1.6149948,1.6192356,1.6199726,1.624583,1.6324594,,,59.4,59.1,59.38,59.10,0.01023,0.010228,0.010317,0.008338,0.00354,0.003108,0.005547,0.012681,0.005561,0.00461,0.012486,0.008832,0.005053,0.005264,0.017464,0.8152,0.3461,0.3039,0.5423,1.2398,0.5437,0.4507,1.2208,0.8561,0.4898,0.5102,1.6927,-0.0101,-0.0018,-0.0016,-0.0017,-0.007,,,,,,,2.54321340E+00,-1.02068000E-02,1.39832160E-02,4.59632350E-04,-3.29632430E-05,1.94134240E-06,36,30,,,,,,,,,,,,,0.922,,0.954,0.972,0.98,0.987,0.992,0.993,0.994,0.996,0.997,0.998,0.997,0.997,0.997,,,,,,,,,,,,,,,,,2.7,2.6,2.7,2.8,2.9,3.1,,,,,,,2.8,2.8,2.8,2.9,3,3.2,2.9,2.9,2.9,3.1,3.2,3.4,3.3,3.2,3.3,3.4,3.5,3.7,3.5,3.5,3.6,3.7,3.9,4.1,,,,,,,610,639,667,699,764,65,76,0.838,822,325,0.263,540,5,131,1.98,2,4,,3,51.2,2.2,1,3.51,,,SO
PBM 3,PBM 3,613370,617367,1.5781362,1.5830211,1.5885391,1.5940509,1.5960983,1.5999404,1.6027253,1.6053622,1.6080564,1.6088205,1.609539,1.6127841,1.6129289,1.6168561,1.624625,1.6256138,1.6329575,1.63426,1.6426089,1.6576754,,,37.0,36.7,36.99,36.73,0.01657,0.016569,0.016793,0.011958,0.005331,0.004873,0.0088,0.021331,0.009635,0.008349,0.023415,0.012723,0.008035,0.008758,0.032061,0.7217,0.3217,0.2941,0.5311,1.2874,0.5815,0.5039,1.4132,0.7576,0.4785,0.5215,1.9092,0.0015,0.001,-0.0005,-0.0001,-0.0021,1.32567543E+00,2.08112474E-01,1.15985207E+00,9.73013804E-03,4.62859330E-02,1.37559854E+02,,,,,,,35,32,,,,,,,,,0.05,0.44,0.79,0.925,0.969,,0.984,0.989,0.993,0.995,0.998,0.997,0.998,0.999,0.999,0.999,0.999,0.999,0.999,0.999,0.999,0.999,0.998,0.996,0.995,0.984,0.969,0.936,0.917,2.5,2.6,2.7,2.9,3,3.1,3.1,3.2,3.4,3.6,3.8,3.9,3.1,3.3,3.5,3.7,3.8,4,3.4,3.6,3.7,3.9,4.1,4.3,3.7,3.9,4.1,4.3,4.5,4.7,4.5,4.7,4.9,5.2,5.4,5.6,5.3,5.6,5.8,6.1,6.4,6.6,,,,,,,382,422,434,479,586,83,95,0.816,572,235,0.22,410,4,150,2.81,1,1,1,2,1.0,2.0,1,3.53,,,470
S-TIM 3,TIM 3,613370,617367, 1.57589 , 1.58154 , 1.58781 , 1.59381 , 1.59595 , 1.59990 , 1.60272 , 1.60537 , 1.60806 , 1.60883 , 1.60954 , 1.61278 , 1.61293 , 1.61685 , 1.62463 , 1.62562 , 1.63302 , 1.63434 , 1.64284 , 1.65850 ,,,37.0,,37.00,36.73,0.01657,0.016564,0.016792,0.012109,0.005347,0.004867,0.008789,0.021407,0.00971,0.008506,0.024167,0.012873,0.008025,0.008767,0.032885,0.731,0.3228,0.2938,0.5306,1.2924,0.5862,0.5135,1.459,0.7666,0.4779,0.5221,1.9584,0.0107,0.0021,0.0045,0.0046,0.0438,1.40691144E+00,1.28369745E-01,1.51826191E+00,1.05633641E-02,5.68483105E-02,1.52107924E+02,,,,,,,39,36,,,,,,,,,,,,,0.13,,0.53,0.79,0.907,0.95,0.976,0.984,0.986,0.989,0.992,0.996,0.996,0.995,0.997,0.999,0.998,0.996,0.996,0.994,0.994,0.983,0.971,0.929,0.913,1.8,1.8,2,2.1,2.2,2.3,2.4,2.5,2.6,2.8,2.9,3,2.5,2.6,2.7,2.8,2.9,3,2.7,2.8,3,3.1,3.2,3.3,3,3.1,3.2,3.4,3.5,3.6,3.6,3.8,3.9,4.1,4.3,4.4,4.3,4.5,4.7,5,5.2,5.4,,,,,,,548,577,597,633,708,77,91,1.044,779,317,0.229,510,5,129,2.91,1,1,1,2,1.0,1.0,,2.67,,,
BPM 4,BPM 4,613438,,,,,,1.5981882,1.6019266,1.6044884,1.6068455,1.6092077,1.6098711,1.6104926,1.6132767,1.6134001,1.6167256,1.6231992,1.6240143,1.6300133,1.6310685,1.6377596,1.6495791,,,43.8,43.6,43.84,43.61,0.01399,0.013991,0.014143,0.01102,0.00472,0.004192,0.007518,0.017669,0.00787,0.006691,0.01851,0.011683,0.006855,0.007288,0.025565,0.7876,0.3374,0.2996,0.5373,1.2629,0.5625,0.4782,1.323,0.8261,0.4847,0.5153,1.8076,0.0352,0.0084,-0.0108,-0.008,-0.0349,,,,,,,2.54894920E+00,-1.29229110E-02,1.84335880E-02,6.74830640E-04,-2.88375790E-05,3.05760300E-06,38,32,,,,,,,,,,,,,,,,,0.936,0.96,0.983,0.99,0.994,0.996,0.997,0.997,0.997,0.997,0.997,0.997,0.997,,,,,,,,,4.1,4.2,4.3,4.4,4.5,4.8,4.7,4.8,4.8,5,5.2,5.4,4.8,4.9,4.9,5.1,5.2,5.4,5.1,5.1,5.2,5.3,5.4,5.6,5.3,5.3,5.4,5.5,5.6,5.8,5.8,5.8,5.9,6,6.2,6.4,6.3,6.4,6.5,6.6,6.8,7.1,,,,,,,430,462,482,513,556,53,64,0.769,614,241,0.275,420,4,118,,3,5,3,4,53.2,4.2,1,3.22,,,SO
BPM51,BPM51,613443,617440,1.5745624,1.5818731,1.5895124,1.5960905,1.5982427,1.6019854,1.6045424,1.6068899,1.6092381,1.6098968,1.6105137,1.6132746,1.613397,1.6166905,1.6230951,1.6239013,1.6298332,1.6308754,1.6374892,1.649138,,,44.3,44,44.27,44.04,0.01386,0.013857,0.014004,0.010995,0.004696,0.004159,0.007453,0.017478,0.00778,0.006614,0.018263,0.011654,0.006794,0.00721,0.025237,0.7935,0.3389,0.3001,0.5379,1.2613,0.5614,0.4773,1.318,0.8322,0.4851,0.5149,1.8021,0.0391,0.0094,-0.0115,-0.0084,-0.0363,1.37436455E+00,1.74025602E-01,9.05485504E-01,8.77165624E-03,4.05249716E-02,7.27685343E+01,,,,,,,38,31,,,,,,,,0.03,0.19,0.4,0.58,0.72,0.82,,0.89,0.938,0.961,0.976,0.989,0.994,0.996,0.997,0.998,0.999,0.998,0.998,0.999,0.998,0.998,0.997,0.998,0.97,0.984,0.971,0.924,0.74,0.46,,,,,,,4.5,4.6,4.7,4.9,5.1,5.3,,,,,,,4.7,4.8,4.9,5.1,5.3,5.6,4.9,5,5.1,5.3,5.6,5.8,5.4,5.5,5.6,5.8,6.1,6.4,5.9,6,6.2,6.4,6.7,7,,,,,,,431,462,483,508,554,52,62,0.754,615,242,0.273,420,4,120,3.23,4,6,1,,53.2,4.2,1,3.24,,,383
S-NBM51,NBM51,613443,617440,1.57660,1.58313,1.59012,1.59633,1.59841,1.60206,1.60459,1.60691,1.60925,1.6099,1.61052,1.61328,1.61340,1.61669,1.62331,1.62391,1.62986,1.63091,1.63755,1.64927,,,44.3,44.27,,44.02,0.01386,0.013857,0.014008,0.010843,0.004663,0.004149,0.007442,0.017514,0.007806,0.006644,0.018359,0.011500,0.006785,0.007223,0.025357,0.7825,0.3365,0.2994,0.5371,1.2639,0.5633,0.4795,1.3249,0.8210,0.4844,0.5156,1.8102,0.0281,0.0070,-0.0089,-0.0065,-0.0294,1.37023101E+00,1.77665568E-01,1.30515471E+00,8.71920342E-03,4.05725552E-02,1.12703058E+02,,,,,,,36,32,,,,,,,,,0.08,0.48,0.75,0.87,0.925,,0.953,0.968,0.978,0.984,0.989,0.992,0.993,0.995,0.997,0.999,0.999,0.999,0.999,0.999,0.999,0.999,0.999,0.998,0.994,0.987,0.972,0.89,0.76,3.0,3.1,3.2,3.2,3.4,3.5,3.4,3.6,3.7,3.8,3.9,4.1,3.4,3.6,3.7,3.8,4.0,4.1,3.6,3.7,3.9,4.0,4.2,4.3,3.8,3.9,4.1,4.2,4.4,4.5,4.2,4.4,4.6,4.8,4.9,5.1,4.7,4.9,5.1,5.3,5.5,5.7,,,,,,,,,554,611,693,65,78,0.904,817,329,0.243,570,6,121,3.47,1,1,2,,1.0,1.0,,2.93,,,
S-BSM 4,BSM 4,613587,615584,1.583377,1.5887083,1.5944033,1.5994148,1.6010725,1.6039637,1.6059379,1.6077455,1.6095466,1.6100505,1.6105218,1.6126231,1.6127159,1.6152042,1.6199819,1.6205772,1.6249139,1.6256676,1.6303909,1.6384458,,,58.7,58.4,58.72,58.45,0.01043,0.010435,0.010526,0.008474,0.003609,0.003169,0.005657,0.012952,0.005686,0.004723,0.012778,0.008978,0.005153,0.005373,0.017869,0.8121,0.3459,0.3037,0.5421,1.2412,0.5449,0.4526,1.2245,0.8529,0.4895,0.5105,1.6976,-0.0101,-0.0012,-0.0016,-0.0016,-0.0088,9.62443080E-01,5.95939234E-01,1.10558352E+00,4.68062141E-03,1.78772082E-02,1.15896432E+02,,,,,,,35,31,,,,,,,,0.04,0.24,0.52,0.73,0.85,0.924,,0.96,0.977,0.985,0.991,0.994,0.995,0.996,0.997,0.998,0.998,0.998,0.998,0.998,0.998,0.997,0.997,0.997,0.99,0.994,0.985,0.971,0.911,0.82,1.8,1.9,1.9,2,2,2.1,2,2.1,2.2,2.3,2.3,2.4,2,2.1,2.2,2.3,2.4,2.5,2.1,2.2,2.3,2.4,2.5,2.6,2.2,2.3,2.4,2.6,2.7,2.8,2.5,2.6,2.8,2.9,3,3.1,2.8,2.9,3.1,3.2,3.3,3.5,,,,,,,613,643,660,694,757,67,76,0.836,816,322,0.265,560,6,142,1.77,2,4,1,2,51.2,2.2,1,3.57,,,415
BSM 4,BSM 4,613588,,,,,,1.6011108,1.6039932,1.6059578,1.6077573,1.6095522,1.6100547,1.6105248,1.6126228,1.6127156,1.6152027,1.6199817,1.6205771,1.6249124,1.6256661,1.6303808,1.6384268,,,58.7,58.4,58.75,58.47,0.01043,0.01043,0.010522,0.008441,0.003594,0.003164,0.005651,0.01295,0.005684,0.004715,0.012761,0.008944,0.005148,0.005374,0.01785,0.8093,0.3446,0.3034,0.5418,1.2416,0.545,0.4521,1.2235,0.85,0.4893,0.5107,1.6964,-0.013,-0.0025,-0.0011,-0.0014,-0.0096,,,,,,,2.55969250E+00,-1.01446360E-02,1.42617770E-02,4.75319920E-04,-3.12876640E-05,1.73598800E-06,35,30,,,,,,,,,,,,,0.93,,0.96,0.976,0.984,0.99,0.994,0.994,0.995,0.996,0.997,0.998,0.997,0.997,0.997,,,,,,,,,,,2,2,2.1,2.2,2.3,2.3,2.3,2.4,2.4,2.5,2.5,2.5,2.3,2.4,2.5,2.5,2.5,2.6,2.4,2.5,2.6,2.6,2.6,2.7,2.5,2.6,2.7,2.7,2.8,2.9,2.7,2.9,2.9,3,3.1,3.2,3,3.2,3.3,3.4,3.5,3.6,,,,,,,604,638,660,699,764,66,76,0.837,817,323,0.266,560,6,144,,2,4,,3,51.2,2.2,1,3.55,,,SO
BSM 9,BSM 9,614550,617547,1.5847527,1.5897823,1.5952298,1.6001615,1.6018369,1.6048101,1.6068696,1.6087703,1.6106752,1.6112097,1.6117102,1.6139479,1.6140469,1.6167081,1.6218457,1.6224882,1.6271827,1.6280011,1.6331465,1.6419871,,,55.0,54.7,54.97,54.68,0.01117,0.011171,0.011278,0.008838,0.003805,0.003372,0.006033,0.013954,0.006155,0.005146,0.013986,0.009373,0.005498,0.00578,0.019499,0.7912,0.3406,0.3019,0.5401,1.2491,0.551,0.4607,1.252,0.8311,0.4875,0.5125,1.7289,-0.0134,-0.0019,-0.0015,-0.0015,-0.0127,1.09508582E+00,4.64230389E-01,1.20305596E+00,5.35489274E-03,2.20678106E-02,1.33312917E+02,,,,,,,36,31,,,,,,,,0.03,0.24,0.55,0.76,0.87,0.927,,0.955,0.971,0.98,0.986,0.991,0.992,0.994,0.995,0.997,0.998,0.997,0.997,0.997,0.998,0.997,0.996,0.996,0.99,0.993,0.987,0.977,0.939,0.88,3.4,3.5,3.6,3.7,3.8,3.9,3.8,3.9,4,4.1,4.3,4.4,3.8,3.9,4,4.2,4.3,4.4,3.9,4.1,4.2,4.3,4.4,4.5,4.1,4.2,4.4,4.5,4.6,4.7,4.5,4.6,4.8,4.9,5.1,5.2,4.9,5,5.2,5.3,5.5,5.7,,,,,,,605,637,656,696,769,61,72,0.79,778,308,0.265,530,5,141,2.21,2,4,1,,5.2,2.0,1,3.6,,,423
S-BSM 9,BSM 9,614550,617547, 1.58406 , 1.58932 , 1.59499 , 1.60007 , 1.60177 , 1.60478 , 1.60686 , 1.60876 , 1.61067 , 1.61121 , 1.61171 , 1.61395 , 1.61405 , 1.61671 , 1.62184 , 1.62248 , 1.62717 , 1.62799 , 1.63314 , 1.64200 ,,,55.0,,54.99,54.70,0.01117,0.011167,0.011274,0.008899,0.003817,0.003374,0.006034,0.013944,0.006151,0.005147,0.014012,0.009434,0.005499,0.005775,0.019521,0.7969,0.3418,0.3021,0.5403,1.2487,0.5508,0.4609,1.2548,0.8368,0.4878,0.5122,1.7315,-0.0078,-0.0007,-0.0018,-0.0017,-0.0098,1.37020077E+00,1.89397267E-01,1.24202324E+00,7.57631457E-03,3.00787515E-02,1.31350111E+02,,,,,,,37,33,,,,,,,,,,0.03,0.28,0.6,0.8,,0.904,0.947,0.969,0.98,0.987,0.989,0.991,0.993,0.995,0.997,0.996,0.995,0.996,0.998,0.997,0.995,0.996,0.992,0.994,0.989,0.98,0.94,0.88,2.8,2.9,3,3,3.1,3.2,3.2,3.3,3.4,3.5,3.6,3.7,3.3,3.3,3.4,3.5,3.6,3.7,3.4,3.5,3.6,3.6,3.7,3.8,3.5,3.6,3.7,3.8,3.9,4,3.9,4,4.1,4.2,4.3,4.4,4.2,4.4,4.5,4.6,4.7,4.9,,,,,,,633,662,679,723,797,64,77,0.916,865,342,0.264,560,6,124,1.94,2,2,2,,4.2,1.0,,3.22,,,
BSM 6,BSM 6,614564,,,,,,1.601792,1.6047148,1.6067332,1.6085933,1.6104559,1.6109783,1.6114673,1.6136525,1.6137492,1.6163449,1.6213447,1.6219688,1.6265211,1.6273142,1.6322872,1.640828,,,56.4,56.1,56.36,56.08,0.01088,0.010889,0.010991,0.008664,0.003723,0.003293,0.005889,0.013565,0.005969,0.004973,0.013514,0.009186,0.005367,0.005624,0.018859,0.7957,0.3419,0.3024,0.5408,1.2458,0.5482,0.4567,1.2411,0.8358,0.4883,0.5117,1.7159,-0.0154,-0.0023,-0.0019,-0.0021,-0.012,,,,,,,2.56013390E+00,-9.37119900E-03,1.52909330E-02,4.07405660E-04,-2.19562850E-05,1.57389840E-06,36,30,,,,,,,,,,,,,0.928,,0.959,0.975,0.983,0.989,0.993,0.994,0.995,0.996,0.997,0.998,0.997,0.997,0.997,,,,,,,,,,,3.2,3.2,3,3,3.1,3.1,3.8,3.7,3.6,3.6,3.6,3.7,3.8,3.7,3.7,3.7,3.7,3.8,4,3.9,3.8,3.8,3.8,3.9,4,4,4,4.1,4.2,4.3,4.6,4.4,4.3,4.3,4.3,4.4,4.9,4.8,4.7,4.8,4.8,4.9,,,,,,,599,633,655,682,767,66,77,0.798,790,312,0.267,520,5,141,2.28,1,4,2,3,51.2,2.0,1,3.6,,,SO
BSM23,BSM23,615512,,,,,,1.6019259,1.6050363,1.6072028,1.6092125,1.6112362,1.6118057,1.6123395,1.6147332,1.6148393,1.6176992,1.6232515,1.6239483,1.6290564,1.6299509,1.6355923,1.6454279,,,51.2,50.9,51.17,50.87,0.01201,0.012016,0.012142,0.00931,0.004033,0.003603,0.006463,0.015112,0.006699,0.005641,0.015477,0.00988,0.005893,0.006249,0.02148,0.7748,0.3356,0.2999,0.5379,1.2577,0.5575,0.4695,1.288,0.8137,0.4853,0.5147,1.7691,-0.012,-0.0023,-0.0007,-0.0012,-0.0085,,,,,,,2.56005970E+00,-9.74572490E-03,1.59705940E-02,6.68021150E-04,-4.41728220E-05,3.10249310E-06,38,34,,,,,,,,,,,,,,,,,0.93,0.959,0.978,0.983,0.987,0.99,0.993,0.996,0.995,0.994,0.995,,,,,,,,,,,,,,,,,2.4,2.4,2.5,2.6,2.8,3,,,,,,,2.6,2.6,2.7,2.8,3,3.1,2.8,2.8,2.9,3,3.1,3.3,3.3,3.3,3.4,3.5,3.7,3.9,3.6,3.7,3.8,4,4.2,4.5,,,,,,,567,602,615,656,737,71,82,0.837,788,313,0.257,500,5,167,2.3,1,3,,2,4.2,2.0,1,3.45,,,SO
PBM 4,PBM 4,617366,,,,,,1.5995607,1.6034446,1.6062561,1.6089207,1.6116474,1.6124214,1.6131495,1.6164414,1.6165885,1.6205778,1.6284792,1.6294852,1.6369594,1.6382866,1.6467877,1.6621678,,,36.6,36.4,36.63,36.37,0.01683,0.016832,0.017064,0.012086,0.005391,0.004942,0.008931,0.021698,0.009808,0.008501,0.023881,0.01286,0.008157,0.008907,0.032683,0.718,0.3203,0.2936,0.5306,1.2891,0.5827,0.505,1.4188,0.7536,0.478,0.522,1.9153,-0.0005,0.0001,0.0005,0.0005,0.0005,,,,,,,2.54637240E+00,-9.34462640E-03,2.14622470E-02,1.05198900E-03,-4.85041810E-05,5.61837450E-06,36,32,,,,,,,,,,,,,0.91,,0.949,0.965,0.984,0.99,0.992,0.992,0.993,0.994,0.996,0.997,0.996,0.995,0.997,0.998,0.998,,,,,,,,,2,2.1,2.2,2.6,2.9,3.2,2.8,2.7,2.8,3.3,3.6,3.7,2.9,2.8,2.9,3.4,3.7,3.8,3.2,3.1,3.2,3.7,4,4.1,3.4,3.3,3.4,4.1,4.4,4.4,4.3,4.2,4.4,4.9,5.3,5.4,5.2,5.1,5.2,5.8,6.3,6.3,,,,,,,385,421,440,480,582,86,95,0.83,567,232,0.223,400,4,160,2.82,2,1,,1,1.0,1.0,1,3.58,,,SO
BSM21,BSM21,617540,,,,,,1.6047969,1.6077843,1.6098722,1.6118068,1.6137502,1.6142961,1.6148073,1.6170943,1.6171956,1.6199169,1.6251714,1.6258285,1.6306304,1.6314687,1.6367365,1.6458269,,,54.0,53.8,54.04,53.75,0.01142,0.011421,0.011533,0.008953,0.003878,0.003446,0.006167,0.014273,0.006298,0.005268,0.014358,0.009499,0.005621,0.005912,0.019998,0.7839,0.3395,0.3017,0.54,1.2497,0.5514,0.4613,1.2572,0.8236,0.4874,0.5126,1.734,-0.0163,-0.0019,-0.0028,-0.0026,-0.0153,,,,,,,2.56786870E+00,-8.65733330E-03,1.65913750E-02,2.86554470E-04,-3.48867540E-06,8.92755200E-07,36,32,,,,,,,,,,,,,,,0.916,0.949,0.967,0.98,0.989,0.992,0.993,0.995,0.997,0.998,0.997,0.996,0.997,,,,,,,,,,,3.6,3.5,3.7,3.7,3.8,4,4.2,4.1,4.2,4.3,4.4,4.5,4.2,4.1,4.3,4.3,4.4,4.6,4.3,4.3,4.4,4.5,4.6,4.8,4.5,4.5,4.6,4.7,4.8,4.9,4.9,4.9,4.9,5.1,5.2,5.4,5.3,5.3,5.4,5.6,5.7,5.9,,,,,,,600,637,663,683,771,63,73,0.786,781,309,0.264,520,5,134,,1,4,,2,5.2,1.2,1,3.63,,,SO
S-PHM51,PHM51,617628,,,,,,1.605869,1.6086872,1.6105818,1.612303,1.6140098,1.6144862,1.6149315,1.6169138,1.6170012,1.6193439,1.6238347,1.6243937,1.6284628,1.62917,1.6335915,1.6411089,,,62.8,62.6,62.80,62.51,0.00982,0.009825,0.009908,0.008141,0.003428,0.002991,0.005334,0.012169,0.005335,0.004422,0.011939,0.008617,0.004858,0.00505,0.016715,0.8286,0.3489,0.3044,0.5429,1.2386,0.543,0.4501,1.2152,0.8697,0.4903,0.5097,1.687,-0.0127,-0.0031,0.0043,0.0031,0.016,,,,,,,2.57590160E+00,-1.05535440E-02,1.38959370E-02,2.64983310E-04,-1.96805430E-06,1.09899770E-07,37,32,,,,,,,,,,,,,,,0.915,0.954,0.973,0.984,0.991,0.992,0.994,0.995,0.997,0.998,0.997,0.997,0.998,0.999,0.999,,,,,,,,,-2,-2,-2,-1.9,-1.7,-1.5,-0.8,-0.8,-0.8,-0.8,-0.7,-0.5,-0.8,-0.8,-0.8,-0.8,-0.7,-0.5,-0.7,-0.7,-0.7,-0.6,-0.5,-0.4,-0.6,-0.6,-0.6,-0.5,-0.4,-0.2,-0.3,-0.3,-0.3,-0.2,-0.1,0,0,0,0,0.1,0.2,0.3,,,,,,,525,549,563,599,,97,111,0.715,849,332,0.278,450,5,284,,2,5,,2,51.2,4.0,1,3.53,,,SO
S-BSM28,BSM28,618498,621495,1.5865249,1.5917258,1.5973963,1.6026014,1.604393,1.6076003,1.6098394,1.6119159,1.6140053,1.6145929,1.6151437,1.6176125,1.617722,1.6206713,1.6264058,1.6271269,1.6324244,1.6333535,1.6392356,1.6495328,,,49.8,49.5,49.81,49.52,0.01240,0.012401,0.012534,0.009612,0.004166,0.003717,0.006666,0.015632,0.006948,0.005882,0.016179,0.0102,0.006078,0.006456,0.022406,0.7751,0.3359,0.2997,0.5375,1.2605,0.5603,0.4743,1.3047,0.8138,0.4849,0.5151,1.7876,-0.0053,-0.0003,-0.0008,-0.0006,-0.0032,1.43822841E+00,1.28100017E-01,1.34355530E+00,8.59779750E-03,4.08617854E-02,1.43709890E+02,,,,,,,39,34,,,,,,,,,,,0.02,0.24,0.54,,0.74,0.85,0.918,0.95,0.975,0.982,0.987,0.99,0.993,0.997,0.996,0.996,0.997,0.997,0.997,0.996,0.996,0.994,0.995,0.988,0.978,0.944,0.88,0.5,0.6,0.7,0.7,0.8,0.8,0.9,1,1.1,1.1,1.2,1.3,1,1,1.1,1.2,1.2,1.3,1.1,1.2,1.2,1.3,1.4,1.5,1.3,1.4,1.5,1.5,1.6,1.7,1.7,1.8,1.9,2,2.1,2.2,2.1,2.3,2.4,2.5,2.6,2.8,,,,,,,530,559,578,618,680,84,96,0.878,853,339,0.258,540,5,168,2.05,3,4,3,,51.2,3.0,1,3.23,,,365
BSM28,BSM28,618498,,,,,,1.60437,1.6076071,1.6098497,1.6119243,1.6140101,1.6145968,1.6151467,1.6176121,1.6177215,1.6206692,1.6264063,1.6271281,1.6324329,1.6333644,1.6392566,1.6495901,,,49.8,49.5,49.83,49.53,0.01240,0.012396,0.012531,0.00964,0.00416,0.003712,0.006659,0.015642,0.006958,0.005893,0.016226,0.010227,0.006072,0.006459,0.022462,0.7777,0.3356,0.2995,0.5372,1.2619,0.5613,0.4754,1.309,0.8161,0.4846,0.5154,1.7925,-0.0028,-0.0007,0.0007,0.0005,0.0012,,,,,,,2.56808780E+00,-1.04671580E-02,1.66019650E-02,5.80934780E-04,-2.35620880E-05,2.23114220E-06,39,34,,,,,,,,,,,,,,,,,0.924,0.952,0.974,0.979,0.984,0.988,0.991,0.995,0.994,0.993,0.994,0.994,0.992,,,,,,,,,,,,,,,0.6,0.5,0.4,0.4,0.5,0.5,,,,,,,0.8,0.6,0.6,0.6,0.7,0.7,1,0.9,0.8,0.8,0.9,0.9,1.4,1.3,1.3,1.3,1.4,1.4,1.8,1.7,1.7,1.8,1.9,2,,,,,,,,,597,642,710,84,95,0.823,809,321,0.261,490,5,189,2.12,3,4,,3,51.3,3.2,1,3.25,,,SO
BSM24,BSM24,618551,,,,,,1.6053739,1.6083505,1.6104226,1.6123369,1.6142549,1.6147929,1.6152965,1.6175468,1.6176463,1.6203196,1.6254749,1.6261193,1.6308276,1.6316493,1.6368102,1.6456839,,,55.0,54.8,55.05,54.77,0.01122,0.01122,0.011326,0.008881,0.003832,0.003391,0.006065,0.014003,0.006174,0.005161,0.014035,0.009419,0.005527,0.005799,0.019565,0.7915,0.3415,0.3022,0.5406,1.248,0.5503,0.46,1.2509,0.8316,0.488,0.512,1.7274,-0.0135,-0.0011,-0.0024,-0.0021,-0.0132,,,,,,,2.56958000E+00,-8.64665840E-03,1.69031440E-02,7.62494400E-05,2.61385320E-05,-7.46703540E-07,37,32,,,,,,,,,,,,,,,,0.934,0.957,0.975,0.987,0.989,0.992,0.994,0.995,0.997,0.996,0.995,0.995,0.994,0.992,,,,,,,,,3,3.1,3.2,3.4,3.6,3.9,3.6,3.7,3.8,4,4.2,4.4,3.6,3.7,3.8,4,4.3,4.5,3.7,3.8,3.9,4.1,4.4,4.7,3.9,4,4.1,4.3,4.6,4.8,4.4,4.4,4.6,4.7,4.9,5.2,4.7,4.8,5,5.2,5.4,5.7,,,,,,,,,655,680,758,65,76,0.806,794,314,0.266,520,5,141,2.21,1,4,,2,51.2,2.2,1,3.63,,,SO
S-PHM52,PHM52,618634,620630,1.5910812,1.5958735,1.6010275,1.6056124,1.6071428,1.609826,1.6116655,1.6133529,1.6150361,1.6155072,1.6159479,1.6179131,1.618,1.6203273,1.6247941,1.6253505,1.6294,1.6301033,1.6345059,1.6419937,,,63.4,63,63.33,63.02,0.00975,0.009758,0.009844,0.007893,0.00337,0.002964,0.005291,0.012103,0.005309,0.004403,0.011891,0.008364,0.00482,0.005024,0.016643,0.8089,0.3454,0.3038,0.5422,1.2403,0.5441,0.4512,1.2186,0.8497,0.4896,0.5104,1.6907,-0.0349,-0.0072,0.0071,0.0051,0.0239,1.09966550E+00,4.78125422E-01,1.13214074E+00,1.32718559E-02,-6.01649685E-04,1.30595472E+02,,,,,,,37,33,,,,,,,,,,0.05,0.25,0.51,0.72,,0.85,0.923,0.957,0.974,0.986,0.99,0.992,0.994,0.996,0.998,0.998,0.998,0.998,0.997,0.996,0.996,0.996,0.996,0.991,0.979,0.961,0.926,0.89,-3.7,-3.8,-4,-4.1,-4.2,-4.2,-3.6,-3.7,-3.7,-3.7,-3.8,-3.8,-3.6,-3.7,-3.7,-3.7,-3.8,-3.8,-3.6,-3.6,-3.6,-3.6,-3.6,-3.7,-3.4,-3.5,-3.5,-3.5,-3.5,-3.6,-3.2,-3.2,-3.2,-3.2,-3.2,-3.3,-3,-3,-3,-3,-3,-3,,,,,,,--,--,587,617,--,101,120,0.599,715,277,0.292,390,4,434,1,2,5,2,,5.0,4.0,1,3.67,,,380
PBM 2,PBM 2,620363,,,,,,1.602765,1.6067032,1.6095533,1.6122559,1.615023,1.6158088,1.6165481,1.6198916,1.620041,1.6240945,1.6321247,1.6331472,1.6407433,1.6420922,1.6507349,1.6664009,,,36.3,36,36.26,36.00,0.01710,0.017102,0.017338,0.012258,0.00547,0.005018,0.009072,0.022051,0.009967,0.008643,0.024309,0.013044,0.008286,0.009052,0.033254,0.7168,0.3198,0.2934,0.5305,1.2894,0.5828,0.5054,1.4214,0.7523,0.4779,0.5221,1.918,0,0,0,0,0,,,,,,,2.55696570E+00,-9.70562990E-03,2.13425100E-02,1.23993670E-03,-7.44993340E-05,7.14564400E-06,36,32,,,,,,,,,,,,,0.93,,0.961,0.974,0.986,0.992,0.995,0.995,0.996,0.997,0.998,0.998,0.998,0.997,0.998,0.999,0.999,,,,,,,,,2,2.2,2.3,2.5,2.8,3,2.8,2.9,3,3.2,3.7,3.8,2.9,3,3.1,3.3,3.7,3.8,3.1,3.2,3.4,3.6,4,4.2,3.4,3.6,3.7,4,4.4,4.6,4.2,4.3,4.6,4.9,5.4,5.7,5.1,5.3,5.6,5.9,6.3,6.6,,,,,,,379,421,432,473,584,87,99,0.82,561,230,0.222,420,4,164,2.78,1,2,,1,1.0,2.0,1,3.6,,,SO
PBM2Y,PBM2Y,620363,624360,1.58471,1.58959,1.59510,1.60067,1.60275,1.60668,1.60953,1.61225,1.61502,1.61581,1.61655,1.61989,1.62004,1.62409,1.63211,1.63314,1.64072,1.64207,1.65071,1.66635,1.68482,1.69111,36.3,,36.27,36.01,0.01709,0.017095,0.017330,0.012265,0.005485,0.005022,0.009074,0.022030,0.009957,0.008640,0.024279,0.013052,0.008287,0.009043,0.033214,0.7175,0.3209,0.2938,0.5308,1.2887,0.5825,0.5054,1.4202,0.7531,0.4782,0.5218,1.9166,0.0007,0.0011,-0.0007,-0.0003,-0.0011,1.39446503E+00,1.59230985E-01,2.45470216E-01,1.10571872E-02,5.07194882E-02,3.14440142E+01,,,,,,,35,32,,,,,,,,,0.04,0.44,0.81,0.944,0.980,0.986,0.991,0.995,0.996,0.997,0.998,0.998,0.998,0.998,0.999,0.999,0.999,0.999,0.999,0.999,0.999,0.998,0.998,0.996,0.994,0.980,0.962,0.921,0.89,2.1,2.3,2.5,2.5,2.7,2.9,2.9,3.1,3.3,3.4,3.6,3.8,3.0,3.1,3.3,3.5,3.7,3.8,3.3,3.5,3.6,3.8,4.0,4.2,3.6,3.8,4.0,4.2,4.4,4.6,4.4,4.6,4.8,5.1,5.3,5.5,5.3,5.5,5.8,6.0,6.3,6.6,8.2,8.6,8.9,9.3,9.6,10.0,385,418,436,470,580,86,97,0.814,571,234,0.223,420,4,140,,2,1,1,,1.0,2.0,1,3.61,,,
S-TIM 2,TIM 2,620363,624360,1.5823984,1.5880563,1.5943489,1.6004127,1.6025984,1.6066327,1.6095237,1.6122478,1.6150244,1.6158112,1.6165509,1.6198918,1.620041,1.6240878,1.6321229,1.6331495,1.6408095,1.6421757,1.6509975,1.667281,,,36.3,36,36.26,35.99,0.01710,0.017099,0.017339,0.012426,0.0055,0.005017,0.009064,0.022135,0.010053,0.008822,0.025105,0.013213,0.008277,0.009062,0.034131,0.7267,0.3217,0.2934,0.5301,1.2945,0.5879,0.5159,1.4682,0.762,0.4774,0.5226,1.9685,0.0099,0.0019,0.0051,0.0051,0.0468,1.42193846E+00,1.33827968E-01,1.45060574E+00,1.07291511E-02,5.72587546E-02,1.45381805E+02,,,,,,,39,36,,,,,,,,,,,,,0.08,,0.44,0.73,0.87,0.942,0.978,0.987,0.99,0.992,0.994,0.997,0.997,0.996,0.997,0.999,0.999,0.999,0.999,0.995,0.995,0.984,0.971,0.93,0.914,1.7,1.8,1.8,1.9,1.9,2,2.3,2.3,2.4,2.5,2.6,2.7,2.3,2.4,2.5,2.6,2.6,2.7,2.5,2.6,2.7,2.8,2.9,3,2.8,2.9,3,3.1,3.2,3.4,3.4,3.6,3.7,3.9,4.1,4.2,4.2,4.4,4.6,4.8,5,5.2,,,,,,,551,576,598,634,703,81,95,1.394,776,315,0.23,550,6,150,2.86,1,1,2,,1.0,1.0,1,2.69,,,434
PBM 9,PBM 9,620381,,,,,,1.6037719,1.6076181,1.6103832,1.6129921,1.6156517,1.6164052,1.6171133,1.6203087,1.6204511,1.6243112,1.6319283,1.6328961,1.6400752,1.6413483,1.6494943,1.6642039,,,38.1,37.9,38.12,37.86,0.01628,0.016276,0.016491,0.01188,0.005269,0.004799,0.008659,0.020897,0.00942,0.008146,0.022856,0.012633,0.007906,0.008585,0.031308,0.7299,0.3237,0.2949,0.532,1.2839,0.5788,0.5005,1.4043,0.7661,0.4794,0.5206,1.8985,0.0044,0.0016,-0.0016,-0.001,-0.0015,,,,,,,2.56023230E+00,-9.56320180E-03,2.14950890E-02,8.50711910E-04,-3.35357270E-05,4.89532550E-06,37,33,,,,,,,,,,,,,,,,0.933,0.961,0.977,0.988,0.991,0.993,0.995,0.996,0.997,0.997,0.996,0.997,0.998,0.997,,,,,,,,,,,,,,,4.1,4.2,4.4,4.6,4.9,5.2,,,,,,,4.4,4.5,4.7,5,5.3,5.6,4.7,4.8,5.1,5.3,5.6,6,5.3,5.5,5.8,6.2,6.6,7,6.2,6.4,6.7,7.1,7.5,7.9,,,,,,,,,468,498,581,80,93,0.847,658,269,0.223,460,5,147,2.61,2,2,,2,2.0,2.0,1,3.56,,,SO
S-BSM16,BSM16,620603,623601,1.5895672,1.5954504,1.6016779,1.6070226,1.6087446,1.6116951,1.613681,1.6154858,1.6172755,1.617775,1.6182418,1.6203193,1.620411,1.622865,1.6275662,1.6281513,1.6324101,1.6331499,1.6377821,1.6456697,,,60.3,60.1,60.29,60.03,0.01029,0.01029,0.010376,0.008531,0.003595,0.003135,0.005589,0.012739,0.005584,0.004632,0.01252,0.00903,0.00509,0.005286,0.017519,0.8291,0.3494,0.3047,0.5431,1.238,0.5427,0.4501,1.2167,0.8703,0.4906,0.5094,1.6884,-0.0005,0.0004,-0.0015,-0.0012,-0.0035,1.14490383E+00,4.39563911E-01,1.27688079E+00,1.37034916E-02,-1.86514205E-03,1.19535585E+02,,,,,,,35,31,,,,,,,,0.01,0.18,0.49,0.72,0.85,0.924,,0.959,0.976,0.984,0.989,0.992,0.993,0.994,0.996,0.997,0.999,0.998,0.997,0.998,0.999,0.999,0.999,0.999,0.992,0.995,0.987,0.972,0.911,0.79,1.2,1.2,1.3,1.4,1.4,1.6,1.4,1.5,1.6,1.7,1.8,1.9,1.5,1.6,1.6,1.7,1.8,1.9,1.6,1.7,1.8,1.9,2,2.1,1.7,1.8,1.9,2,2.1,2.2,1.9,2.1,2.2,2.3,2.4,2.5,2.2,2.3,2.5,2.6,2.7,2.9,,,,,,,606,634,657,689,738,67,76,0.835,878,348,0.262,570,6,146,1.81,3,5,2,3,53.2,4.2,1,3.59,,,362
BSM16,BSM16,620603,,,,,,1.608763,1.6117131,1.613693,1.6154922,1.6172777,1.6177764,1.6182425,1.6203189,1.6204105,1.6228656,1.6275714,1.628157,1.6324166,1.6331566,1.6377834,1.6456765,,,60.3,60,60.28,60.00,0.01029,0.010293,0.010381,0.008515,0.003585,0.003133,0.005588,0.012746,0.005586,0.004626,0.01252,0.009013,0.00509,0.005291,0.01752,0.8273,0.3483,0.3044,0.5429,1.2383,0.5427,0.4494,1.2164,0.8682,0.4903,0.5097,1.6877,-0.0022,-0.0006,-0.0012,-0.0012,-0.0039,,,,,,,2.58592630E+00,-1.14351010E-02,1.38729580E-02,5.16961830E-04,-3.76829340E-05,2.05844860E-06,36,30,,,,,,,,,,,,,0.914,,0.949,0.968,0.978,0.985,0.989,0.99,0.992,0.994,0.996,0.997,0.997,0.996,0.997,,,,,,,,,,,1.1,1.2,1.4,1.5,1.6,1.9,1.4,1.5,1.7,1.8,1.9,2.2,1.4,1.5,1.7,1.8,1.9,2.2,1.5,1.7,1.8,1.9,2,2.3,1.6,1.8,1.9,2,2.1,2.4,1.9,2.1,2.2,2.3,2.5,2.8,2.2,2.3,2.5,2.6,2.7,3.1,,,,,,,,,648,679,737,66,77,0.851,879,348,0.264,550,6,148,1.89,4,5,3,4,53.2,4.2,1,3.57,,,SO
BSM16C,BSM16C,620603,,,,,,1.6087544,1.611707,1.6136886,1.6154891,1.6172757,1.6177747,1.618241,1.6203182,1.6204099,1.6228657,1.6275724,1.6281581,1.6324184,1.6331586,1.6377864,1.645682,,,60.3,59.9,60.26,59.99,0.01029,0.010296,0.010383,0.008522,0.003587,0.003134,0.00559,0.012749,0.005587,0.004627,0.012523,0.009021,0.005091,0.005292,0.017524,0.8277,0.3484,0.3044,0.5429,1.2382,0.5426,0.4494,1.2163,0.8688,0.4903,0.5097,1.6878,-0.0017,-0.0005,-0.0014,-0.0014,-0.0041,,,,,,,2.58585050E+00,-1.14259770E-02,1.39247030E-02,5.03430540E-04,-3.60746590E-05,1.99126270E-06,36,29,,,,,,,,,,,,,0.912,,0.948,0.968,0.979,0.986,0.992,0.993,0.995,0.996,0.997,0.998,0.998,0.998,0.998,,,,,,,,,,,2.1,2,2,2.1,2.3,2.5,2.1,2.2,2.3,2.5,2.8,3,2.1,2.2,2.4,2.6,2.8,3,2.2,2.3,2.5,2.7,2.9,3.2,2.4,2.5,2.6,2.8,3.1,3.3,2.6,2.7,2.9,3.1,3.4,3.7,2.9,3,3.2,3.4,3.7,4,,,,,,,603,631,651,683,736,63,74,0.834,868,342,0.267,530,5,132,1.91,3,5,,3,52.2,3.2,1,3.57,,,SO
