Repository: davidsmarx/Matlab

File: Thin Film toolbox/for Hanh/glass data toolbox/Ohara catalog data.csv (part 4 of 7)
,,,,,,,,,,                   THERMAL PROPERTIES                  ,,,,,CTE a (10E-7ºC),,CONDUCTIVITY,                              MECHANICAL PROPERTIES                              ,,,,,,,                                     CHEMICAL PROPERTIES             ,,,,,,BUBBLE GRP,SPEC. GRVTY,Remarks,,
Glass ,Glass ,Code(d),Code(e),n2325,n1970,n1530,n1129,nt,ns,nA',nr,nC,nC',nHe-Ne,nD,nd,ne,nF,nF',nHe-Cd,ng,nh,ni,n334,n326,vd,,,ve,nF-nC,,nF'-nC',nC-nt,nC-nA',nd-nC,ne-nC,ng-nd,ng-nF,nh-ng,ni-ng,nC'-nt,ne-nC',nF'-ne,ni-nF',"qC,t","qC,A'","qd,C","qe,C","qg,d","qg,F","q h,g","q i,g","q'C',t","q'e,C'","q'F',e","q'i,F'","DqC,t","DqC,A'","Dqg,d","Dqg,F","Dq i,g",A1,A2,A3,B1,B2,B3,A0,A1,A2,A3,A4,A5,l80,l5,240,250,260,270,280,290,300,310,320,330,340,350,360,365,370,380,390,400,420,440,460,480,500,550,600,650,700,800,900,1000,1200,1400,1600,1800,2000,2200,2400,t(-40~-20),t(-20~0),t(0~20),t(20~40),t(40~60),t(60~80),C'(-40~-20),C'(-20~0),C'(0~20),C'(20~40),C'(40~60),C'(60~80),633(-40~-20),633(20~0),633(0~20),633(20~40),633(40~60),633(60~80),D(-40~-20),D(-20~0),D(0~20),D(20~40),D(40~60),D(60~80),e(-40~-20),e(-20~0),e(0~20),e(20~40),e(40~60),e(60~80),F'(-40~-20),F'(-20~0),F'(0~20),F'(20~40),F'(40~60),F'(60~80),g(-40~-20),g(-20~0),g(0~20),g(20~40),g(40~60),g(60~80),i(-40~-20),i(-20~0),i(0~20),i(20~40),i(40~60),i(60~80),StP (ºC),AP (ºC),Tg (ºC),At (ºC),SP (ºC),(-30~+70),(100~300),k (W/m·K),Young's (E) ,Rigidity (G),Poisson's(s),Knoop (Hk),Group,Abrasion(Aa),b,RW(P),RA(P),W(S)max,W(S)min,SR,PR,B,d,,,
TIM11,TIM11,621359,,,,,,1.6032723,1.6073945,1.6103226,1.6130761,1.6158822,1.6166775,1.6174253,1.6208046,1.6209554,1.6250512,1.6331885,1.6342286,1.6419972,1.6433859,1.6523653,0,,,35.9,35.6,35.88,35.61,0.01731,0.017307,0.017551,0.01261,0.005559,0.005073,0.009169,0.022431,0.010197,0.008979,,0.013406,0.008373,0.009178,,0.7286,0.3212,0.2931,0.5298,1.2961,0.5892,0.5188,,0.7638,0.4771,0.5229,,0.0136,0.0019,0.0059,0.0058,,,,,,,,2.56135910E+00,-1.20073900E-02,2.07803570E-02,1.42560600E-03,-1.10274770E-04,1.14777860E-05,40,36,,,,,,,,,,,,,,,,,,0.914,0.968,0.979,0.984,0.987,0.99,0.995,0.994,0.993,0.995,0.997,0.998,,,,,,,,,2.3,2.3,2.4,2.5,2.6,2.8,3,3,3,3.1,3.2,3.3,3.1,3.1,3.1,3.2,3.3,3.4,3.3,3.3,3.3,3.4,3.5,3.6,3.5,3.5,3.6,3.7,3.9,4,4.2,4.2,4.3,4.5,4.7,4.8,5,5,5.3,5.5,5.7,5.8,,,,,,,535,569,590,617,690,75,89,0.098,818,334,0.224,530,5,120,,1,1,,1,1.0,1.0,1,2.66,Fmr PBM11,,SO
BSM22,BSM22,622532,625529,1.5924948,1.5974889,1.6029235,1.6079038,1.6096161,1.612678,1.6148121,1.6167883,1.6187735,1.6193313,1.6198537,1.6221924,1.622296,1.6250822,1.6304739,1.6311494,1.636092,1.6369551,1.6423917,1.651779,,,53.2,52.9,53.19,52.89,0.01170,0.0117,0.011818,0.009158,0.003962,0.003522,0.006308,0.014659,0.006481,0.005437,0.014824,0.009715,0.005751,0.006067,0.02063,0.7827,0.3386,0.301,0.5391,1.2529,0.5539,0.4647,1.267,0.8221,0.4866,0.5134,1.7456,-0.0135,-0.0017,-0.0014,-0.0015,-0.0126,1.35096968E+00,2.32444715E-01,1.17899988E+00,7.45483509E-03,2.94940262E-02,1.31620201E+02,,,,,,,36,32,,,,,,,,,0.11,0.46,0.75,0.88,0.947,,0.973,0.985,0.991,0.994,0.996,0.997,0.997,0.998,0.998,0.999,0.998,0.998,0.998,0.999,0.998,0.998,0.998,0.99,0.993,0.985,0.973,0.924,0.86,3.3,3.4,3.5,3.6,3.7,3.8,3.7,3.8,3.9,4,4.1,4.2,3.7,3.8,4,4.1,4.2,4.3,3.9,4,4.1,4.2,4.3,4.5,4.1,4.2,4.3,4.4,4.5,4.7,4.5,4.6,4.7,4.9,5,5.1,4.9,5,5.2,5.3,5.5,5.6,,,,,,,592,622,636,683,753,64,77,0.774,778,307,0.266,530,5,151,2.16,1,4,2,3,51.2,2.0,1,3.68,,,468
S-BSM22,BSM22,622532,625529, 1.59157 , 1.59687 , 1.60260 , 1.60778 , 1.60953 , 1.61264 , 1.61479 , 1.61678 , 1.61877 , 1.61933 , 1.61985 , 1.62219 , 1.62230 , 1.62508 , 1.63047 , 1.63115 , 1.63610 , 1.63696 , 1.64241 , 1.65185 ,,,53.2,,53.17,52.88,0.01170,0.011704,0.011821,0.009237,0.003977,0.003526,0.006313,0.014664,0.006486,0.005451,0.014894,0.009796,0.005754,0.006067,0.020704,0.7892,0.3398,0.3013,0.5394,1.2529,0.5542,0.4657,1.2726,0.8287,0.4868,0.5132,1.7515,-0.007,-0.0005,-0.0014,-0.0012,-0.0072,1.44305741E+00,1.40786358E-01,1.26093951E+00,8.19208910E-03,3.56911455E-02,1.31959337E+02,,,,,,,38,34,,,,,,,,,,,0.08,0.37,0.65,,0.81,0.901,0.942,0.964,0.981,0.985,0.988,0.991,0.994,0.997,0.995,0.994,0.996,0.998,0.998,0.997,0.998,0.993,0.995,0.99,0.98,0.938,0.87,3,3,3.1,3.1,3.1,3.1,3.4,3.4,3.5,3.6,3.6,3.7,3.4,3.4,3.5,3.6,3.6,3.7,3.6,3.6,3.6,3.7,3.7,3.8,3.7,3.8,3.8,3.9,4,4,4.1,4.1,4.2,4.3,4.4,4.5,4.4,4.5,4.6,4.8,4.9,5,,,,,,,637,663,685,726,822,66,76,0.916,874,345,0.265,580,6,120,1.97,1,2,2,3,3.2,1.0,,3.24,,,
S-BSM10,BSM10,623570,625568,1.5927071,1.5980903,1.6038632,1.6089831,1.6106892,1.6136794,1.6157296,1.6176111,1.619489,1.6200148,1.6205068,1.6227019,1.622799,1.6254014,1.6304054,1.6310294,1.6355782,1.6363693,1.6413294,1.6497966,,,57.0,56.8,57.05,56.78,0.01092,0.010916,0.011014,0.0088,0.003759,0.00331,0.005912,0.01357,0.005964,0.00496,0.013428,0.009326,0.005386,0.005628,0.018768,0.8062,0.3444,0.3032,0.5416,1.2431,0.5464,0.4544,1.2301,0.8467,0.489,0.511,1.704,-0.0082,-0.0006,-0.0031,-0.0028,-0.0172,9.45443081E-01,6.43237376E-01,1.17752968E+00,1.57263798E-02,1.61924066E-03,1.21361748E+02,,,,,,,35,31,,,,,,,,0.08,0.31,0.57,0.75,0.86,0.929,,0.962,0.977,0.986,0.991,0.994,0.995,0.996,0.997,0.998,0.998,0.998,0.997,0.998,0.998,0.998,0.997,0.997,0.99,0.993,0.985,0.971,0.913,0.82,2,2.1,2.2,2.2,2.3,2.4,2.4,2.5,2.6,2.6,2.7,2.8,2.4,2.5,2.6,2.7,2.8,2.8,2.5,2.6,2.7,2.8,2.9,3,2.6,2.7,2.8,2.9,3,3.1,3,3.1,3.2,3.3,3.4,3.5,3.3,3.4,3.5,3.6,3.8,3.9,,,,,,,622,650,668,709,773,65,76,0.822,835,330,0.266,550,6,142,1.88,2,3,2,,51.2,1.0,1,3.6,,,391
BSM10,BSM10,623571,,,,,,1.610717,1.6136935,1.6157375,1.6176152,1.6194909,1.6200162,1.6205078,1.6227021,1.6227991,1.6254013,1.6304051,1.6310292,1.6355785,1.6363707,1.641337,1.6498641,,,57.0,56.8,57.06,56.79,0.01092,0.010914,0.011013,0.008774,0.003753,0.003308,0.00591,0.013572,0.005966,0.004966,0.013493,0.009299,0.005385,0.005628,0.018835,0.8039,0.3439,0.3031,0.5415,1.2435,0.5466,0.455,1.2363,0.8444,0.489,0.511,1.7103,-0.0105,-0.0011,-0.0027,-0.0025,-0.0109,,,,,,,2.58911090E+00,-9.87915480E-03,1.55504740E-02,3.66427610E-04,-1.82978180E-05,1.46015320E-06,36,32,,,,,,,,,,,,,,,0.941,0.965,0.977,0.986,0.991,0.992,0.994,0.995,0.997,0.998,0.997,0.996,0.997,0.997,0.997,,,,,,,,,1.7,1.7,1.8,1.9,2,2.3,2,2.1,2.1,2.2,2.3,2.6,2,2.1,2.1,2.2,2.3,2.6,2.1,2.2,2.2,2.4,2.4,2.7,2.3,2.3,2.4,2.5,2.7,2.9,2.5,2.6,2.7,2.9,3.1,3.2,2.9,3,3.1,3.3,3.5,3.6,,,,,,,,,655,680,742,68,80,0.809,820,323,0.269,540,5,152,1.87,2,4,,3,52.2,2.2,1,3.65,,,SO
L-BSM15,BSM15,623580,626578,,,,,1.61098,1.61397,1.61601,1.61787,1.61973,1.62025,1.62073,1.62290,1.62299,1.62555,1.63047,1.63108,1.63554,1.63631,1.64117,1.64944,,,58.0,58.03,,57.77,0.01074,0.010735,0.010828,0.008753,0.003719,0.003262,0.005821,0.01332,0.005847,0.004853,0.013125,0.009272,0.005302,0.005526,0.01836,0.8154,0.3464,0.3039,0.5422,1.2408,0.5447,0.4521,1.2226,0.8563,0.4897,0.5103,1.6956,-0.0036,0.0002,-0.0034,-0.0029,-0.0165,,,,,,,2.5906124E+00,-1.04016290E-02,1.5516243E-02,2.4991384E-04,1.2517801E-06,1.0955256E-07,348,304,,,,,,,,0.13,0.40,0.65,0.81,0.902,0.947,,0.970,0.982,0.988,0.992,0.994,0.994,0.995,0.996,0.998,0.999,0.998,0.998,0.999,,,,,,,,,,,,,,,,,,,,,,,,,,,,,,,,,,,,,,,,,,,,,,,,,,,,,,,,,,,531,557,568,609,662,71,85,0.876,898,355,0.263,570,6,146,,3,4,3,,52.0,3.2,,3.52,,,
BSM15,BSM15,623582,,,,,,1.611061,1.6140167,1.616039,1.6178921,1.6197395,1.6202564,1.6207399,1.6228964,1.6229917,1.6255462,1.6304544,1.6310663,1.6355254,1.6363014,1.6411608,1.649458,,,58.2,57.9,58.15,57.87,0.01071,0.010714,0.01081,0.008679,0.003701,0.003252,0.005806,0.013309,0.005847,0.00486,0.013157,0.009195,0.00529,0.00552,0.018392,0.8101,0.3454,0.3035,0.5419,1.2422,0.5457,0.4536,1.228,0.8506,0.4894,0.5106,1.7014,-0.0094,-0.001,-0.0018,-0.0017,-0.0101,,,,,,,2.59024950E+00,-9.88685810E-03,1.56564590E-02,2.11755330E-04,5.76394450E-06,-3.13457390E-08,36,31,,,,,,,,,,,,,0.921,,0.954,0.972,0.981,0.988,0.992,0.993,0.994,0.996,0.997,0.998,0.997,0.997,0.997,,,,,,,,,,,,,,,,,1.8,1.8,1.8,2,2.2,2.4,,,,,,,2.1,2,2,2.2,2.3,2.6,2.2,2.2,2.3,2.4,2.6,2.7,2.5,2.5,2.5,2.7,3,3.1,2.9,2.9,3.1,3.2,3.3,3.4,,,,,,,605,640,652,681,738,70,80,0.817,837,330,0.268,540,5,151,1.84,3,5,,3,52.2,3.2,1,3.65,,,SO
S-BSM15,BSM15,623582,626579,1.5923581,1.5979742,1.6039949,1.6092684,1.6109977,1.6139943,1.6160299,1.6178892,1.6197394,1.6202567,1.6207404,1.6228967,1.6229919,1.6255451,1.6304502,1.6310618,1.6355206,1.6362963,1.6411622,1.6494822,,,58.2,57.9,58.16,57.89,0.01071,0.010711,0.010805,0.008741,0.003709,0.003253,0.005806,0.013304,0.005846,0.004866,0.013186,0.009259,0.005288,0.005517,0.01842,0.8161,0.3463,0.3037,0.5421,1.2421,0.5458,0.4543,1.2311,0.8569,0.4894,0.5106,1.7048,-0.0035,-0.0001,-0.0018,-0.0016,-0.0069,9.53128328E-01,6.37613977E-01,1.65245647E+00,3.87638985E-03,1.85094632E-02,1.59442367E+02,,,,,,,36,32,,,,,,,,,,0.13,0.44,0.7,0.85,,0.926,0.959,0.976,0.985,0.991,0.992,0.994,0.995,0.997,0.998,0.997,0.997,0.998,0.998,0.998,0.998,0.998,0.991,0.994,0.987,0.973,0.918,0.81,1.3,1.4,1.4,1.5,1.6,1.6,1.6,1.7,1.8,1.9,2,2.1,1.6,1.7,1.8,1.9,2,2.1,1.7,1.8,1.9,2,2.1,2.2,1.8,1.9,2,2.2,2.3,2.4,2.1,2.2,2.4,2.5,2.6,2.8,2.4,2.5,2.7,2.8,3,3.1,,,,,,,615,639,658,685,746,65,78,0.845,854,338,0.265,560,6,133,1.8,3,5,2,3,52.2,3.2,1,3.6,,,360
BAM 8,BAM 8,624471,,,,,,1.6096723,1.6130224,1.6153768,1.6175701,1.619785,1.6204092,1.6209947,1.6236236,1.6237403,1.6268892,1.6330289,1.6338022,1.639491,1.6404911,1.6468279,1.658001,,,47.1,46.8,47.10,46.81,0.01324,0.013244,0.013393,0.010113,0.004408,0.003955,0.007104,0.016751,0.007462,0.006337,0.01751,0.010737,0.00648,0.006913,0.024199,0.7636,0.3328,0.2986,0.5364,1.2648,0.5634,0.4785,1.3221,0.8017,0.4838,0.5162,1.8068,-0.0041,-0.0002,-0.0021,-0.0019,-0.0085,,,,,,,2.58305200E+00,-9.80447670E-03,1.79997960E-02,6.25608280E-04,-3.03827710E-05,3.06397650E-06,38,33,,,,,,,,,,,,,,,,0.931,0.955,0.973,0.986,0.99,0.993,0.995,0.996,0.997,0.997,0.996,0.997,,,,,,,,,,,,,,,,,4.6,4.7,4.8,4.9,5.1,5.3,,,,,,,4.9,5,5.1,5.2,5.5,5.7,5.2,5.3,5.4,5.5,5.8,6,5.7,5.8,6,6.1,6.4,6.7,6.3,6.4,6.6,6.8,7,7.3,,,,,,,519,550,570,608,692,63,74,0.782,754,299,0.261,490,5,142,2.73,1,4,,3,52.2,2.2,1,3.62,,,SO
PBM 1,PBM 1,626357,,,,,,1.608221,1.612241,1.6151519,1.6179141,1.6207443,1.6215485,1.6223051,1.6257289,1.6258819,1.6300363,1.638276,1.639326,1.6471318,1.6485189,1.6574136,1.673569,,,35.7,35.4,35.70,35.44,0.01754,0.017532,0.017777,0.012523,0.005592,0.005138,0.009292,0.022637,0.010243,0.008895,0.02505,0.013328,0.008487,0.00929,0.034243,0.7143,0.319,0.2931,0.53,1.2912,0.5842,0.5074,1.4288,0.7497,0.4774,0.5226,1.9263,0.0001,-0.0001,0.0006,0.0005,0.0027,,,,,,,2.57438490E+00,-1.00024640E-02,2.16638200E-02,1.34632940E-03,-8.38872310E-05,7.81547220E-06,36,33,,,,,,,,,,,,,0.91,,0.951,0.969,0.984,0.991,0.995,0.995,0.996,0.997,0.997,0.998,0.998,0.997,0.998,0.999,0.999,,,,,,,,,1.9,1.9,2,2.2,2.5,2.6,2.5,2.7,2.9,3.2,3.5,3.9,2.6,2.8,3,3.3,3.6,3.9,2.8,3,3.3,3.6,3.9,4.2,3.1,3.4,3.6,4,4.3,4.7,4,4.3,4.6,4.9,5.3,5.8,5.2,5.4,5.7,6,6.4,6.8,,,,,,,383,423,440,466,578,89,97,0.779,560,228,0.226,400,4,156,2.75,1,2,1,2,1.0,2.0,1,3.65,,,SO
S-TIM 1,TIM 1,626357,630354,1.5876946,1.5933739,1.5996999,1.6058292,1.60805,1.6121616,1.6151148,1.617901,1.620743,1.6215487,1.6223062,1.6257291,1.6258819,1.6300306,1.6382752,1.6393293,1.6472012,1.6486065,1.6576931,1.6745389,,,35.7,35.4,35.70,35.43,0.01754,0.017532,0.01778,0.012693,0.005628,0.005139,0.009288,0.022725,0.010332,0.009086,0.025932,0.013499,0.008482,0.009298,0.03521,0.724,0.321,0.2931,0.5298,1.2962,0.5893,0.5183,1.4791,0.7592,0.4771,0.5229,1.9803,0.0098,0.0019,0.0056,0.0056,0.053,1.44963830E+00,1.22986408E-01,1.38066723E+00,1.12094282E-02,5.96265770E-02,1.38178326E+02,,,,,,,39,36,,,,,,,,,,,,,0.09,,0.47,0.76,0.89,0.945,0.977,0.984,0.987,0.99,0.992,0.997,0.997,0.996,0.997,0.998,0.998,0.998,0.998,0.993,0.993,0.98,0.965,0.917,0.89,1.4,1.5,1.6,1.7,1.8,1.9,2.1,2.2,2.3,2.4,2.5,2.6,2.1,2.2,2.3,2.4,2.5,2.6,2.3,2.4,2.6,2.7,2.8,2.9,2.6,2.7,2.9,3,3.1,3.2,3.3,3.5,3.6,3.8,3.9,4.1,4.1,4.3,4.5,4.7,4.9,5.1,,,,,,,544,571,602,630,699,81,96,1.043,786,319,0.234,530,5,136,2.82,1,1,1,2,1.0,1.0,1,2.71,,,394
BAM21,BAM21,626392,,,,,,1.609699,1.6134719,1.616184,1.6187427,1.6213513,1.6220903,1.6227849,1.6259191,1.6260589,1.6298453,1.6373161,1.638265,1.6452999,1.6465464,1.654512,1.6688331,,,39.2,38.9,39.21,38.94,0.01597,0.015965,0.016175,0.011652,0.005167,0.004708,0.008494,0.020487,0.00923,0.007966,0.022287,0.012391,0.007755,0.00842,0.030568,0.7298,0.3236,0.2949,0.532,1.2832,0.5781,0.499,1.396,0.7661,0.4794,0.5206,1.8898,-0.0008,0.0002,-0.0001,0.0001,-0.0007,,,,,,,2.57945700E+00,-9.42255770E-03,2.11959260E-02,8.09434900E-04,-2.49221890E-05,3.98612350E-06,37,33,,,,,,,,,,,,,,,0.901,0.932,0.956,0.971,0.984,0.987,0.991,0.994,0.995,0.997,0.997,0.996,0.997,0.998,0.998,,,,,,,,,2.1,2.2,2.3,2.5,2.8,3,3.1,3.2,3.3,3.5,3.7,3.9,3.1,3.2,3.3,3.5,3.8,3.9,3.4,3.5,3.6,3.8,4,4.2,3.7,3.8,3.9,4.1,4.4,4.6,4.5,4.6,4.8,5,5.2,5.5,5.3,5.4,5.6,5.9,6.1,6.5,,,,,,,431,463,478,525,599,82,92,0.798,657,267,0.231,450,4,166,2.51,2,2,,2,2.2,1.2,1,3.63,,,SO
PBM 6,PBM 6,636354,,,,,,1.6182869,1.6223676,1.625347,1.6281806,1.6310856,1.631911,1.6326875,1.6362009,1.6363578,1.6406197,1.649074,1.650152,1.6581715,1.6595978,1.6687504,1.6853789,,,35.4,35.1,35.38,35.12,0.01798,0.017988,0.018241,0.012799,0.005739,0.005272,0.009534,0.02324,0.010524,0.009152,0.025781,0.013624,0.008709,0.009532,0.035227,0.7115,0.319,0.2931,0.53,1.292,0.5851,0.5088,1.4332,0.7469,0.4774,0.5226,1.9312,-0.0012,0.0003,0.0008,0.0009,0.0044,,,,,,,2.60400040E+00,-8.95032630E-03,2.38118010E-02,9.70805920E-04,-3.07074940E-05,5.43972010E-06,37,33,,,,,,,,,,,,,,,0.913,0.946,0.969,0.982,0.991,0.993,0.995,0.996,0.997,0.998,0.997,0.997,0.998,0.998,0.998,,,,,,,,,,,,,,,3.7,3.8,3.9,4,4.4,4.4,,,,,,,4,4.1,4.2,4.5,4.8,4.8,4.4,4.5,4.6,4.8,5.2,5.3,5.3,5.4,5.5,5.7,6.2,6.3,6.2,6.4,6.6,6.9,7.4,7.5,,,,,,,392,426,443,473,573,85,94,0.809,590,241,0.225,420,4,160,2.62,2,1,,2,1.0,2.0,1,3.74,,,SO
S-TIM 6,TIM 6,636354,641351,1.59788,1.60348,1.60977,1.61592,1.61816,1.62234,1.62534,1.62819,1.63110,1.63192,1.63269,1.63620,1.63636,1.64061,1.64908,1.65016,1.65824,1.65968,1.66899,,,,35.4,35.39,,35.12,0.01798,0.017981,0.018239,0.012934,0.005750,0.005263,0.009517,0.023323,0.010605,0.009307,,0.013758,0.008693,0.009546,,0.7193,0.3198,0.2927,0.5293,1.2971,0.5898,0.5176,,0.7543,0.4766,0.5234,,0.0066,0.0011,0.0059,0.0056,,1.41315067E+00,1.91465400E-01,1.68833255E+00,9.95172814E-03,5.27932739E-02,1.68804627E+02,,,,,,,39,36,,,,,,,,,,,,,,,0.14,0.49,0.73,0.860,0.935,0.959,0.968,0.975,0.982,0.993,0.993,0.992,0.994,0.999,0.999,0.999,,,,,,,,,,,,,,,,,,,,,,,,,,,,,,,,,,,,,,,,,,,,,,,,,,,,,,,,539,568,597,627,693,83,102,1.018,789,319,0.235,530,5,148,,2,1,1,,1.0,1.0,,2.79,,,
S-BAM12,BAM12,639449,643446,1.6047968,1.6103982,1.6165332,1.6222344,1.6242212,1.6278084,1.6303315,1.6326823,1.6350567,1.6357261,1.6363539,1.6391746,1.6392999,1.6426837,1.6493039,1.6501403,1.6563134,1.6574014,1.6643296,1.676645,,,44.9,44.6,44.87,44.59,0.01424,0.014247,0.014414,0.010836,0.004725,0.004243,0.007627,0.018101,0.008097,0.006929,0.019244,0.011505,0.006958,0.007456,0.026505,0.7606,0.3316,0.2978,0.5353,1.2705,0.5683,0.4863,1.3507,0.7982,0.4827,0.5173,1.8388,0.0034,0.0014,-0.001,-0.0006,0.0014,1.50161605E+00,1.26987445E-01,1.43544052E+00,9.40761826E-03,4.72602195E-02,1.41666499E+02,,,,,,,39,35,,,,,,,,,,,,0.13,0.49,,0.75,0.87,0.928,0.955,0.977,0.983,0.987,0.99,0.993,0.997,0.996,0.996,0.997,0.998,0.998,0.998,0.998,0.992,0.995,0.987,0.976,0.932,0.86,2.3,2.3,2.3,2.4,2.4,2.4,2.6,2.7,2.7,2.8,2.8,2.9,2.7,2.7,2.8,2.8,2.9,2.9,2.8,2.9,3,3,3.1,3.1,3,3.1,3.2,3.3,3.3,3.4,3.5,3.6,3.7,3.8,3.9,4,4.1,4.2,4.3,4.5,4.6,4.7,,,,,,,565,592,608,645,717,76,91,0.954,904,361,0.253,550,6,144,2.3,2,1,2,,3.2,1.0,1,3.18,,,398
BAM12,BAM12,639449,,,,,,1.62446,1.6279216,1.6303924,1.6327129,1.6350692,1.6357352,1.6363605,1.6391751,1.6393004,1.6426848,1.6493147,1.6501523,1.6563295,1.6574181,1.6643319,1.6765797,,,44.9,44.6,44.88,44.58,0.01424,0.014246,0.014417,0.010609,0.004677,0.004231,0.007616,0.018118,0.008103,0.006914,0.019162,0.011275,0.00695,0.007467,0.026428,0.7447,0.3283,0.297,0.5346,1.2718,0.5688,0.4853,1.3451,0.7821,0.4821,0.5179,1.8331,-0.0125,-0.002,0.0003,-0.0001,-0.0041,,,,,,,2.62858230E+00,-9.08587270E-03,1.95519020E-02,6.69892780E-04,-2.51015350E-05,3.04777730E-06,38,33,,,,,,,,,,,,,,,,0.916,0.946,0.966,0.982,0.988,0.991,0.994,0.996,0.997,0.997,0.996,0.997,0.997,0.997,,,,,,,,,2.3,2.7,2.8,3,3.3,3.6,2.9,3.4,3.5,3.6,3.8,3.9,2.9,3.5,3.6,3.6,3.9,4,3.2,3.6,3.7,3.8,4.1,4.2,3.4,3.9,4.1,4.2,4.4,4.5,4.1,4.4,4.6,4.8,5.1,5.2,4.6,5.2,5.4,5.6,5.8,5.9,,,,,,,527,558,570,616,696,76,87,0.715,722,287,0.26,470,5,171,2.27,1,3,2,3,52.2,3.2,1,3.8,,,SO
S-BSM18,BSM18,639554,641551,1.6067787,1.6124926,1.6186091,1.6240132,1.6258084,1.62895,1.6311028,1.6330793,1.6350536,1.6356068,1.6361245,1.6384367,1.638539,1.6412854,1.6465838,1.6472464,1.6520888,1.6529334,1.6582461,1.6673901,,,55.4,55.1,55.38,55.10,0.01153,0.01153,0.011639,0.009246,0.003951,0.003485,0.006231,0.014394,0.006349,0.005313,0.014457,0.009799,0.005678,0.005961,0.020144,0.8019,0.3427,0.3023,0.5404,1.2484,0.5507,0.4608,1.2539,0.8419,0.4878,0.5122,1.7307,-0.0046,-0.0003,-0.0013,-0.0012,-0.0074,1.17997553E+00,4.57534888E-01,1.25404461E+00,5.18384733E-03,2.31665670E-02,1.20593261E+02,,,,,,,38,34,,,,,,,,,,0.01,0.19,0.52,0.75,,0.88,0.938,0.966,0.98,0.99,0.994,0.995,0.997,0.998,0.999,0.998,0.998,0.999,0.998,0.998,0.997,0.996,0.991,0.992,0.983,0.969,0.914,0.8,1.2,1.2,1.3,1.4,1.4,1.5,1.5,1.6,1.7,1.8,1.8,1.9,1.5,1.6,1.7,1.8,1.9,2,1.7,1.8,1.8,1.9,2,2.1,1.8,1.9,2,2.1,2.2,2.3,2.1,2.2,2.3,2.5,2.6,2.7,2.4,2.6,2.7,2.8,3,3.1,,,,,,,611,637,661,692,736,69,81,0.825,871,343,0.27,540,5,157,1.76,3,5,3,,53.2,4.2,1,3.69,,,416
PBM27,PBM27,640345,,,,,,1.6212482,1.6254174,1.6284726,1.6313833,1.6343706,1.6352199,1.6360191,1.6396375,1.6397992,1.6441937,1.6529281,1.6540433,1.6623511,1.6638305,1.6733339,1.690624,,,34.5,34.2,34.48,34.22,0.01856,0.018557,0.018823,0.013123,0.005898,0.005428,0.009823,0.024032,0.010903,0.009503,0.026793,0.013972,0.008974,0.009849,0.036581,0.7072,0.3178,0.2925,0.5293,1.295,0.5875,0.5121,1.4438,0.7423,0.4768,0.5232,1.9434,-0.0012,0.0002,0.0019,0.0018,0.0075,,,,,,,2.61241090E+00,-8.73165890E-03,2.48577820E-02,8.87786160E-04,-9.26402550E-06,4.50287230E-06,36,33,,,,,,,,,,,,,,,0.945,0.966,0.981,0.99,0.994,0.995,0.996,0.997,0.998,0.998,0.998,0.998,0.998,0.999,0.999,,,,,,,,,,,,,,,3.2,3.2,3.3,3.5,3.7,3.8,,,,,,,3.6,3.6,3.8,3.9,4.1,4.2,4,4,4.2,4.3,4.5,4.7,4.9,4.9,5.2,5.4,5.6,5.9,6,6.1,6.3,6.5,6.7,7.1,,,,,,,382,424,455,488,592,88,98,0.768,542,221,0.228,400,4,174,2.7,2,1,,2,1.0,2.0,1,3.78,,,SO
S-TIM27,TIM27,640345,644342,1.6003649,1.6060783,1.6124922,1.6187825,1.621083,1.6253667,1.6284585,1.631384,1.6343752,1.6352244,1.6360232,1.6396374,1.639799,1.6441893,1.6529385,1.6540589,1.6624361,1.6639327,1.6736125,,,,34.5,34.2,34.46,34.20,0.01856,0.018564,0.018835,0.013292,0.005916,0.005424,0.009814,0.024134,0.010994,0.00968,,0.014141,0.008965,0.00987,,0.716,0.3187,0.2922,0.5287,1.3,0.5922,0.5214,,0.7508,0.476,0.524,,0.0076,0.0011,0.0069,0.0065,,1.41680470E+00,1.96785057E-01,1.68001322E+00,1.00732158E-02,5.37616908E-02,1.64672436E+02,,,,,,,39,36,,,,,,,,,,,,,0.05,,0.41,0.73,0.87,0.935,0.973,0.983,0.987,0.99,0.992,0.997,0.997,0.996,0.997,0.999,0.998,0.998,0.998,0.995,0.994,0.984,0.973,0.936,0.919,1.2,1.3,1.3,1.4,1.4,1.5,1.9,2,2.1,2.1,2.2,2.3,1.9,2,2.1,2.2,2.3,2.4,2.2,2.3,2.4,2.5,2.6,2.7,2.5,2.6,2.7,2.8,2.9,3,3.2,3.3,3.5,3.7,3.8,4,4,4.2,4.4,4.6,4.8,5.1,,,,,,,543,572,594,629,696,80,99,1.035,793,321,0.236,560,6,141,2.83,1,1,2,,1.0,1.0,1,2.76,,,408
S-BSM81,BSM81,640601,643599,1.6038896,1.6114083,1.6191872,1.6255671,1.6275312,1.6307931,1.6329316,1.6348479,1.6367301,1.637253,1.6377407,1.6399038,1.6399989,1.6425405,1.6473837,1.6479847,1.6523502,1.653107,1.6578371,1.665859,,,60.1,59.9,60.07,59.87,0.01065,0.010654,0.010732,0.009199,0.003798,0.003269,0.005811,0.013108,0.005723,0.00473,0.012752,0.009722,0.005288,0.005444,0.017874,0.8634,0.3565,0.3068,0.5454,1.2303,0.5372,0.444,1.1969,0.9059,0.4927,0.5073,1.6655,0.0349,0.0078,-0.0097,-0.0071,-0.0251,1.55250839E+00,9.53908897E-02,1.27547489E+00,1.11607655E-02,-2.08950411E-02,9.35161633E+01,,,,,,,37,31,,,,,,,0.02,0.08,0.19,0.35,0.53,0.69,0.8,,0.88,0.929,0.955,0.97,0.984,0.988,0.992,0.994,0.996,0.997,0.995,0.996,0.997,0.997,0.996,0.995,0.995,0.991,0.992,0.984,0.961,0.88,0.61,2.9,2.9,3,3,3.1,3.1,3.1,3.2,3.3,3.4,3.5,3.6,3.1,3.2,3.3,3.4,3.5,3.6,3.2,3.3,3.4,3.5,3.6,3.7,3.3,3.4,3.5,3.6,3.7,3.8,3.6,3.7,3.8,3.9,4,4.2,3.8,4,4.1,4.2,4.4,4.5,,,,,,,620,645,670,694,721,59,73,0.997,1061,415,0.28,670,7,89,2.01,4,5,3,,53.0,4.0,1,3.06,,,264
S-BSM93,BSM93,641569,,,,,,1.6284393,1.6315751,1.6337028,1.6356475,1.6375852,1.6381275,1.6386347,1.6408982,1.6409982,1.6436822,1.6488453,1.6494894,1.6541862,1.6550042,1.6601327,1.6689397,,,56.9,56.7,56.93,56.66,0.01126,0.01126,0.011361,0.009146,0.003882,0.003413,0.006097,0.014006,0.006159,0.005129,0.013936,0.009689,0.005554,0.005807,0.019451,0.8123,0.3448,0.3031,0.5415,1.2439,0.547,0.4555,1.2377,0.8528,0.4889,0.5111,1.7121,-0.0015,-0.0001,-0.0026,-0.0024,-0.0106,,,,,,,2.64812670E+00,-1.15534710E-02,1.55175310E-02,5.32117310E-04,-3.39068700E-05,2.09934600E-06,37,33,,,,,,,,,,,,,,,0.934,0.963,0.978,0.985,0.99,0.992,0.992,0.994,0.996,0.997,0.996,0.996,0.997,,,,,,,,,,,1.2,1.1,1.3,1.3,1.5,1.5,1.5,1.5,1.6,1.7,1.9,2.1,1.6,1.6,1.6,1.7,1.9,2.1,1.7,1.7,1.7,1.9,2,2.2,1.8,1.8,1.9,2,2.2,2.4,2,2.1,2.2,2.4,2.6,2.9,2.4,2.4,2.6,2.7,3,3.2,,,,,,,611,641,672,692,743,67,80,0.827,891,351,0.271,550,6,146,1.83,4,5,,3,53.0,3.2,1,3.7,,,SO
BAM 9,BAM 9,643479,,,,,,1.6290639,1.6324282,1.6348051,1.6370242,1.6392681,1.6399009,1.6404944,1.6431609,1.6432794,1.6464755,1.6527118,1.6534976,1.6592778,1.6602937,1.666724,1.6780059,,,47.9,47.5,47.85,47.55,0.01344,0.013444,0.013597,0.010204,0.004463,0.004011,0.007208,0.017015,0.007582,0.00643,0.017712,0.010837,0.006575,0.007022,0.024508,0.759,0.332,0.2983,0.5361,1.2656,0.564,0.4783,1.3175,0.797,0.4836,0.5164,1.8025,-0.0122,-0.0019,0.0003,0,-0.0068,,,,,,,2.64469590E+00,-9.43970930E-03,1.89050350E-02,5.03960960E-04,-6.93258640E-06,1.54745610E-06,38,33,,,,,,,,,,,,,,,,0.918,0.948,0.967,0.983,0.988,0.991,0.994,0.996,0.997,0.996,0.996,0.997,0.997,0.997,,,,,,,,,2.4,2.4,2.5,2.6,2.7,2.9,3,3.1,3.2,3.3,3.5,3.7,3.1,3.2,3.3,3.4,3.5,3.7,3.4,3.4,3.5,3.6,3.7,3.9,3.4,3.5,3.6,3.8,4,4.2,4,4.1,4.2,4.4,4.6,4.9,4.5,4.6,4.8,5,5.2,5.5,,,,,,,555,592,615,643,716,69,80,0.749,761,300,0.267,490,5,174,1.98,1,4,,3,52.2,3.2,1,3.85,,,SO
S-BSM36,BSM36,643584,,,,,,1.6299443,1.6331458,1.6352839,1.6372208,1.6391385,1.6396735,1.6401733,1.6423972,1.6424952,1.6451208,1.6501461,1.650771,1.655316,1.6561056,1.6610428,1.6694728,,,58.4,58.1,58.37,58.13,0.01101,0.011007,0.011097,0.009195,0.003855,0.003356,0.005982,0.013611,0.00596,0.004937,0.013367,0.00973,0.005447,0.00565,0.018702,0.8354,0.3502,0.3049,0.5435,1.2366,0.5415,0.4485,1.2144,0.8768,0.4909,0.5091,1.6853,0.0148,0.0036,-0.0069,-0.0055,-0.0219,,,,,,,2.65467110E+00,-1.28193650E-02,1.51971930E-02,5.04208210E-04,-3.49956340E-05,2.04926820E-06,36,30,,,,,,,,,,,,,,,0.931,0.959,0.973,0.982,0.99,0.992,0.994,0.996,0.997,0.998,0.998,0.999,0.999,,,,,,,,,,,1.2,1.2,1.3,1.4,1.5,1.7,1.5,1.6,1.7,1.8,2,2.2,1.6,1.6,1.7,1.8,2,2.2,1.7,1.7,1.8,2,2.2,2.4,1.8,1.8,2,2.1,2.3,2.6,2,2.1,2.3,2.5,2.7,3,2.3,2.4,2.6,2.8,3,3.3,,,,,,,,,640,664,704,64,78,0.8,892,349,0.277,550,6,127,2.02,4,5,,3,53.2,4.2,1,3.64,,,SO
BPH35,BPH35,645408,,,,,,1.6276763,1.6317277,1.6345456,1.6371594,1.6397936,1.6405356,1.6412316,1.6443572,1.6444961,1.6482454,1.6555835,1.6565108,1.6633566,1.6645644,1.6722466,1.6859012,,,40.8,40.6,40.82,40.58,0.01579,0.01579,0.015975,0.012118,0.005248,0.004702,0.008451,0.020068,0.00898,0.007683,0.021337,0.01286,0.007709,0.008266,0.02939,0.7674,0.3324,0.2978,0.5352,1.2709,0.5687,0.4866,1.3513,0.805,0.4826,0.5174,1.8397,0.0292,0.0071,-0.009,-0.0067,-0.0319,,,,,,,2.64133780E+00,-1.29975130E-02,2.12518900E-02,7.41669050E-04,-1.98145080E-05,3.06988790E-06,39,33,,,,,,,,,,,,,,,,,0.913,0.95,0.982,0.99,0.995,0.997,0.998,0.998,0.997,0.998,0.998,,,,,,,,,,,,,,,,,5.4,5.5,5.6,5.8,6.1,6.3,,,,,,,5.8,5.9,6,6.1,6.3,6.5,5.9,6,6.2,6.4,6.6,6.8,6.5,6.6,6.7,7,7.2,7.5,7.1,7.2,7.4,7.7,8,8.3,,,,,,,438,469,485,519,562,48,62,0.773,666,261,0.274,470,5,111,2.65,3,5,,3,52.1,4.2,1,3.46,,,SO
PBM22,PBM22,648338,,,,,,1.6286173,1.6328854,1.6360212,1.6390141,1.6420904,1.6429657,1.6437896,1.6475221,1.647689,1.6522262,1.6612515,1.6624043,1.6709949,1.6725252,1.6823629,1.7003115,,,33.8,33.6,33.80,33.55,0.01916,0.019162,0.019438,0.013473,0.006069,0.005599,0.010136,0.024836,0.011273,0.009838,0.027787,0.014349,0.00926,0.010178,0.037908,0.7031,0.3167,0.2922,0.529,1.2961,0.5883,0.5134,1.4501,0.7382,0.4764,0.5236,1.9502,-0.0022,-0.0001,0.0016,0.0015,0.0081,,,,,,,2.63603140E+00,-8.94508760E-03,2.52280560E-02,1.11209430E-03,-3.78873870E-05,6.37609730E-06,36,33,,,,,,,,,,,,,,,0.928,0.953,0.969,0.981,0.989,0.992,0.994,0.996,0.997,0.998,0.998,0.998,0.998,,,,,,,,,,,2.2,2.3,2.4,2.8,3,3.4,3.2,3.4,3.6,4,4.3,4.7,3.3,3.5,3.7,4.1,4.4,4.8,3.6,3.8,4,4.4,4.8,5.2,4,4.2,4.5,4.8,5.2,5.6,4.9,5.2,5.5,5.9,6.4,6.8,6,6.3,6.7,7.1,7.6,8.1,,,,,,,368,412,430,465,564,88,98,0.773,565,230,0.229,400,4,160,2.57,1,1,,2,2.2,2.0,1,3.85,,,SO
S-TIM22,TIM22,648338,652335,1.6075266,1.6132541,1.619709,1.6260896,1.6284381,1.6328274,1.6360044,1.6390148,1.642096,1.6429712,1.6437946,1.6475223,1.6476889,1.6522208,1.6612628,1.6624217,1.6710942,1.6726451,1.6826872,,,,33.8,33.5,33.79,33.53,0.01916,0.019167,0.019451,0.013658,0.006092,0.005593,0.010125,0.024956,0.011382,0.010042,,0.014533,0.00925,0.010201,,0.7126,0.3178,0.2918,0.5283,1.302,0.5938,0.5239,,0.7472,0.4756,0.5244,,0.0074,0.001,0.0075,0.007,,1.44222294E+00,1.94432265E-01,1.74092482E+00,1.04249404E-02,5.50235257E-02,1.69710769E+02,,,,,,,40,36,,,,,,,,,,,,,0.04,,0.37,0.7,0.86,0.928,0.97,0.981,0.986,0.989,0.991,0.996,0.996,0.995,0.996,0.998,0.997,0.997,0.996,0.993,0.991,0.981,0.97,0.934,0.916,0.8,1,1.1,1.1,1.3,1.4,1.5,1.7,1.8,1.9,2.1,2.2,1.6,1.7,1.8,2,2.1,2.3,1.8,1.9,2.1,2.3,2.4,2.6,2.1,2.3,2.4,2.6,2.8,2.9,2.9,3.1,3.3,3.5,3.7,3.9,3.7,4,4.3,4.5,4.8,5,,,,,,,545,572,593,624,692,83,98,1.024,798,322,0.238,560,6,149,2.82,2,1,1,2,1.0,1.0,1,2.79,,,473
S-BSM71,BSM71,649530,651527,1.6165663,1.6220485,1.6279861,1.6333591,1.6351837,1.6384216,1.6406654,1.6427373,1.6448153,1.6453987,1.6459451,1.6483897,1.648498,1.6514095,1.6570458,1.6577523,1.6629267,1.6638313,1.669537,1.6794303,,,53.0,52.7,53.02,52.73,0.01223,0.012231,0.012353,0.009631,0.00415,0.003683,0.006595,0.015333,0.006785,0.005706,0.015599,0.010215,0.006011,0.006342,0.021678,0.7874,0.3393,0.3011,0.5392,1.2536,0.5547,0.4665,1.2754,0.8269,0.4866,0.5134,1.7549,-0.008,-0.0008,-0.001,-0.001,-0.0057,1.50847885E+00,1.58099826E-01,1.36815368E+00,8.12769076E-03,3.54200898E-02,1.36110038E+02,,,,,,,38,34,,,,,,,,,,,0.15,0.47,0.72,,0.86,0.926,0.958,0.973,0.985,0.988,0.99,0.993,0.995,0.998,0.997,0.996,0.997,0.998,0.998,0.997,0.997,0.993,0.993,0.985,0.972,0.925,0.82,1.3,1.2,1.3,1.4,1.5,1.6,1.5,1.6,1.8,2,2.2,2.5,1.6,1.6,1.8,2,2.2,2.5,1.7,1.8,1.9,2.1,2.4,2.7,1.8,1.9,2.1,2.3,2.6,2.9,2.1,2.3,2.5,2.8,3.1,3.5,2.6,2.7,3,3.2,3.5,3.9,,,,,,,607,635,651,687,737,71,83,0.773,862,339,0.273,560,6,173,1.81,1,5,2,3,53.2,4.0,1,3.74,,,420
BAH30,BAH30,650394,,,,,,1.6334595,1.6372427,1.6400004,1.6426197,1.6453014,1.6460626,1.6467785,1.6500135,1.6501579,1.654073,1.6618071,1.6627899,1.6700767,1.6713679,1.679619,1.6944583,,,39.4,39.1,39.39,39.10,0.01651,0.016506,0.016727,0.011841,0.005301,0.004857,0.008772,0.02121,0.009561,0.008251,0.02309,0.012603,0.00801,0.008717,0.031668,0.7174,0.3212,0.2943,0.5314,1.285,0.5792,0.4999,1.3989,0.7535,0.4789,0.5211,1.8932,-0.0141,-0.0024,0.0021,0.0015,0.0037,,,,,,,2.65438670E+00,-8.44782890E-03,2.22757740E-02,9.00081330E-04,-3.52918060E-05,4.71031950E-06,38,33,,,,,,,,,,,,,,,,,0.923,0.948,0.971,0.981,0.988,0.992,0.995,0.997,0.996,0.996,0.996,0.996,0.995,,,,,,,,,,,,,,,2,2,2.1,2.3,2.5,2.7,,,,,,,2.3,2.3,2.5,2.7,2.9,3.1,2.6,2.7,2.8,3,3.2,3.5,3.4,3.5,3.6,3.8,4.1,4.4,4.2,4.4,4.5,4.8,5.1,5.4,,,,,,,,,492,530,630,92,105,0.714,659,262,0.258,450,4,205,2.16,1,2,2,3,51.2,2.0,1,3.91,,,SO
S-LAL54,LAL54,651562,654559,1.6189258,1.6247185,1.6308946,1.6363435,1.6381547,1.6413261,1.6434995,1.645494,1.6474851,1.6480427,1.6485644,1.650893,1.650996,1.6537583,1.6590763,1.6597403,1.6645857,1.6654296,1.6707293,1.6798188,,,56.2,55.9,56.16,55.89,0.01159,0.011591,0.011697,0.00933,0.003985,0.003511,0.006273,0.014434,0.006354,0.005299,0.014389,0.009888,0.005715,0.005982,0.020079,0.8049,0.3438,0.3029,0.5412,1.2453,0.5482,0.4572,1.2414,0.8453,0.4886,0.5114,1.7166,-0.0053,-0.0001,-0.0028,-0.0024,-0.0134,1.41910189E+00,2.58416881E-01,1.07385537E+00,7.26647428E-03,2.63842499E-02,1.02555463E+02,,,,,,,37,33,,,,,,,,,,0.13,0.44,0.71,0.85,,0.919,0.953,0.97,0.98,0.988,0.991,0.993,0.995,0.997,0.999,0.998,0.998,0.999,0.999,0.998,0.998,0.998,0.993,0.993,0.985,0.969,0.913,0.78,0.6,0.7,0.7,0.7,0.8,0.9,0.8,0.9,1,1.1,1.2,1.3,0.8,0.9,1,1.1,1.2,1.3,0.9,1,1.1,1.2,1.3,1.4,1,1.2,1.3,1.4,1.5,1.6,1.4,1.5,1.6,1.7,1.8,2,1.7,1.8,1.9,2.1,2.2,2.4,,,,,,,604,631,651,675,723,71,83,0.761,877,343,0.277,530,5,171,1.66,3,5,3,,53.0,4.2,1,3.82,,,125
S-LAL 7,LAL 7,652585,654583,1.6185034,1.6247882,1.6314354,1.6371536,1.6390028,1.6421797,1.6443227,1.6462722,1.6482066,1.6487466,1.6492513,1.6514979,1.6515969,1.654251,1.6593355,1.6599683,1.6645741,1.6653741,1.6703838,1.6789164,,,58.5,58.3,58.55,58.31,0.01113,0.011129,0.011221,0.009204,0.003884,0.00339,0.006044,0.013777,0.006038,0.00501,0.013542,0.009744,0.005504,0.005717,0.018948,0.827,0.349,0.3046,0.5431,1.2379,0.5425,0.4502,1.2168,0.8684,0.4905,0.5095,1.6886,0.0056,0.0022,-0.0052,-0.0042,-0.0179,9.16121247E-01,7.65948319E-01,1.27745023E+00,3.95889743E-03,1.67547425E-02,1.10762706E+02,,,,,,,35,28,,,,,0.09,0.22,0.38,0.55,0.69,0.8,0.88,0.929,0.957,,0.974,0.984,0.99,0.992,0.994,0.995,0.996,0.997,0.998,0.999,0.998,0.998,0.998,0.999,0.998,0.998,0.997,0.991,0.993,0.984,0.968,0.903,0.74,1.5,1.5,1.6,1.8,1.8,1.8,1.8,1.8,1.9,2,2.1,2.2,1.8,1.9,2,2,2.1,2.2,1.9,2,2.1,2.2,2.3,2.4,2,2.1,2.2,2.3,2.4,2.5,2.3,2.4,2.5,2.6,2.8,2.9,2.6,2.7,2.8,3,3.1,3.2,,,,,,,582,603,617,658,694,67,81,0.825,958,377,0.271,560,6,136,1.72,3,5,2,3,53.0,4.0,1,3.73,,,363
BPH 5,BPH 5,654397,658395,1.6120517,1.6194209,1.6272449,1.6342282,1.636595,1.6408078,1.6437425,1.6464661,1.6492118,1.6499853,1.6507109,1.6539701,1.654115,1.6580268,1.6656936,1.6666639,1.6738359,1.6751021,1.6831786,1.6975842,,,39.7,39.5,39.69,39.45,0.01648,0.016482,0.016679,0.012617,0.005469,0.004903,0.008815,0.020987,0.009408,0.008077,0.022482,0.01339,0.008042,0.008637,0.03092,0.7655,0.3318,0.2975,0.5348,1.2733,0.5708,0.49,1.364,0.8028,0.4822,0.5178,1.8538,0.0326,0.0078,-0.009,-0.0065,-0.0287,1.44845677E+00,2.20448060E-01,9.94763620E-01,9.28173610E-03,4.33001987E-02,7.76475264E+01,,,,,,,38,33,,,,,,,,,,0.1,0.31,0.53,0.7,,0.81,0.89,0.934,0.958,0.982,0.99,0.994,0.996,0.997,0.998,0.998,0.999,0.999,0.999,0.998,0.998,0.999,0.968,0.983,0.97,0.921,0.73,0.47,5.3,5.4,5.5,5.6,5.7,5.8,5.8,5.9,6.1,6.2,6.4,6.5,5.8,6,6.1,6.3,6.4,6.6,6,6.1,6.3,6.5,6.6,6.8,6.2,6.4,6.6,6.7,6.9,7.1,6.8,7,7.2,7.4,7.6,7.8,7.4,7.7,7.9,8.1,8.3,8.5,,,,,,,455,485,512,540,579,46,57,0.766,655,257,0.275,440,4,117,2.88,3,5,1,2,52.2,4.2,1,3.49,,,228
S-NBH 5,NBH 5,654397,658395,1.61440,1.62070,1.62787,1.63448,1.63677,1.64090,1.64379,1.64649,1.64923,1.65000,1.65072,1.65397,1.65412,1.65803,1.66571,1.66668,1.67389,1.67517,1.68331,1.69791,,,39.7,39.68,,39.43,0.01648,0.016484,0.016687,0.012452,0.005432,0.004890,0.008801,0.021051,0.009457,0.008144,0.022741,0.013223,0.008030,0.008657,0.031224,0.7554,0.3295,0.2967,0.5339,1.2771,0.5737,0.4941,1.3796,0.7924,0.4812,0.5188,1.8712,0.0226,0.0056,-0.0052,-0.0036,-0.0132,1.47544521E+00,1.93060095E-01,1.50939010E+00,9.55836740E-03,4.60430483E-02,1.26422746E+02,,,,,,,37,33,,,,,,,,,,0.12,0.47,0.71,0.83,,0.902,0.936,0.957,0.969,0.980,0.985,0.988,0.991,0.994,0.997,0.997,0.997,0.998,0.999,0.999,0.999,0.999,0.991,0.994,0.989,0.976,0.919,0.8,3.5,3.6,3.7,3.8,3.9,3.9,4.1,4.2,4.3,4.4,4.6,4.7,4.1,4.2,4.4,4.5,4.6,4.7,4.3,4.5,4.6,4.8,4.9,5,4.6,4.7,4.9,5.0,5.1,5.3,5.1,5.3,5.5,5.7,5.8,6.0,5.8,6.0,6.2,6.4,6.6,6.8,,,,,,,,,524,575,645,66,84,0.965,902,361,0.248,580,6,130,3.22,1,1,2,,1.0,1.0,,3.02,,,
S-BSM25,BSM25,658509,662506,1.6261334,1.6314514,1.637266,1.6426414,1.6445037,1.6478502,1.6501921,1.6523656,1.6545529,1.6551679,1.6557443,1.6583265,1.6584409,1.6615218,1.6674947,1.6682439,1.6737317,1.6746911,1.6807398,1.6912068,,,50.9,50.6,50.88,50.59,0.01294,0.012942,0.013076,0.010049,0.004361,0.003888,0.006969,0.01625,0.007196,0.006049,0.016516,0.010664,0.006354,0.006722,0.022963,0.7765,0.337,0.3004,0.5385,1.2556,0.556,0.4674,1.2762,0.8155,0.4859,0.5141,1.7561,-0.0089,-0.0005,-0.0034,-0.0031,-0.0228,1.34814257E+00,3.47530319E-01,1.38798368E+00,6.95364366E-03,2.77863478E-02,1.42138122E+02,,,,,,,38,33,,,,,,,,,,0.03,0.19,0.48,0.71,,0.84,0.91,0.945,0.964,0.98,0.984,0.988,0.991,0.994,0.996,0.995,0.995,0.996,0.997,0.997,0.996,0.997,0.995,0.995,0.989,0.98,0.947,0.87,3.4,3.5,3.6,3.6,3.7,3.8,3.8,3.9,4,4.1,4.2,4.2,3.9,3.9,4,4.1,4.2,4.3,4,4.1,4.2,4.3,4.4,4.5,4.2,4.3,4.4,4.5,4.6,4.7,4.7,4.8,4.9,5,5.1,5.2,5.1,5.3,5.4,5.5,5.7,5.8,,,,,,,605,630,638,686,760,68,82,0.891,951,374,0.272,560,6,123,2.08,1,3,2,,5.2,1.0,1,3.5,,,456
BSM25,BSM25,658509,,,,,,1.6444606,1.6478166,1.6501693,1.652352,1.6545464,1.655163,1.6557407,1.6583268,1.6584414,1.6615233,1.6674923,1.6682407,1.6737224,1.6746816,1.6807215,1.6911671,,,50.9,50.6,50.86,50.58,0.01294,0.012946,0.013078,0.010085,0.004377,0.003895,0.006977,0.016241,0.00719,0.00604,0.016485,0.010702,0.00636,0.006718,0.022926,0.779,0.3381,0.3009,0.5389,1.2545,0.5554,0.4666,1.2734,0.8183,0.4863,0.5137,1.753,-0.0063,0.0006,-0.0046,-0.0038,-0.0257,,,,,,,2.69474800E+00,-9.56408700E-03,1.97191880E-02,1.35169530E-04,3.25055310E-05,-8.79946330E-07,38,33,,,,,,,,,,,,,,,,0.933,0.961,0.976,0.984,0.985,0.988,0.992,0.994,0.997,0.995,0.994,0.996,,,,,,,,,,,,,,,,,,,,,,,,,,,,,,,,,,,,,,,,,,,,,,,,,,,,,,,,,,,594,625,630,682,763,66,80,0.928,951,373,0.274,590,6,123,,1,3,,2,5.2,1.0,1,3.49,,,SO
S-LAL11,LAL11,658573,,,,,,1.6455031,1.6486877,1.6508537,1.652836,1.6548126,1.655366,1.6558836,1.6581936,1.6582957,1.6610339,1.6662948,1.6669503,1.671723,1.6725529,1.6777466,1.6866311,,,57.3,57.1,57.33,57.06,0.01148,0.011482,0.011584,0.00931,0.003959,0.003483,0.006221,0.014257,0.006258,0.005194,0.014078,0.009863,0.005668,0.005916,0.019681,0.8108,0.3448,0.3033,0.5418,1.2417,0.545,0.4524,1.2261,0.8514,0.4893,0.5107,1.699,-0.0049,-0.0006,-0.004,-0.0037,-0.0189,,,,,,,2.70374980E+00,-1.17418920E-02,1.58996000E-02,6.12653640E-04,-4.66768450E-05,2.65449520E-06,36,29,,,,,,,,,,,,,0.92,,0.951,0.969,0.978,0.984,0.989,0.99,0.992,0.995,0.996,0.998,0.997,0.997,0.998,,,,,,,,,,,1.2,1.3,1.4,1.5,1.6,1.7,1.7,1.8,1.9,2,2.1,2.2,1.8,1.9,2,2.1,2.2,2.2,2,2.1,2.2,2.3,2.4,2.4,2.1,2.2,2.4,2.5,2.6,2.6,2.6,2.7,2.8,2.9,3.1,3.2,2.9,3.1,3.3,3.4,3.6,3.6,,,,,,,,,657,677,721,73,84,0.757,891,348,0.28,560,6,170,,3,5,,4,53.0,4.2,1,3.9,,,SO
BAH22,BAH22,664358,,,,,,1.6458633,1.6500464,1.6531103,1.6560284,1.6590225,1.6598734,1.6606742,1.6642976,1.6644595,1.6688558,1.6775765,1.6786882,1.6869571,1.6884274,1.6978586,1.714977,,,35.8,35.5,35.81,35.55,0.01856,0.018554,0.018815,0.01316,0.005913,0.005437,0.009833,0.023967,0.01085,0.009432,0.02655,0.01401,0.008983,0.009832,0.036289,0.7093,0.3187,0.293,0.53,1.2917,0.5848,0.5084,1.431,0.7446,0.4774,0.5226,1.9287,-0.0054,-0.0006,0.0014,0.0013,0.0058,,,,,,,2.69282660E+00,-9.01413720E-03,2.50589680E-02,1.01405020E-03,-3.21646370E-05,5.64314410E-06,38,33,,,,,,,,,,,,,,,,0.9,0.929,0.951,0.972,0.981,0.988,0.992,0.995,0.998,0.998,0.998,0.998,,,,,,,,,,,2,2.2,2.2,2.5,2.7,2.9,2.9,3.1,3.3,3.6,3.9,4.2,2.9,3.1,3.4,3.7,4,4.3,3.2,3.4,3.7,4,4.3,4.7,3.6,3.8,4.1,4.4,4.8,5.2,4.5,4.7,5.1,5.4,5.8,6.3,5.5,5.7,6.1,6.5,7,7.4,,,,,,,426,463,475,523,610,85,94,0.732,643,259,0.241,440,4,199,2.2,1,3,1,2,3.2,2.2,1,3.96,,,SO
S-TIM39,TIM39,667330,672328,1.6256743,1.6313218,1.6377643,1.6442525,1.6466727,1.6512289,1.6545441,1.6576943,1.6609248,1.6618433,1.6627078,1.6666247,1.6667999,1.6715684,1.6810976,1.6823202,1.6914761,1.6931146,1.7037307,,,,33.0,32.8,33.05,32.80,0.02018,0.020173,0.020477,0.014252,0.006381,0.005875,0.010643,0.026315,0.012017,0.010616,,0.01517,0.009725,0.010752,,0.7065,0.3163,0.2912,0.5276,1.3045,0.5957,0.5262,,0.7408,0.4749,0.5251,,0.0048,0.0004,0.0084,0.0077,,1.47008105E+00,2.24752746E-01,2.44968592E+00,1.02900432E-02,5.41276904E-02,2.37434940E+02,,,,,,,40,36,,,,,,,,,,,,,0.03,,0.33,0.66,0.82,0.906,0.962,0.973,0.98,0.985,0.989,0.994,0.995,0.994,0.995,0.998,0.999,0.998,0.998,0.995,0.994,0.983,0.971,0.937,0.913,0.4,0.5,0.7,0.7,0.8,0.8,1.1,1.3,1.4,1.5,1.5,1.6,1.2,1.3,1.4,1.5,1.5,1.6,1.3,1.4,1.5,1.7,1.8,1.9,1.7,1.8,2,2.1,2.2,2.3,2.5,2.7,2.8,3,3.2,3.3,3.4,3.6,3.9,4.1,4.3,4.5,,,,,,,544,569,591,621,682,87,104,0.988,817,328,0.246,550,6,160,2.64,3,1,1,2,1.0,1.0,1,2.92,,,367
PBM39,PBM39,667331,,,,,,1.646729,1.6512344,1.6545322,1.6576775,1.6609107,1.661831,1.6626973,1.6666239,1.6667996,1.6715767,1.6810885,1.6823041,1.6913661,1.6929809,1.703366,1.722339,,,33.0,32.8,33.05,32.80,0.02018,0.020178,0.020473,0.014182,0.006379,0.005889,0.010666,0.026181,0.011892,0.010385,0.029358,0.015102,0.009746,0.010727,0.040035,0.7028,0.3161,0.2919,0.5286,1.2975,0.5894,0.5147,1.455,0.7377,0.476,0.524,1.9555,0.0011,0.0002,0.0014,0.0014,0.0067,,,,,,,2.69574570E+00,-1.02642210E-02,2.59407950E-02,1.42639750E-03,-6.86459740E-05,8.20489450E-06,38,34,,,,,,,,,,,,,,,,0.902,0.938,0.96,0.98,0.987,0.991,0.993,0.995,0.998,0.997,0.996,0.997,0.999,0.999,,,,,,,,,4.5,4.6,4.9,5,5.3,5.8,5.5,5.6,5.8,6,6.3,6.7,5.6,5.7,5.9,6.1,6.4,6.9,5.9,6.1,6.3,6.5,6.9,7.3,6.4,6.5,6.7,7,7.3,7.7,7.5,7.7,7.9,8.2,8.6,8.9,8.6,8.9,9.2,9.5,9.9,10.4,,,,,,,389,425,442,482,564,76,86,0.783,598,244,0.224,400,4,158,2.39,1,1,,2,1.2,2.0,1,4.02,,,SO
S-BAH11,BAH11,667483,670480,1.633279,1.6386603,1.6445621,1.6500792,1.6520126,1.6555129,1.6579775,1.6602729,1.6625888,1.6632411,1.6638526,1.6665962,1.6667179,1.6699995,1.6763855,1.6771888,1.6830898,1.6841246,1.6906741,1.7021267,,,48.3,48,48.32,48.04,0.01380,0.013797,0.013948,0.010576,0.004611,0.004129,0.007411,0.017407,0.007739,0.006549,0.018002,0.011228,0.006759,0.007189,0.024938,0.7665,0.3342,0.2993,0.5371,1.2617,0.5609,0.4747,1.3048,0.805,0.4846,0.5154,1.7879,-0.0069,-0.0002,-0.0027,-0.0024,-0.0156,1.57138860E+00,1.47869313E-01,1.28092846E+00,9.10807936E-03,4.02401684E-02,1.30399367E+02,,,,,,,39,34,,,,,,,,,,,0.04,0.27,0.56,,0.75,0.86,0.922,0.952,0.975,0.982,0.987,0.991,0.994,0.997,0.995,0.995,0.996,0.997,0.997,0.997,0.998,0.994,0.995,0.988,0.976,0.936,0.84,3.3,3.3,3.3,3.3,3.4,3.4,3.7,3.8,3.8,3.9,4,4,3.7,3.8,3.9,3.9,4,4.1,3.9,4,4.1,4.1,4.2,4.3,4.1,4.2,4.3,4.4,4.5,4.6,4.6,4.7,4.8,4.9,5,5.1,5.1,5.2,5.4,5.5,5.6,5.8,,,,,,,593,617,629,675,738,69,82,0.858,929,365,0.274,560,6,154,2.06,1,4,3,,52.2,2.0,1,3.59,,,377
BAH11,BAH11,667483,,,,,,1.6520939,1.6555348,1.6579843,1.6602746,1.6625891,1.6632412,1.6638527,1.6665965,1.6667183,1.67,1.6763881,1.677192,1.683104,1.6841429,1.6907211,1.702273,,,48.3,48,48.32,48.03,0.01380,0.013799,0.013951,0.010495,0.004605,0.004129,0.007411,0.017425,0.007755,0.006578,0.01813,0.011147,0.006759,0.007192,0.025081,0.7606,0.3337,0.2992,0.5371,1.2628,0.562,0.4767,1.3139,0.799,0.4845,0.5155,1.7978,-0.0128,-0.0007,-0.0016,-0.0013,-0.0065,,,,,,,2.71756690E+00,-8.66623090E-03,2.11628800E-02,1.53076810E-04,3.22730920E-05,6.60226630E-08,40,35,,,,,,,,,,,,,,,,,,0.935,0.972,0.981,0.986,0.99,0.993,0.997,0.996,0.995,0.996,0.998,0.998,,,,,,,,,1.7,1.7,1.8,1.9,2,2.2,2.3,2.3,2.4,2.5,2.6,2.8,2.3,2.3,2.4,2.6,2.7,2.9,2.5,2.5,2.6,2.8,3,3.2,2.7,2.7,2.8,2.9,3.1,3.3,3.2,3.3,3.3,3.5,3.7,3.9,3.7,3.8,3.9,4.1,4.3,4.6,,,,,,,598,625,649,671,741,74,85,0.773,858,336,0.277,540,5,175,1.85,2,4,,3,52.2,3.2,1,3.81,,,SO
BAH26,BAH26,668419,,,,,,1.6511729,1.654948,1.6576663,1.6602307,1.6628433,1.663583,1.664278,1.6674114,1.667551,1.6713298,1.6787651,1.6797077,1.6866827,1.6879164,1.6957857,1.7098773,,,41.9,41.6,41.93,41.63,0.01593,0.015922,0.016125,0.01167,0.005177,0.004708,0.008487,0.020365,0.009151,0.00787,0.021961,0.01241,0.007747,0.008378,0.030169,0.7329,0.3251,0.2957,0.533,1.279,0.5747,0.4943,1.3793,0.7696,0.4804,0.5196,1.8709,-0.0105,-0.0016,0.0014,0.0011,0.0054,,,,,,,2.71371560E+00,-9.34814620E-03,2.21907440E-02,7.41549990E-04,-2.18722110E-05,3.82101500E-06,40,35,,,,,,,,,,,,,,,,,,0.922,0.966,0.978,0.985,0.989,0.993,0.996,0.995,0.994,0.996,0.997,0.997,,,,,,,,,2.5,2.5,2.5,2.6,2.8,3,3.3,3.3,3.4,3.5,3.7,3.9,3.3,3.4,3.4,3.6,3.7,4,3.6,3.6,3.7,3.8,4,4.2,3.9,3.9,4,4.2,4.3,4.6,4.6,4.6,4.8,4.9,5.2,5.4,5.2,5.3,5.5,5.7,6,6.3,,,,,,,547,574,585,621,702,75,88,0.757,796,314,0.266,500,5,185,1.97,1,3,,2,51.2,2.2,1,3.8,,,SO
BAH13,BAH13,669450,,,,,,1.6533731,1.657017,1.6596091,1.6620387,1.6645026,1.6651985,1.6658518,1.6687908,1.6689215,1.6724536,1.679372,1.6802463,1.6866981,1.687836,1.6950705,1.707924,,,45.0,44.7,44.99,44.69,0.01487,0.014869,0.015047,0.01113,0.004894,0.004419,0.007951,0.018914,0.008464,0.007235,0.020088,0.011826,0.007255,0.007792,0.027678,0.7485,0.3291,0.2972,0.5347,1.272,0.5692,0.4866,1.351,0.7859,0.4822,0.5178,1.8394,-0.0093,-0.0013,0.0007,0.0005,0.0027,,,,,,,2.72290770E+00,-9.93698880E-03,2.09237800E-02,6.51366720E-04,-1.93882330E-05,3.11195610E-06,39,35,,,,,,,,,,,,,,,,,,0.934,0.97,0.981,0.986,0.99,0.994,0.996,0.996,0.995,0.996,0.997,0.996,,,,,,,,,1.6,1.6,1.6,1.8,1.9,2.1,2.3,2.3,2.3,2.5,2.6,2.8,2.3,2.3,2.4,2.5,2.7,2.9,2.5,2.5,2.6,2.7,2.9,3.1,2.7,2.8,2.9,3,3.2,3.4,3.3,3.4,3.5,3.7,3.9,4.1,3.9,4,4.1,4.4,4.6,4.9,,,,,,,,,600,645,695,76,88,0.723,782,307,0.272,500,5,198,1.75,3,4,,3,53.2,3.2,1,4,,,SO
