Repository: davidsmarx/Matlab

File: Thin Film toolbox/for Hanh/glass data toolbox/Ohara catalog data.csv (part 5 of 7)
,,,,,,,,,,                   THERMAL PROPERTIES                  ,,,,,CTE a (10E-7ºC),,CONDUCTIVITY,                              MECHANICAL PROPERTIES                              ,,,,,,,                                     CHEMICAL PROPERTIES             ,,,,,,BUBBLE GRP,SPEC. GRVTY,Remarks,,
Glass ,Glass ,Code(d),Code(e),n2325,n1970,n1530,n1129,nt,ns,nA',nr,nC,nC',nHe-Ne,nD,nd,ne,nF,nF',nHe-Cd,ng,nh,ni,n334,n326,vd,,,ve,nF-nC,,nF'-nC',nC-nt,nC-nA',nd-nC,ne-nC,ng-nd,ng-nF,nh-ng,ni-ng,nC'-nt,ne-nC',nF'-ne,ni-nF',"qC,t","qC,A'","qd,C","qe,C","qg,d","qg,F","q h,g","q i,g","q'C',t","q'e,C'","q'F',e","q'i,F'","DqC,t","DqC,A'","Dqg,d","Dqg,F","Dq i,g",A1,A2,A3,B1,B2,B3,A0,A1,A2,A3,A4,A5,l80,l5,240,250,260,270,280,290,300,310,320,330,340,350,360,365,370,380,390,400,420,440,460,480,500,550,600,650,700,800,900,1000,1200,1400,1600,1800,2000,2200,2400,t(-40~-20),t(-20~0),t(0~20),t(20~40),t(40~60),t(60~80),C'(-40~-20),C'(-20~0),C'(0~20),C'(20~40),C'(40~60),C'(60~80),633(-40~-20),633(20~0),633(0~20),633(20~40),633(40~60),633(60~80),D(-40~-20),D(-20~0),D(0~20),D(20~40),D(40~60),D(60~80),e(-40~-20),e(-20~0),e(0~20),e(20~40),e(40~60),e(60~80),F'(-40~-20),F'(-20~0),F'(0~20),F'(20~40),F'(40~60),F'(60~80),g(-40~-20),g(-20~0),g(0~20),g(20~40),g(40~60),g(60~80),i(-40~-20),i(-20~0),i(0~20),i(20~40),i(40~60),i(60~80),StP (ºC),AP (ºC),Tg (ºC),At (ºC),SP (ºC),(-30~+70),(100~300),k (W/m·K),Young's (E) ,Rigidity (G),Poisson's(s),Knoop (Hk),Group,Abrasion(Aa),b,RW(P),RA(P),W(S)max,W(S)min,SR,PR,B,d,,,
BAH32,BAH32,670393,674390,1.6339579,1.6389943,1.6447095,1.6504341,1.6525605,1.6565475,1.6594337,1.6621635,1.6649493,1.6657388,1.6664808,1.6698296,1.6699789,1.6740246,1.6820062,1.6830199,1.6905333,1.6918629,1.7003648,1.7156105,,,39.3,39,39.28,39.00,0.01706,0.017057,0.017281,0.012388,0.005515,0.00503,0.009076,0.021884,0.009857,0.008502,0.023748,0.013178,0.008286,0.008995,0.032591,0.7263,0.3233,0.2949,0.5321,1.283,0.5779,0.4984,1.3923,0.7626,0.4795,0.5205,1.8859,-0.0047,-0.0002,-0.0001,0,-0.0038,1.49864277E+00,2.17567824E-01,1.55972766E+00,9.64325492E-03,4.51166588E-02,1.71112143E+02,,,,,,,38,33,,,,,,,,,,0.04,0.31,0.63,0.81,,0.89,0.933,0.954,0.968,0.982,0.987,0.991,0.994,0.996,0.999,0.998,0.998,0.998,0.999,0.998,0.998,0.997,0.993,0.995,0.988,0.98,0.951,0.927,3.8,3.9,4.1,4.2,4.3,4.3,4.4,4.6,4.8,4.9,5.1,5.2,4.5,4.7,4.8,5,5.1,5.3,4.7,4.9,5.1,5.2,5.4,5.6,5.1,5.3,5.4,5.6,5.8,6,5.8,6.1,6.3,6.5,6.7,6.9,6.7,6.9,7.1,7.4,7.6,7.9,,,,,,,,,535,587,668,70,81,0.745,729,292,0.248,480,5,175,1.98,2,2,2,,1.2,1.0,1,4.02,,,441
S-BAH32,BAH32,670393,674390,1.63134,1.63728,1.64386,1.65013,1.65237,1.65648,1.65941,1.66216,1.66495,1.66574,1.66648,1.66983,1.66998,1.67402,1.68201,1.68303,1.69059,1.69193,1.70056,1.71630,,,39.3,39.27,,38.99,0.01706,0.017061,0.017287,0.012577,0.005542,0.005030,0.009073,0.021950,0.009919,0.008632,0.024370,0.013368,0.008282,0.009005,0.033272,0.7372,0.3248,0.2948,0.5318,1.2866,0.5814,0.5059,1.4284,0.7733,0.4791,0.5209,1.9247,0.0063,0.0013,0.0034,0.0035,0.0322,1.58023630E+00,1.37504632E-01,1.60603298E+00,1.03578062E-02,5.48393088E-02,1.47982885E+02,,,,,,,40,36,,,,,,,,,,,,,0.16,,0.51,0.74,0.85,0.910,0.955,0.971,0.978,0.984,0.988,0.994,0.994,0.994,0.996,0.998,0.997,0.997,0.996,0.992,0.993,0.988,0.98,0.948,0.88,3.7,3.7,3.7,3.8,3.8,3.8,4.3,4.4,4.4,4.5,4.6,4.7,4.3,4.4,4.5,4.6,4.7,4.8,4.6,4.7,4.7,4.8,4.9,5,4.8,4.9,5.0,5.1,5.3,5.4,5.4,5.6,5.7,5.9,6.0,6.2,6.2,6.4,6.5,6.7,6.9,7.1,,,,,,,,,608,657,726,69,78,0.921,904,359,0.26,580,6,138,2.74,1,1,1,2,1.0,1.0,,3.26,,,
S-BAH10,BAH10,670473,673470,1.6354556,1.6410796,1.6472215,1.6529294,1.6549216,1.6585212,1.6610527,1.6634096,1.6657877,1.6664574,1.6670855,1.6699038,1.6700289,1.673402,1.6799741,1.6808017,1.6868881,1.6879568,1.694731,1.7066268,,,47.3,47,47.23,46.94,0.01418,0.014186,0.014345,0.010866,0.004735,0.004241,0.007614,0.017928,0.007983,0.006774,0.01867,0.011535,0.006945,0.0074,0.025825,0.766,0.3338,0.299,0.5367,1.2638,0.5627,0.4775,1.3161,0.8041,0.4841,0.5159,1.8003,-0.0023,0.0007,-0.0028,-0.0024,-0.0134,1.59034337E+00,1.38464579E-01,1.21988043E+00,9.32734340E-03,4.27498654E-02,1.19251777E+02,,,,,,,39,34,,,,,,,,,,,0.01,0.19,0.48,,0.7,0.83,0.902,0.939,0.969,0.979,0.984,0.989,0.993,0.997,0.996,0.996,0.997,0.998,0.997,0.997,0.998,0.996,0.996,0.991,0.981,0.949,0.85,3.4,3.5,3.5,3.6,3.6,3.7,3.9,3.9,4,4.1,4.2,4.2,3.9,4,4.1,4.1,4.2,4.3,4.1,4.1,4.2,4.3,4.4,4.5,4.3,4.4,4.5,4.6,4.7,4.8,4.8,4.9,5,5.2,5.3,5.4,5.3,5.5,5.6,5.7,5.9,6,,,,,,,584,612,623,669,734,68,80,0.902,962,378,0.273,560,6,127,2.12,1,4,2,,51.2,1.0,1,3.48,,,411
BAH10,BAH10,670473,,,,,,1.6550389,1.6585932,1.6610978,1.6634356,1.6658001,1.666467,1.6670928,1.6699044,1.6700293,1.6734006,1.6799798,1.6808089,1.6869098,1.6879827,1.694785,1.7068079,,,47.3,47,47.25,46.95,0.01418,0.01418,0.014342,0.010761,0.004702,0.004229,0.007601,0.017954,0.008003,0.006802,0.018825,0.011428,0.006934,0.007408,0.025999,0.7589,0.3316,0.2982,0.536,1.2661,0.5644,0.4797,1.3276,0.7968,0.4835,0.5165,1.8128,-0.0095,-0.0015,-0.0005,-0.0006,-0.0018,,,,,,,2.73045910E+00,-1.06338480E-02,1.94275630E-02,8.20987280E-04,-5.21045710E-05,4.44753430E-06,40,35,,,,,,,,,,,,,,,,,,0.922,0.966,0.979,0.985,0.989,0.993,0.996,0.995,0.995,0.996,0.998,0.998,,,,,,,,,,,,,,,2.8,2.8,2.8,2.9,3.1,3.3,,,,,,,3,3,3.1,3.2,3.3,3.5,3.2,3.2,3.3,3.4,3.6,3.8,3.7,3.8,3.9,4,4.2,4.5,4.2,4.3,4.4,4.6,4.8,5,,,,,,,,,632,677,724,71,82,0.778,863,339,0.272,540,5,167,1.98,2,4,,3,52.2,3.2,1,3.77,,,SO
S-LAL52,LAL52,670573,,,,,,1.6568622,1.6601634,1.662393,1.6644256,1.6664469,1.667012,1.6675404,1.6698955,1.6699995,1.6727869,1.6781342,1.6788,1.6836466,1.6844893,1.6897647,1.6988037,,,57.4,57.1,57.33,57.07,0.01168,0.011687,0.011788,0.009585,0.004054,0.003553,0.00634,0.014489,0.006355,0.005276,0.014315,0.01015,0.005775,0.006013,0.020004,0.8201,0.3469,0.304,0.5425,1.2398,0.5438,0.4514,1.2249,0.861,0.4899,0.5101,1.697,0.0044,0.0015,-0.0059,-0.0049,-0.0201,,,,,,,2.74187020E+00,-1.27191530E-02,1.63069770E-02,6.14142260E-04,-4.82426320E-05,2.88758640E-06,36,29,,,,,,,,,,,,,0.907,,0.943,0.964,0.974,0.981,0.986,0.989,0.992,0.994,0.996,0.998,0.997,0.997,0.998,,,,,,,,,,,-0.4,-0.5,-0.5,-0.5,-0.3,-0.3,0,-0.3,-0.4,-0.2,-0.2,-0.1,0,-0.3,-0.4,-0.2,0.1,0.1,0.1,-0.2,-0.4,-0.1,0,0.1,0.2,-0.1,-0.2,0,0.2,0.2,0.5,0.2,0,0.4,0.6,0.6,0.8,0.5,0.4,0.8,0.9,1,,,,,,,575,604,628,647,681,74,89,0.702,885,343,0.288,540,5,160,1.65,6,5,,4,53.2,4.1,1,3.96,,,SO
PBM25,PBM25,673321,,,,,,1.6520376,1.656621,1.6600089,1.6632537,1.6665975,1.6675502,1.6684475,1.6725181,1.6727003,1.6776594,1.6875532,1.6888196,1.6982754,1.6999634,1.7108415,1.7308141,,,32.1,31.9,32.10,31.86,0.02095,0.020955,0.02127,0.01456,0.006589,0.006102,0.011061,0.027263,0.01241,0.010879,0.030851,0.015512,0.010109,0.011161,0.041994,0.6948,0.3144,0.2912,0.5278,1.301,0.5922,0.5192,1.4723,0.7293,0.4753,0.5247,1.9743,-0.0025,-0.0004,0.003,0.0027,0.0161,,,,,,,2.71075510E+00,-9.28891620E-03,2.75423140E-02,1.35125570E-03,-5.45639090E-05,8.32610740E-06,38,34,,,,,,,,,,,,,,,,0.903,0.939,0.959,0.979,0.986,0.991,0.994,0.995,0.998,0.998,0.997,0.998,0.999,0.999,,,,,,,,,3.1,3,3.3,3.5,3.9,4.4,3.7,3.9,4.2,4.5,4.8,5.2,3.7,3.9,4.3,4.6,4.9,5.3,3.9,4.3,4.7,5,5.4,5.7,4.3,4.8,5.2,5.6,6,6.3,5.3,6.1,6.5,6.9,7.2,7.5,6.6,7.3,7.8,8.2,8.6,9,,,,,,,376,413,442,469,575,85,95,0.751,549,223,0.23,390,4,152,,1,2,,1,2.2,2.0,1,4.07,,,SO
S-TIM25,TIM25,673321,678318,1.6298813,1.6358317,1.6425784,1.6493303,1.651841,1.6565622,1.6599962,1.6632595,1.6666071,1.6675592,1.6684554,1.6725181,1.6727,1.6776508,1.6875644,1.6888385,1.6983995,1.7001144,1.7112582,,,,32.1,31.8,32.10,31.84,0.02095,0.020957,0.02128,0.014766,0.006611,0.006093,0.011044,0.027414,0.01255,0.011144,,0.015718,0.010092,0.011188,,0.7046,0.3155,0.2907,0.527,1.3081,0.5988,0.5318,,0.7386,0.4742,0.5258,,0.0073,0.0007,0.0101,0.0093,,1.50659233E+00,2.04786135E-01,1.92036668E+00,1.09501562E-02,5.74980285E-02,1.78128535E+02,,,,,,,40,36,,,,,,,,,,,,,0.01,,0.24,0.6,0.8,0.89,0.957,0.974,0.981,0.986,0.989,0.995,0.996,0.995,0.996,0.999,0.998,0.998,0.998,0.995,0.995,0.987,0.977,0.944,0.93,1.5,1.7,1.7,1.7,1.8,1.9,2.2,2.4,2.5,2.6,2.7,2.8,2.3,2.4,2.5,2.7,2.8,2.9,2.6,2.7,2.8,2.9,3.1,3.3,2.9,3,3.2,3.4,3.6,3.7,3.7,3.9,4.1,4.4,4.6,4.8,4.7,5,5.2,5.5,5.8,6.1,,,,,,,556,585,608,640,700,79,95,1.046,841,340,0.236,570,6,140,2.81,1,1,2,,1.0,1.2,1,2.91,,,402
BPH40,BPH40,677375,,,,,,1.6577703,1.6621761,1.6652917,1.6682095,1.6711713,1.6720089,1.6727954,1.6763404,1.6764983,1.6807733,1.6891936,1.6902621,1.698177,1.6995783,1.7085267,1.7245944,,,37.5,37.3,37.54,37.30,0.01802,0.018023,0.018253,0.013401,0.005879,0.005327,0.009602,0.02308,0.010384,0.008949,0.025016,0.014239,0.008764,0.009489,0.034332,0.7435,0.3262,0.2956,0.5328,1.2806,0.5762,0.4965,1.388,0.7801,0.4801,0.5199,1.8809,0.0207,0.0048,-0.0061,-0.0045,-0.0227,,,,,,,2.73747700E+00,-1.31531250E-02,2.38952730E-02,1.10783020E-03,-4.88191800E-05,5.47739720E-06,40,34,,,,,,,,,,,,,,,,,,0.924,0.974,0.988,0.993,0.996,0.997,0.998,0.998,0.998,0.998,,,,,,,,,,,,,,,,,6.1,6.2,6.3,6.6,6.8,7.1,,,,,,,6.4,6.5,6.7,6.9,7.2,7.4,6.7,6.8,7,7.2,7.5,7.8,7.5,7.6,7.8,8,8.3,8.6,8.3,8.4,8.7,9,9.3,9.7,,,,,,,425,456,484,508,547,53,64,0.771,691,271,0.275,460,5,116,2.26,2,5,,3,52.1,4.1,1,3.76,,,SO
S-LAL56,LAL56,678507,681505,1.6440001,1.649681,1.6558543,1.6615097,1.6634553,1.6669373,1.6693664,1.6716172,1.6738798,1.6745158,1.6751116,1.6777797,1.6778979,1.6810795,1.6872449,1.6880181,1.6936821,1.6946724,1.7009181,1.7117401,,,50.7,50.5,50.72,50.44,0.01336,0.013365,0.013502,0.010425,0.004514,0.004018,0.0072,0.016774,0.007427,0.006246,0.017068,0.011061,0.006564,0.006938,0.023722,0.78,0.3377,0.3006,0.5387,1.2551,0.5557,0.4673,1.2771,0.8192,0.4862,0.5138,1.7569,-0.0047,0.0004,-0.0043,-0.0037,-0.0232,1.54052000E+00,2.17748704E-01,1.30456122E+00,8.26765101E-03,3.28533726E-02,1.24527479E+02,,,,,,,38,33,,,,,,,,,,0.01,0.18,0.51,0.74,,0.86,0.928,0.958,0.975,0.986,0.99,0.993,0.995,0.997,0.998,0.997,0.997,0.998,0.999,0.998,0.998,0.997,0.993,0.993,0.986,0.973,0.928,0.81,2.8,2.9,3,3.1,3.2,3.3,3.2,3.3,3.4,3.5,3.6,3.8,3.2,3.4,3.5,3.6,3.7,3.8,3.3,3.5,3.6,3.7,3.8,4,3.6,3.7,3.8,4,4.1,4.2,4,4.1,4.3,4.4,4.6,4.7,4.4,4.6,4.8,4.9,5.1,5.3,,,,,,,615,645,661,693,761,66,76,0.778,911,356,0.28,540,5,147,1.92,1,4,2,3,51.0,2.0,1,3.85,,,490
L-LAL12,LAL12,678549,681547,1.64220,1.64885,1.65591,1.66205,1.66406,1.66752,1.66987,1.67202,1.67415,1.67475,1.67530,1.67779,1.67790,1.68084,1.68650,1.68720,1.69234,1.69324,1.69884,1.70842,,,54.9,54.90,,54.66,0.01235,0.012348,0.012456,0.010093,0.004279,0.003750,0.006694,0.015337,0.006739,0.005606,0.015183,0.010690,0.006097,0.006359,0.021217,0.8174,0.3465,0.3037,0.5421,1.2421,0.5458,0.4540,1.2296,0.8582,0.4895,0.5105,1.7034,0.0131,0.0041,-0.0086,-0.0068,-0.0357,1.24751750E+00,5.16297777E-01,1.51522998E+00,1.52314253E-02,-1.16657708E-03,1.21773690E+02,,,,,,,37,30,,,,,,0.01,0.04,0.11,0.24,0.42,0.61,0.76,0.86,,0.923,0.954,0.971,0.979,0.986,0.988,0.991,0.994,0.996,0.997,0.996,0.996,0.997,0.998,0.998,,,,,,,,,,,,,,,,,,,,,,,,,,,,,,,,,,,,,,,,,,,,,,,,,,,,,,,,,523,548,562,593,637,76,90,0.935,950,372,0.277,610,6,134,,1,4,2,3,53.2,4.0,1,3.52,,,
S-LAL12,LAL12,678553,681551,1.6441377,1.6502082,1.6566907,1.6624234,1.6643327,1.6676798,1.6699758,1.6720837,1.6741884,1.6747779,1.6753294,1.6777911,1.6779,1.6808198,1.686438,1.6871391,1.6922514,1.693141,1.6987214,1.7082603,,,55.3,55.1,55.34,55.08,0.01225,0.01225,0.012361,0.009855,0.004212,0.003712,0.006632,0.015241,0.006703,0.00558,0.015119,0.010445,0.006042,0.006319,0.021121,0.8045,0.3438,0.303,0.5414,1.2442,0.5472,0.4555,1.2342,0.845,0.4888,0.5112,1.7087,-0.0018,0.0008,-0.0056,-0.0047,-0.0274,9.92053895E-01,7.71377731E-01,1.18296264E+00,1.67095063E-02,2.36750156E-03,1.05901080E+02,,,,,,,36,28,,,,,0.06,0.15,0.29,0.45,0.61,0.73,0.83,0.89,0.938,,0.962,0.976,0.984,0.988,0.992,0.994,0.995,0.997,0.998,0.999,0.998,0.998,0.998,0.999,0.997,0.996,0.996,0.991,0.991,0.981,0.963,0.901,0.73,0.4,0.5,0.5,0.5,0.5,0.6,0.6,0.7,0.8,0.8,0.9,1,0.7,0.7,0.8,0.9,0.9,1,0.8,0.8,0.9,1,1.1,1.1,0.9,1,1.1,1.1,1.2,1.3,1.2,1.3,1.4,1.5,1.6,1.7,1.5,1.7,1.8,1.9,2,2.1,,,,,,,604,630,652,679,716,72,86,0.717,910,354,0.284,560,6,166,1.61,3,5,2,,53.0,4.2,1,4.01,,,476
PBM28,PBM28,689311,,,,,,1.667164,1.6719592,1.6755264,1.6789501,1.6824816,1.6834881,1.6844362,1.6887378,1.6889305,1.6941736,1.7046462,1.7059883,1.7160229,1.7178168,1.7293972,1.750733,,,31.1,30.9,31.08,30.85,0.02217,0.022164,0.0225,0.015318,0.006956,0.006449,0.011692,0.028886,0.013171,0.01158,0.032916,0.016324,0.010686,0.011814,0.044745,0.6911,0.3138,0.291,0.5275,1.3033,0.5943,0.5225,1.4851,0.7255,0.4749,0.5251,1.9887,-0.0014,0.0003,0.0031,0.0031,0.0203,,,,,,,2.75779000E+00,-8.73317970E-03,3.03796630E-02,1.15030310E-03,-1.91677840E-05,7.47454150E-06,39,34,,,,,,,,,,,,,,,,,0.919,0.945,0.972,0.984,0.99,0.994,0.996,0.998,0.998,0.998,0.998,0.999,0.999,,,,,,,,,,,,,,,4.6,4.8,5,5.3,5.6,5.9,,,,,,,5.2,5.4,5.6,5.9,6.1,6.5,5.6,5.8,6.1,6.4,6.7,7.1,6.9,7.1,7.4,7.8,8.2,8.6,8.3,8.6,8.9,9.4,9.8,10.3,,,,,,,380,413,443,470,567,86,94,0.717,552,224,0.231,370,4,167,2.17,2,2,,2,2.2,2.0,1,4.22,,,SO
PBM28W,PBM28W,689311,,,,,,1.667164,1.6719592,1.6755264,1.6789501,1.6824816,1.6834881,1.6844362,1.6887378,1.6889305,1.6941736,1.7046462,1.7059883,1.7160229,1.7178168,1.7293972,1.750733,,,31.1,30.9,31.08,30.85,0.02217,0.022164,0.0225,0.015318,0.006956,0.006449,0.011692,0.028886,0.013171,0.01158,0.032916,0.016324,0.010686,0.011814,0.044745,0.6911,0.3138,0.291,0.5275,1.3033,0.5943,0.5225,1.4851,0.7255,0.4749,0.5251,1.9887,-0.0014,0.0003,0.0031,0.0031,0.0203,,,,,,,2.75779000E+00,-8.73317970E-03,3.03796630E-02,1.15030310E-03,-1.91677840E-05,7.47454150E-06,38,34,,,,,,,,,,,,,,,,0.917,0.951,0.964,0.985,0.991,0.994,0.996,0.997,0.998,0.998,0.998,0.998,0.999,0.999,,,,,,,,,,,,,,,4.6,4.8,5,5.3,5.6,5.9,,,,,,,5.2,5.4,5.6,5.9,6.1,6.5,5.6,5.8,6.1,6.4,6.7,7.1,6.9,7.1,7.4,7.8,8.2,8.6,8.3,8.6,8.9,9.4,9.8,10.3,,,,,,,380,413,443,470,567,86,94,0.717,552,224,0.231,370,4,167,2.17,2,2,,2,2.2,2.0,1,4.22,,,SO
S-TIM28,TIM28,689311,694308,1.6446331,1.6506224,1.6574513,1.6643807,1.6669876,1.6719222,1.675529,1.6789648,1.6824952,1.6835001,1.6844464,1.6887387,1.6889309,1.6941672,1.7046652,1.7060156,1.7161548,1.7179746,1.7298089,,,,31.1,30.8,31.07,30.83,0.02217,0.02217,0.022516,0.015507,0.006966,0.006436,0.011672,0.029044,0.01331,0.011834,,0.016512,0.010667,0.011849,,0.6995,0.3142,0.2903,0.5265,1.3101,0.6004,0.5338,,0.7333,0.4738,0.5262,,0.0071,0.0007,0.0099,0.0092,,1.54270810E+00,2.17113891E-01,1.81904459E+00,1.13925005E-02,5.79224572E-02,1.67697189E+02,,,,,,,41,36,,,,,,,,,,,,,0.01,,0.23,0.58,0.79,0.88,0.951,0.97,0.978,0.983,0.987,0.994,0.995,0.994,0.995,0.998,0.998,0.998,0.998,0.996,0.996,0.989,0.983,0.961,0.948,1.3,1.3,1.3,1.4,1.4,1.4,1.9,2,2.1,2.2,2.3,2.4,2,2.1,2.2,2.3,2.4,2.5,2.2,2.3,2.5,2.6,2.7,2.8,2.6,2.7,2.9,3,3.1,3.3,3.4,3.6,3.8,4,4.2,4.4,4.5,4.7,5,5.2,5.5,5.7,,,,,,,560,588,611,637,701,82,98,1.006,855,344,0.242,550,6,155,2.77,2,1,1,,1.0,1.0,1,2.98,,,403
L-TIM28,TIM28,689311,694308,1.64569,1.65134,1.65780,1.66448,1.66704,1.67193,1.67552,1.67896,1.68249,1.68350,1.68444,1.68874,1.68893,1.69417,1.70466,1.70601,1.71611,1.71793,1.72970,1.75177,,,31.1,31.08,,30.84,0.02217,0.022168,0.022511,0.015448,0.006965,0.006441,0.011679,0.028996,0.013269,0.011773,0.033843,0.016453,0.010674,0.011887,0.045764,0.6969,0.3142,0.2906,0.5268,1.3080,0.5986,0.5311,1.5267,0.7309,0.4742,0.5258,2.0330,0.0044,0.0007,0.0078,0.0074,0.0619,1.58039099E+00,1.78294323E-01,1.14876204E+00,1.25270147E-02,6.02807505E-02,1.16215055E+02,,,,,,,40,36,,,,,,,,,,,,,0.16,,0.57,0.80,0.89,0.929,0.964,0.974,0.980,0.984,0.989,0.997,0.996,,,,,,,,,,,,,,,,,,,-0.3,-0.3,-0.3,-0.3,-0.3,-0.3,-0.2,-0.2,-0.2,-0.2,-0.2,-0.3,0.1,0.1,0.1,0.1,0.1,0.1,0.4,0.5,0.5,0.5,0.5,0.6,1.3,1.4,1.5,1.5,1.6,1.7,2.3,2.5,2.6,2.7,2.9,3.0,,,,,,,453,484,504,539,582,101,130,1.020,845,337,0.254,530,5,197,,2,1,1,2,1.0,1.0,1,2.88,,,
S-LAL 9,LAL 9,691548,694546,1.6534308,1.6606431,1.6682201,1.6746967,1.6767845,1.6803682,1.6827852,1.6849851,1.6871693,1.6877794,1.6883496,1.6908898,1.6910019,1.6940065,1.6997738,1.7004926,1.7057313,1.7066424,1.712356,1.7221182,,,54.8,54.6,54.82,54.59,0.01260,0.012605,0.012714,0.010384,0.004384,0.003833,0.006838,0.01564,0.006868,0.005714,0.015476,0.010994,0.006228,0.006486,0.021625,0.8238,0.3478,0.3041,0.5425,1.2408,0.5449,0.4533,1.2278,0.8647,0.4899,0.5101,1.7009,0.0199,0.0055,-0.0101,-0.0079,-0.0382,1.16195687E+00,6.44860099E-01,1.25062221E+00,1.59659509E-02,5.05502467E-04,9.38284169E+01,,,,,,,38,30,,,,,,0.01,0.04,0.11,0.22,0.38,0.55,0.7,0.82,,0.89,0.936,0.96,0.973,0.985,0.988,0.992,0.994,0.995,0.997,0.996,0.997,0.998,0.998,0.997,0.996,0.996,0.992,0.992,0.984,0.963,0.89,0.66,3.4,3.4,3.5,3.5,3.6,3.7,3.8,3.8,3.9,3.9,4,4,3.8,3.8,3.9,3.9,4,4,3.9,4,4,4.1,4.2,4.2,4.1,4.1,4.2,4.3,4.3,4.4,4.4,4.5,4.6,4.7,4.8,4.8,4.8,4.9,5,5.1,5.2,5.3,,,,,,,606,630,653,679,707,61,74,0.895,1075,418,0.287,660,7,88,1.85,2,5,2,,52.0,4.0,1,3.63,,,460
S-LAL58,LAL58,694508,697505, 1.65998 , 1.66538 , 1.67133 , 1.67689 , 1.67883 , 1.68233 , 1.68480 , 1.68709 , 1.68939 , 1.69004 , 1.69065 , 1.69337 , 1.69350 , 1.69675 , 1.70304 , 1.70383 , 1.70960 , 1.71061 , 1.71696 , 1.72788 ,,,50.8,,50.81,50.53,0.01365,0.013649,0.013789,0.010565,0.004596,0.004102,0.007352,0.017117,0.00757,0.006343,0.017264,0.011214,0.006703,0.007086,0.024045,0.774,0.3367,0.3005,0.5386,1.2541,0.5546,0.4647,1.2649,0.8133,0.4861,0.5139,1.7438,-0.0111,-0.0008,-0.0051,-0.0047,-0.0347,1.06368789E+00,7.44939067E-01,1.59178942E+00,1.85199640E-02,1.16295862E-03,1.56636025E+02,,,,,,,37,32,,,,,,,,,0.02,0.22,0.53,0.75,0.87,,0.935,0.962,0.977,0.986,0.991,0.992,0.994,0.996,0.997,0.998,0.997,0.997,0.998,0.999,0.998,0.998,0.999,0.997,0.996,0.989,0.977,0.942,0.84,,,,,,,2,2.1,2.1,2.1,2.1,2.1,2.1,2.1,2.1,2.1,2.1,2.1,2.2,2.3,2.3,2.3,2.3,2.3,2.4,2.4,2.5,2.5,2.5,2.6,2.9,2.9,2.9,3,3,3.1,3.3,3.4,3.4,3.5,3.5,3.6,,,,,,,633,659,676,718,770,75,86,0.728,928,361,0.285,580,6,167,1.7,1,4,3,,52.2,2.2,,4.03,,,
LAL58,LAL58,694508,697505,1.6597312,1.6652537,1.6712813,1.6768736,1.6788214,1.6823338,1.6847983,1.6870884,1.6893944,1.6900431,1.6906509,1.6933746,1.6934953,1.696745,1.703044,1.7038339,1.7096183,1.7106292,1.717001,1.728021,,,50.8,50.5,50.81,50.52,0.01365,0.01365,0.013791,0.010573,0.004596,0.004101,0.007351,0.017134,0.007585,0.006372,0.017392,0.011222,0.006702,0.007089,0.024187,0.7746,0.3367,0.3004,0.5385,1.2552,0.5557,0.4668,1.2741,0.8137,0.486,0.514,1.7538,-0.0105,-0.0008,-0.004,-0.0036,-0.0255,1.53414991E+00,2.74494553E-01,1.21052663E+00,8.01449705E-03,3.02370141E-02,1.18744226E+02,,,,,,,38,33,,,,,,,,,,0.02,0.23,0.55,0.77,,0.87,0.933,0.959,0.973,0.986,0.99,0.993,0.995,0.997,0.999,0.998,0.998,0.999,0.999,0.998,0.998,0.998,0.996,0.995,0.987,0.973,0.93,0.8,0.2,0.2,0.3,0.3,0.3,0.4,0.6,0.6,0.7,0.7,0.8,0.9,0.6,0.7,0.7,0.8,0.8,0.9,0.7,0.8,0.9,0.9,1,1.1,0.9,1,1.1,1.2,1.2,1.3,1.3,1.4,1.5,1.6,1.7,1.8,1.8,1.9,2,2.1,2.2,2.3,,,,,,,597,625,640,669,718,78,91,0.686,879,341,0.288,510,5,189,1.6,2,5,3,,53.2,4.2,1,4.11,,,471
S-LAL13,LAL13,694532,697530,1.6560525,1.6630428,1.6704366,1.6768479,1.678944,1.6825759,1.6850445,1.6873009,1.6895476,1.6901761,1.6907638,1.6933852,1.6935009,1.6966072,1.7025822,1.7033279,1.7087682,1.7097153,1.7156618,1.7258486,,,53.2,53,53.21,52.97,0.01303,0.013034,0.013152,0.010604,0.004503,0.003953,0.007059,0.016214,0.007133,0.005947,0.016134,0.011232,0.006431,0.006721,0.022521,0.8136,0.3455,0.3033,0.5416,1.244,0.5473,0.4563,1.2378,0.854,0.489,0.511,1.7124,0.0173,0.0051,-0.0102,-0.0081,-0.0417,9.80071267E-01,8.32904776E-01,1.28111995E+00,3.89123698E-03,1.89164592E-02,9.89052676E+01,,,,,,,38,31,,,,,,0.01,0.03,0.08,0.19,0.34,0.52,0.68,0.8,,0.88,0.932,0.958,0.972,0.986,0.99,0.993,0.995,0.996,0.997,0.995,0.995,0.996,0.997,0.996,0.995,0.995,0.99,0.99,0.981,0.958,0.88,0.66,4.6,4.7,4.8,4.9,5,5.1,4.8,4.9,5.1,5.3,5.4,5.6,4.8,5,5.1,5.3,5.5,5.6,4.9,5.1,5.3,5.5,5.6,5.8,5.1,5.3,5.5,5.7,5.8,6,5.5,5.7,5.9,6.1,6.3,6.5,5.9,6.1,6.4,6.6,6.8,7,,,,,,,591,616,641,666,701,57,72,0.893,1073,416,0.29,650,7,87,2.13,1,5,1,2,52.0,3.0,1,3.6,,,488
S-BAH54,BAH54,695422,,,,,,1.6777192,1.6817871,1.684671,1.6873692,1.6901023,1.6908739,1.6915981,1.6948555,1.6950004,1.6989147,1.7065847,1.7075542,1.7147084,1.7159697,1.7239802,1.7381322,,,42.2,41.9,42.16,41.90,0.01648,0.016483,0.01668,0.012383,0.005431,0.004898,0.008813,0.02097,0.009385,0.00801,0.022162,0.013155,0.008041,0.008639,0.030578,0.7513,0.3295,0.2972,0.5347,1.2722,0.5694,0.486,1.3445,0.7887,0.4821,0.5179,1.8332,0.0068,0.0025,-0.005,-0.0039,-0.0275,,,,,,,2.80277400E+00,-1.14414280E-02,2.38302310E-02,5.73226880E-04,1.15160470E-05,1.20658960E-06,38,33,,,,,,,,,,,,,,,,0.924,0.953,0.968,0.979,0.983,0.987,0.99,0.993,0.997,0.997,0.997,0.998,,,,,,,,,,,4.7,4.7,4.9,4.9,5.1,5.3,5.4,5.5,5.6,5.7,5.9,6.2,5.4,5.5,5.7,5.8,6,6.2,5.7,5.7,5.9,6,6.3,6.5,5.9,6,6.1,6.3,6.6,6.8,6.6,6.7,6.8,7,7.3,7.6,7.1,7.3,7.5,7.8,8.1,8.4,,,,,,,,,573,620,685,66,81,1.051,1048,418,0.254,610,6,119,2.51,1,1,,1,1.0,1.0,1,3.3,,,SO
S-LAM59,LAM59,697485,700482, 1.66174 , 1.66748 , 1.67376 , 1.67959 , 1.68163 , 1.68530 , 1.68788 , 1.69028 , 1.69270 , 1.69338 , 1.69401 , 1.69688 , 1.69700 , 1.70042 , 1.70706 , 1.70790 , 1.71402 , 1.71509 , 1.72187 , 1.73366 ,,,48.5,,48.52,48.24,0.01436,0.014366,0.014521,0.011071,0.004818,0.004306,0.007725,0.018089,0.008029,0.006774,0.018569,0.011751,0.007045,0.007476,0.025763,0.7706,0.3354,0.2997,0.5377,1.2592,0.5589,0.4715,1.2926,0.8092,0.4852,0.5148,1.7742,-0.0037,0.0007,-0.0047,-0.0041,-0.0261,1.63056133E+00,1.86994897E-01,1.30014289E+00,8.99690705E-03,3.68011993E-02,1.22239544E+02,,,,,,,38,33,,,,,,,,,,,0.14,0.47,0.73,,0.86,0.923,0.954,0.969,0.982,0.986,0.989,0.992,0.995,0.997,0.996,0.995,0.997,0.998,0.998,0.998,0.998,0.996,0.996,0.991,0.982,0.952,0.85,,,,,,,2.7,2.8,2.9,3,3.1,3.1,2.7,2.8,2.9,3,3.1,3.2,2.9,3,3.1,3.2,3.3,3.4,3.1,3.2,3.3,3.4,3.5,3.6,3.5,3.7,3.8,3.9,4.1,4.2,4,4.2,4.3,4.5,4.6,4.8,,,,,,,594,623,634,678,735,71,83,0.847,1006,394,0.277,600,6,142,,1,4,3,,5.2,1.0,,3.77,,,
LAM59,LAM59,697485,700482,1.6622485,1.6678419,1.67397,1.6796979,1.6817064,1.6853446,1.6879077,1.6902955,1.6927052,1.6933839,1.6940203,1.6968757,1.6970024,1.7004182,1.707066,1.7079021,1.7140445,1.7151215,1.7219362,1.7338412,,,48.5,48.2,48.53,48.24,0.01436,0.014361,0.014518,0.010999,0.004797,0.004297,0.007713,0.01812,0.008056,0.006814,0.018719,0.011678,0.007034,0.007484,0.025939,0.7659,0.334,0.2992,0.5371,1.2618,0.561,0.4745,1.3035,0.8044,0.4845,0.5155,1.7867,-0.0085,-0.0007,-0.0021,-0.0019,-0.0152,1.62694497E+00,1.90668109E-01,1.28107869E+00,8.75749731E-03,3.77972424E-02,1.23778354E+02,,,,,,,39,34,,,,,,,,,,,0.04,0.28,0.59,,0.78,0.88,0.931,0.956,0.977,0.984,0.988,0.992,0.994,0.997,0.996,0.996,0.997,0.998,0.997,0.996,0.996,0.993,0.992,0.983,0.968,0.921,0.79,0.4,0.5,0.5,0.6,0.7,0.7,0.8,0.9,1,1.1,1.2,1.2,0.9,0.9,1,1.1,1.2,1.3,1,1.1,1.2,1.3,1.4,1.5,1.2,1.3,1.4,1.5,1.6,1.7,1.7,1.8,1.9,2,2.2,2.3,2.1,2.3,2.4,2.6,2.7,2.9,,,,,,,598,625,641,673,719,75,90,0.727,888,345,0.286,530,5,184,1.59,2,5,2,3,53.2,3.2,1,4.06,,,318
S-LAL14,LAL14,697555,700553,1.6582048,1.665775,1.6736942,1.6803892,1.6825219,1.6861528,1.6885847,1.69079,1.6929739,1.6935831,1.6941523,1.6966852,1.6967969,1.6997884,1.7055217,1.7062357,1.7114356,1.7123395,1.7180045,1.7276727,,,55.5,55.3,55.53,55.31,0.01255,0.012548,0.012653,0.010452,0.004389,0.003823,0.006814,0.015543,0.006818,0.005665,0.015333,0.011061,0.006205,0.006448,0.021437,0.833,0.3498,0.3047,0.543,1.2387,0.5434,0.4515,1.2219,0.8742,0.4904,0.5096,1.6942,0.0258,0.0066,-0.0107,-0.0082,-0.0381,1.23720970E+00,5.89722623E-01,1.31921880E+00,1.53551320E-02,-3.07896250E-04,9.37202947E+01,,,,,,,37,29,,,,,0.03,0.07,0.15,0.27,0.41,0.56,0.7,0.81,0.88,,0.931,0.959,0.974,0.982,0.99,0.993,0.995,0.997,0.998,0.998,0.997,0.997,0.998,0.998,0.998,0.998,0.998,0.991,0.992,0.982,0.954,0.86,0.59,3.5,3.4,3.4,3.4,3.5,3.7,3.7,3.7,3.7,3.8,4,4.2,3.8,3.8,3.8,3.9,4,4.2,3.9,3.9,4,4.1,4.2,4.4,4,4,4.1,4.2,4.3,4.5,4.2,4.3,4.4,4.6,4.8,5,4.7,4.7,4.8,4.9,5.1,5.4,,,,,,,,,650,668,700,57,71,0.908,1118,435,0.284,660,7,81,1.86,1,5,1,2,52.2,3.0,1,3.7,,,477
PBM35,PBM35,699301,,,,,,1.6763149,1.6813228,1.6850161,1.6885612,1.6922266,1.6932732,1.6942599,1.698746,1.6989472,1.7044331,1.7154315,1.7168442,1.7274323,1.7293308,1.7416448,0,,,30.1,29.9,30.12,29.89,0.02320,0.023205,0.023571,0.015912,0.007211,0.00672,0.012206,0.030384,0.013899,0.012314,,0.016958,0.01116,0.012411,,0.6857,0.3108,0.2896,0.526,1.3094,0.599,0.5307,,0.7194,0.4735,0.5265,,-0.0023,-0.0015,0.0073,0.0063,,,,,,,,2.79346340E+00,-1.19163230E-02,2.72527320E-02,2.64772610E-03,-2.27216090E-04,2.04119420E-05,40,37,,,,,,,,,,,,,,,,,,,0.969,0.985,0.991,0.994,0.995,0.997,0.996,0.996,0.998,,,,,,,,,,,4.4,4.7,4.8,5,5.4,5.6,5.4,5.6,5.7,5.9,6.2,6.5,5.5,5.7,5.8,6,6.3,6.6,5.9,6.1,6.2,6.4,6.7,7,6.3,6.5,6.7,7,7.3,7.7,7.6,7.7,8,8.3,8.6,9,9.1,9.3,9.7,10,10.5,10.8,,,,,,,406,443,475,512,587,74,82,0.757,595,242,0.23,420,4,176,2.2,1,1,,1,1.0,1.0,1,4.1,,,SO
S-TIM35,TIM35,699301,704299,1.6528252,1.6590527,1.6661499,1.6733528,1.6760644,1.6812009,1.6849585,1.6885408,1.6922245,1.6932735,1.6942616,1.698746,1.698947,1.7044237,1.7154243,1.7168412,1.7274963,1.7294116,1.7418896,,,,30.1,29.9,30.13,29.89,0.02320,0.023199,0.023567,0.016161,0.007266,0.006722,0.012199,0.030465,0.013988,0.012478,,0.01721,0.01115,0.012417,,0.6966,0.3132,0.2898,0.5258,1.3132,0.603,0.5379,,0.7303,0.4731,0.5269,,0.0086,0.0008,0.0111,0.0103,,1.55849775E+00,2.30767007E-01,1.84436099E+00,1.15367235E-02,5.86095947E-02,1.62981888E+02,,,,,,,41,37,,,,,,,,,,,,,,,0.14,0.48,0.72,0.84,0.939,0.964,0.974,0.981,0.986,0.994,0.994,0.993,0.995,0.998,0.999,0.999,0.999,0.995,0.995,0.988,0.98,0.942,0.931,2,2.1,2.1,2.3,2.4,2.4,2.8,2.9,3,3.2,3.3,3.4,2.8,3,3.1,3.2,3.4,3.5,3.1,3.3,3.4,3.6,3.7,3.9,3.5,3.7,3.8,4,4.2,4.4,4.4,4.6,4.9,5.1,5.3,5.6,5.5,5.8,6.1,6.4,6.7,7,,,,,,,579,603,622,648,716,75,89,1.049,875,353,0.238,500,5,136,3.04,1,1,1,2,1.0,1.0,1,2.96,,,429
S-LAM51,LAM51,700481,703478,1.6645104,1.670239,1.6765235,1.6823899,1.6844417,1.6881513,1.6907601,1.693188,1.6956362,1.6963254,1.6969716,1.6998694,1.699998,1.7034617,1.7101953,1.7110415,1.7172533,1.7183416,1.7252214,1.737213,,,48.1,47.8,48.08,47.80,0.01456,0.014559,0.014717,0.011194,0.004876,0.004362,0.007826,0.018344,0.008147,0.006879,0.018871,0.011883,0.007137,0.00758,0.026171,0.7689,0.3349,0.2996,0.5375,1.26,0.5596,0.4725,1.2962,0.8074,0.4849,0.5151,1.7783,-0.0034,0.0008,-0.0049,-0.0041,-0.0262,1.63847200E+00,1.88330533E-01,1.47502357E+00,9.04853452E-03,3.72740173E-02,1.37770050E+02,,,,,,,39,34,,,,,,,,,,,0.14,0.45,0.7,,0.84,0.914,0.948,0.966,0.98,0.985,0.989,0.992,0.995,0.997,0.996,0.996,0.997,0.997,0.997,0.996,0.996,0.995,0.995,0.989,0.98,0.951,0.85,2.4,2.4,2.5,2.5,2.6,2.6,2.8,2.8,2.9,3,3,3.1,2.8,2.9,2.9,3,3,3.1,2.9,3,3.1,3.2,3.3,3.4,3.2,3.3,3.3,3.4,3.5,3.6,3.6,3.7,3.8,3.9,4,4.1,4.1,4.3,4.4,4.5,4.6,4.7,,,,,,,597,624,640,680,736,71,80,0.867,1007,394,0.278,570,6,140,1.71,1,4,2,,51.2,1.0,1,3.79,,,492
LAM51,LAM51,700481,,,,,,1.6844976,1.6882148,1.6908073,1.6932175,1.6956508,1.6963367,1.6969801,1.6998699,1.6999983,1.7034612,1.7102104,1.7110597,1.7172984,1.7183934,1.7253179,1.7374847,,,48.1,47.8,48.08,47.78,0.01456,0.014559,0.014723,0.011153,0.004844,0.004347,0.00781,0.018395,0.008183,0.006925,0.019092,0.011839,0.007124,0.007599,0.026425,0.7661,0.3327,0.2986,0.5364,1.2635,0.5621,0.4757,1.3114,0.8041,0.4839,0.5161,1.7948,-0.0062,-0.0014,-0.0014,-0.0016,-0.011,,,,,,,2.83067490E+00,-1.25419340E-02,1.92817330E-02,1.13639020E-03,-8.83841510E-05,5.82286860E-06,39,34,,,,,,,,,,,,,,,,,0.911,0.945,0.97,0.977,0.982,0.987,0.991,0.994,0.993,0.993,0.995,0.995,0.995,,,,,,,,,0.6,0.5,0.4,0.4,0.5,0.6,0.8,0.8,0.8,0.8,0.9,1,0.9,0.9,0.8,0.9,1,1.1,1,1,1,1.1,1.2,1.4,1.2,1.2,1.2,1.2,1.3,1.5,1.6,1.6,1.7,1.8,1.9,2.1,2.1,2.1,2.2,2.3,2.5,2.7,,,,,,,586,619,637,660,715,78,88,0.721,874,339,0.288,520,5,184,,3,4,3,4,53.2,3.2,1,4.09,,,SO
BAH71,BAH71,702401,,,,,,1.6841469,1.6882247,1.6911792,1.6939768,1.6968346,1.6976449,1.6984066,1.7018452,1.7019985,1.7061528,1.7143424,1.7153816,1.7230789,1.7244415,1.7331418,1.7487701,,,40.1,39.8,40.10,39.81,0.01751,0.017507,0.017737,0.012688,0.005656,0.005164,0.009318,0.022443,0.0101,0.0087,0.024328,0.013498,0.008508,0.009229,0.033388,0.7247,0.3231,0.295,0.5322,1.2819,0.5769,0.4969,1.3896,0.761,0.4797,0.5203,1.8824,-0.0101,-0.0014,0.0005,0.0003,0.0004,,,,,,,2.82191690E+00,-9.91829720E-03,2.43938800E-02,9.96518590E-04,-4.55219850E-05,5.55128070E-06,40,36,,,,,,,,,,,,,,,,,,0.905,0.958,0.973,0.981,0.986,0.991,0.996,0.995,0.994,0.995,,,,,,,,,,,3.3,3.4,3.4,3.5,3.8,3.9,4,4.1,4.2,4.4,4.7,4.9,4.1,4.2,4.3,4.5,4.8,5,4.3,4.4,4.6,4.8,5.1,5.4,4.7,4.8,4.9,5.1,5.4,5.7,5.4,5.5,5.7,6,6.2,6.6,6.2,6.4,6.6,6.9,7.2,7.6,,,,,,,,,620,672,747,74,84,0.766,861,339,0.269,500,5,174,1.82,1,2,,2,4.2,2.0,1,3.97,,,SO
S-BAH27,BAH27,702412,706410,1.6625311,1.6685837,1.6752601,1.6816029,1.683862,1.6879988,1.6909419,1.6937018,1.696503,1.6972947,1.6980382,1.7013868,1.7015359,1.7055707,1.7135146,1.7145229,1.7219988,1.7233229,1.7318034,1.7471195,,,41.2,41,41.24,40.95,0.01701,0.017012,0.017228,0.012641,0.005561,0.005033,0.009068,0.021787,0.009808,0.00848,0.023797,0.013433,0.008276,0.008952,0.032597,0.7431,0.3269,0.2958,0.533,1.2807,0.5765,0.4985,1.3988,0.7797,0.4804,0.5196,1.8921,0.0029,0.0011,0.0016,0.0018,0.0191,1.68939052E+00,1.33081013E-01,1.41165515E+00,1.03598193E-02,5.33982239E-02,1.26515503E+02,,,,,,,41,35,,,,,,,,,,,,,0.16,,0.47,0.7,0.83,0.89,0.955,0.971,0.979,0.985,0.989,0.995,0.994,0.994,0.996,0.998,0.998,0.998,0.998,0.993,0.994,0.987,0.974,0.921,0.81,3.2,3.3,3.4,3.5,3.5,3.7,3.7,3.8,4,4.1,4.2,4.4,3.7,3.9,4,4.1,4.3,4.4,4,4.1,4.2,4.4,4.5,4.6,4.2,4.4,4.5,4.7,4.8,5,4.8,5,5.2,5.4,5.6,5.8,5.5,5.7,5.9,6.2,6.4,6.6,,,,,,,611,636,647,682,749,64,75,0.869,936,368,0.272,580,6,129,2.18,1,3,2,,4.0,1.0,1,3.67,,,368
BAH27,BAH27,702412,,,,,,1.6840004,1.6880672,1.6909795,1.6937209,1.6965109,1.6973006,1.6980425,1.7013873,1.7015363,1.7055714,1.7135213,1.7145305,1.7220112,1.7233371,1.731817,1.7471237,,,41.2,41,41.24,40.95,0.01701,0.01701,0.01723,0.012511,0.005531,0.005025,0.00906,0.021801,0.009816,0.00848,0.023787,0.013301,0.00827,0.00896,0.032593,0.7355,0.3252,0.2954,0.5326,1.2817,0.5771,0.4985,1.3984,0.772,0.48,0.52,1.8916,-0.0047,-0.0006,0.0026,0.0024,0.0187,,,,,,,2.82315080E+00,-1.09085890E-02,2.37489800E-02,9.01646010E-04,-3.71317110E-05,5.48189050E-06,40,36,,,,,,,,,,,,,,,,,,,0.954,0.972,0.981,0.987,0.992,0.996,0.995,0.994,0.996,0.997,0.997,,,,,,,,,1.7,1.7,1.9,2,2.2,2.5,2.2,2.3,2.4,2.6,2.9,3.1,2.2,2.3,2.5,2.7,2.9,3.2,2.4,2.5,2.6,2.9,3.1,3.4,2.7,2.8,3,3.2,3.5,3.8,3.3,3.4,3.6,3.9,4.2,4.4,4,4.2,4.5,4.7,5.1,5.4,,,,,,,565,592,612,641,694,75,85,0.757,847,332,0.275,500,5,184,,2,4,,3,52.2,3.2,1,4.02,,,SO
BAH77,BAH77,702412,,,,,,1.6839601,1.688036,1.6909575,1.6937072,1.6965044,1.6972958,1.6980392,1.7013899,1.7015391,1.7055786,1.7135282,1.7145362,1.7219987,1.723319,1.731741,1.7468054,,,41.2,40.9,41.21,40.93,0.01703,0.017024,0.01724,0.012544,0.005546,0.005035,0.009075,0.02178,0.009791,0.008422,0.023486,0.013336,0.008283,0.008957,0.032269,0.7368,0.3258,0.2958,0.5331,1.2794,0.5751,0.4947,1.3796,0.7735,0.4805,0.5195,1.8718,-0.0032,0,0.0003,0.0003,-0.0003,,,,,,,2.82229290E+00,-1.06366020E-02,2.43652410E-02,7.05911450E-04,-3.95069770E-06,2.98656250E-06,38,34,,,,,,,,,,,,,,,,0.933,0.959,0.973,0.984,0.987,0.99,0.993,0.995,0.998,0.997,0.996,0.998,,,,,,,,,,,2.4,2.4,2.5,2.7,2.8,3.1,3.3,3.3,3.4,3.6,3.7,4,3.4,3.4,3.5,3.6,3.8,4.1,3.6,3.6,3.8,3.9,4.1,4.4,3.8,3.9,4,4.2,4.4,4.6,4.5,4.6,4.8,5,5.2,5.5,5.2,5.4,5.6,5.8,6.1,6.4,,,,,,,523,556,572,606,665,72,84,0.77,843,334,0.261,510,5,184,1.58,3,4,,3,51.2,2.0,1,4.15,,,SO
S-LAL 8,LAL 8,713539,716536,1.6741779,1.6815487,1.6893013,1.6959657,1.6981284,1.7018577,1.7043825,1.706685,1.7089739,1.7096137,1.7102118,1.7128773,1.712995,1.7161499,1.7222103,1.722966,1.728476,1.7294348,1.7354507,1.7457461,,,53.9,53.6,53.87,53.64,0.01324,0.013236,0.013352,0.010846,0.004591,0.004021,0.007176,0.01644,0.007225,0.006016,0.016311,0.011486,0.006536,0.006816,0.02278,0.8194,0.3469,0.3038,0.5422,1.2421,0.5459,0.4545,1.2323,0.8602,0.4895,0.5105,1.7061,0.02,0.0057,-0.0107,-0.0084,-0.0416,1.30663291E+00,5.71377253E-01,1.24303605E+00,6.11862448E-03,2.12721470E-02,9.06285686E+01,,,,,,,38,30,,,,,,0.03,0.07,0.15,0.28,0.44,0.6,0.74,0.84,,0.905,0.944,0.965,0.977,0.988,0.991,0.994,0.996,0.997,0.998,0.996,0.997,0.997,0.998,0.997,0.997,0.997,0.991,0.991,0.981,0.955,0.87,0.62,3.3,3.4,3.5,3.6,3.6,3.7,3.6,3.7,3.9,4,4.1,4.2,3.6,3.8,3.9,4,4.1,4.2,3.8,3.9,4,4.1,4.3,4.4,4,4.1,4.2,4.3,4.5,4.6,4.3,4.5,4.6,4.8,4.9,5.1,4.7,4.9,5,5.2,5.4,5.5,,,,,,,590,617,643,668,698,61,74,0.894,1140,442,0.289,660,7,81,1.75,2,4,3,,52.0,3.0,1,3.79,,,204
PBH 1,PBH 1,717295,723293,1.6735241,1.6785464,1.6844963,1.6910737,1.6937139,1.6988831,1.7027489,1.70647,1.710317,1.7114149,1.7124496,1.7171512,1.717362,1.7231069,1.7346236,1.7361031,1.7471883,1.7491723,1.7620235,1.7858461,,,29.5,29.3,29.51,29.29,0.02430,0.024307,0.024688,0.016603,0.007568,0.007045,0.01279,0.03181,0.014548,0.012852,0.036674,0.017701,0.011692,0.012996,0.049743,0.6831,0.3114,0.2898,0.5262,1.3087,0.5985,0.5287,1.5088,0.717,0.4736,0.5264,2.0149,-0.002,-0.0002,0.0053,0.0048,0.0309,1.55408138E+00,2.89397861E-01,1.06727944E+00,1.20146818E-02,5.32883208E-02,1.22863029E+02,,,,,,,39,34,,,,,,,,,,,0.03,0.35,0.7,,0.86,0.93,0.958,0.972,0.986,0.991,0.994,0.996,0.997,0.999,0.999,0.999,0.999,0.999,0.999,0.999,0.999,0.997,0.997,0.989,0.982,0.96,0.948,4.7,5,5.2,5.4,5.7,5.9,5.9,6.2,6.4,6.7,6.9,7.2,6,6.2,6.5,6.8,7.1,7.3,6.5,6.7,7,7.3,7.6,7.9,7.1,7.4,7.7,8,8.3,8.6,8.6,8.9,9.2,9.6,9.9,10.3,10.2,10.6,11,11.4,11.8,12.2,,,,,,,380,416,431,470,556,80,89,0.705,556,225,0.234,390,4,176,1.74,1,3,1,,3.2,2.0,1,4.47,,,451
S-TIH 1,TIH 1,717295,723293, 1.67018 , 1.67636 , 1.68344 , 1.69075 , 1.69353 , 1.69885 , 1.70275 , 1.70649 , 1.71033 , 1.71143 , 1.71246 , 1.71715 , 1.71736 , 1.72310 , 1.73463 , 1.73612 , 1.74732 , 1.74933 , 1.76247 ,,,,29.5,,29.52,29.28,0.02430,0.024303,0.024694,0.016798,0.007579,0.00703,0.012766,0.03197,0.014697,0.013136,,0.017894,0.01167,0.013024,,0.6912,0.3119,0.2893,0.5253,1.3155,0.6047,0.5405,,0.7246,0.4726,0.5274,,0.006,0.0003,0.0121,0.011,,1.60326759E+00,2.42980935E-01,1.81313592E+00,1.18019139E-02,5.91363658E-02,1.61218747E+02,,,,,,,41,36,,,,,,,,,,,,,,,0.19,0.56,0.78,0.88,0.952,0.971,0.978,0.982,0.987,0.994,0.994,0.991,0.993,0.998,0.999,0.998,0.998,0.996,0.995,0.988,0.981,0.957,0.941,,,,,,,3.2,3.4,3.7,3.9,4.1,4.3,3.3,3.5,3.7,4,4.2,4.4,3.6,3.8,4.1,4.3,4.6,4.8,4,4.3,4.6,4.8,5.1,5.3,5.1,5.4,5.7,6,6.4,6.7,6.2,6.7,7.1,7.5,7.9,8.3,,,,,,,569,597,622,653,703,82,96,1.018,884,355,0.247,550,6,161,,1,1,1,,1.0,1.0,,3.06,,,
S-LAM 3,LAM 3,717479,721476,1.6813285,1.6869854,1.6931962,1.699047,1.7011145,1.7048774,1.7075377,1.7100203,1.7125282,1.7132349,1.7138976,1.7168719,1.7170039,1.7205629,1.7274885,1.7283594,1.7347539,1.7358745,1.7429595,1.7553084,,,47.9,47.6,47.92,47.64,0.01496,0.014961,0.015124,0.011413,0.00499,0.004476,0.008035,0.018871,0.008386,0.007085,0.019433,0.01212,0.007328,0.007796,0.026949,0.7629,0.3335,0.2992,0.5371,1.2613,0.5605,0.4736,1.2989,0.8014,0.4845,0.5155,1.7819,-0.0086,-0.0004,-0.0039,-0.0034,-0.0249,1.64258713E+00,2.39634610E-01,1.22483026E+00,8.68246020E-03,3.51226242E-02,1.16604369E+02,,,,,,,38,34,,,,,,,,,,,0.1,0.41,0.69,,0.83,0.916,0.951,0.968,0.982,0.987,0.99,0.993,0.995,0.997,0.996,0.996,0.997,0.999,0.997,0.997,0.996,0.994,0.992,0.983,0.966,0.92,0.77,-0.8,-0.8,-0.8,-0.8,-0.8,-0.8,-0.5,-0.4,-0.4,-0.4,-0.3,-0.3,-0.5,-0.4,-0.4,-0.3,-0.3,-0.3,-0.3,-0.3,-0.2,-0.2,-0.1,-0.1,-0.1,0,0,0.1,0.1,0.2,0.3,0.4,0.5,0.6,0.7,0.7,0.8,0.9,1,1.1,1.2,1.3,,,,,,,588,614,630,661,701,80,94,0.655,868,335,0.294,510,5,202,1.51,3,4,2,,53.2,4.2,1,4.25,,,446
BPH45,BPH45,719335,,,,,,1.696817,1.7017744,1.705358,1.7087505,1.7122189,1.7132032,1.714129,1.7183151,1.7185021,1.7235786,1.733657,1.7349432,1.7445208,1.7462255,1.7571696,1.7770322,,,33.5,33.3,33.52,33.28,0.02144,0.021438,0.02174,0.015402,0.006861,0.006283,0.01136,0.027724,0.012569,0.010944,0.030806,0.016386,0.010376,0.011364,0.042089,0.7184,0.32,0.2931,0.5299,1.2932,0.5863,0.5105,1.437,0.7537,0.4773,0.5227,1.936,0.0145,0.0035,-0.0019,-0.0009,-0.0073,,,,,,,2.86190650E+00,-1.24256170E-02,2.98891700E-02,1.03706910E-03,1.60156920E-06,4.45952120E-06,42,35,,,,,,,,,,,,,,,,,,,0.941,0.976,0.989,0.994,0.996,0.997,0.997,0.998,0.998,,,,,,,,,,,,,,,,,7.2,7.3,7.5,7.7,8,8.3,,,,,,,7.6,7.7,7.9,8.2,8.5,8.8,8,8.2,8.4,8.6,8.9,9.3,9,9.2,9.5,9.8,10.2,10.6,10.2,10.5,10.8,11.1,11.5,12,,,,,,,401,433,457,482,521,57,69,0.749,688,270,0.274,460,5,131,1.82,2,4,,3,52.0,4.3,1,4.16,,,SO
BPH 8,BPH 8,720347,725345,1.674022,1.6812244,1.6890783,1.696532,1.6992045,1.70413,1.7076567,1.710978,1.7143612,1.7153195,1.7162202,1.7202856,1.7204669,1.7253838,1.7351147,1.7363541,1.7455694,1.747206,1.7577127,1.7767566,,,34.7,34.5,34.71,34.49,0.02075,0.020754,0.021034,0.015156,0.006704,0.006106,0.011023,0.026739,0.012091,0.010507,0.029551,0.016115,0.010064,0.01097,0.040403,0.7303,0.323,0.2942,0.5311,1.2884,0.5826,0.5063,1.4239,0.7661,0.4785,0.5215,1.9208,0.0208,0.0051,-0.0042,-0.0027,-0.0105,1.59323023E+00,2.77775516E-01,1.04070526E+00,1.03458172E-02,4.74089271E-02,8.12863792E+01,,,,,,,40,34,,,,,,,,,,0.01,0.13,0.32,0.51,,0.67,0.79,0.87,0.923,0.967,0.984,0.991,0.995,0.997,0.998,0.997,0.997,0.998,0.997,0.997,0.996,0.996,0.976,0.981,0.968,0.93,0.77,0.55,5.3,5.4,5.6,5.8,5.9,6.1,6.1,6.3,6.5,6.6,6.8,7,6.2,6.4,6.5,6.7,6.9,7.1,6.5,6.7,6.9,7,7.2,7.4,6.9,7.1,7.3,7.5,7.7,7.9,7.8,8,8.2,8.4,8.7,8.9,8.7,9,9.3,9.5,9.8,10.1,,,,,,,435,465,492,517,545,54,67,0.73,707,278,0.273,450,5,166,1.86,2,5,4,,53.2,4.2,1,4.2,,,384
S-NBH 8,NBH 8,720347,725345,1.67534,1.68198,1.68941,1.69665,1.69928,1.70416,1.70767,1.71099,1.71437,1.71532,1.71622,1.72029,1.72047,1.72538,1.73512,1.73636,1.74559,1.74723,1.75777,1.77689,,,34.7,34.71,,34.47,0.02075,0.020758,0.021042,0.015084,0.006690,0.006102,0.011020,0.026767,0.012111,0.010534,0.029660,0.016041,0.010063,0.010979,0.040530,0.7267,0.3223,0.2940,0.5309,1.2895,0.5834,0.5075,1.4288,0.7623,0.4782,0.5218,1.9261,0.0172,0.0044,-0.0031,-0.0019,-0.0056,1.61344136E+00,2.57295888E-01,1.98364455E+00,1.06386752E-02,4.87071624E-02,1.59784404E+02,,,,,,,40,33,,,,,,,,,,0.03,0.24,0.49,0.67,,0.79,0.86,0.908,0.936,0.962,0.972,0.979,0.984,0.989,0.996,0.997,0.997,0.998,0.999,0.999,0.999,0.999,0.997,0.997,0.992,0.984,0.955,0.88,2.2,2.2,2.2,2.2,2.3,2.4,3.0,3.0,3.1,3.1,3.2,3.3,3.0,3.1,3.1,3.2,3.3,3.3,3.3,3.4,3.4,3.5,3.6,3.6,3.6,3.7,3.8,3.9,3.9,4.0,4.3,4.5,4.6,4.7,4.9,5.0,5.2,5.4,5.5,5.7,5.9,6.1,,,,,,,,,508,555,611,81,100,1.052,1017,407,0.25,590,6,155,2.9,1,1,2,,1,1,,3.19,,,
LAM58,LAM58,720420,724417,1.6837409,1.6887677,1.6944806,1.7002367,1.7023851,1.7064213,1.7093445,1.7121076,1.7149245,1.7157221,1.7164715,1.7198495,1.72,1.7240714,1.7320718,1.7330847,1.7405699,1.7418905,1.7503037,1.7652616,,,42.0,41.7,41.99,41.70,0.01715,0.017147,0.017363,0.01254,0.00558,0.005075,0.009146,0.021891,0.009819,0.008413,0.023371,0.013337,0.008349,0.009014,0.032177,0.7313,0.3254,0.296,0.5334,1.2767,0.5726,0.4906,1.363,0.7681,0.4809,0.5191,1.8532,-0.0124,-0.0014,-0.0008,-0.0009,-0.0104,1.70442271E+00,1.77856842E-01,1.42572647E+00,1.02493947E-02,4.57681919E-02,1.53526719E+02,,,,,,,40,35,,,,,,,,,,,,0.06,0.33,,0.61,0.79,0.88,0.932,0.971,0.981,0.987,0.991,0.994,0.998,0.998,0.998,0.998,0.999,0.998,0.999,0.999,0.998,0.998,0.993,0.986,0.966,0.924,4.6,4.8,4.9,5,5.1,5.2,5.2,5.4,5.5,5.6,5.8,5.9,5.2,5.4,5.6,5.7,5.8,6,5.4,5.6,5.8,5.9,6.1,6.2,5.8,6,6.2,6.3,6.5,6.6,6.6,6.8,6.9,7.1,7.3,7.4,7.4,7.6,7.8,8,8.2,8.4,,,,,,,595,626,632,678,761,66,77,0.739,870,339,0.282,530,5,154,1.93,1,3,1,,5.2,1.2,1,4.26,,,132
S-LAM58,LAM58,720420,724417,1.68205,1.68764,1.69390,1.70001,1.70224,1.70636,1.70931,1.71209,1.71492,1.71572,1.71647,1.71985,1.72000,1.72407,1.73207,1.73308,1.74058,1.74190,1.75033,1.76538,,,42.0,41.98,,41.69,0.01715,0.017152,0.017366,0.012680,0.005606,0.005081,0.009153,0.021898,0.009827,0.008436,0.023484,0.013479,0.008354,0.009012,0.032298,0.7393,0.3268,0.2962,0.5336,1.2767,0.5729,0.4918,1.3692,0.7762,0.4811,0.5189,1.8598,-0.0043,0.0001,-0.0008,-0.0006,-0.0043,1.70984856E+00,1.73342897E-01,1.64833565E+00,1.00852127E-02,4.70890831E-02,1.57468520E+02,,,,,,,41,35,,,,,,,,,,,,0.04,0.27,,0.55,0.74,0.85,0.911,0.960,0.976,0.983,0.988,0.991,0.996,0.996,0.995,0.997,0.998,0.998,0.998,0.999,0.997,0.997,0.992,0.984,0.956,0.89,3.3,3.4,3.4,3.6,3.6,3.7,3.9,4.0,4.1,4.3,4.4,4.5,3.9,4.0,4.2,4.3,4.5,4.6,4.1,4.3,4.4,4.6,4.7,4.8,4.4,4.6,4.7,4.9,5.0,5.2,5.0,5.2,5.4,5.6,5.7,5.9,5.7,5.9,6.1,6.3,6.5,6.8,,,,,,,,,681,726,791,66,77,0.771,919,359,0.279,560,6,151,2.03,1,2,1,,3.2,1.0,,4,,,
S-LAM52,LAM52,720437,724434,1.6828061,1.6883975,1.6946252,1.7006463,1.7028199,1.7068272,1.70969,1.7123776,1.7151053,1.7158759,1.7165994,1.7198551,1.7199999,1.723914,1.7315854,1.7325552,1.7397151,1.7409771,1.7490117,1.7632797,,,43.7,43.4,43.69,43.40,0.01648,0.01648,0.016679,0.012285,0.005415,0.004895,0.008809,0.020977,0.009392,0.008035,0.022303,0.013056,0.008038,0.008641,0.030725,0.7454,0.3286,0.297,0.5345,1.2729,0.5699,0.4876,1.3533,0.7828,0.4819,0.5181,1.8421,-0.0063,-0.0002,-0.0011,-0.0009,-0.0059,1.73442942E+00,1.51553910E-01,1.46225433E+00,1.00690928E-02,4.70634701E-02,1.40084396E+02,,,,,,,40,35,,,,,,,,,,,,0.1,0.39,,0.65,0.8,0.88,0.93,0.965,0.977,0.984,0.988,0.992,0.996,0.996,0.995,0.997,0.998,0.997,0.997,0.998,0.997,0.996,0.99,0.979,0.947,0.85,1.1,1.1,1.1,1.1,1.2,1.2,1.6,1.6,1.7,1.8,1.9,1.9,1.6,1.7,1.8,1.8,1.9,2,1.8,1.9,2,2,2.1,2.2,2,2.1,2.2,2.3,2.4,2.5,2.6,2.7,2.8,3,3.1,3.2,3.2,3.3,3.5,3.6,3.8,3.9,,,,,,,604,632,644,685,743,77,88,0.801,957,374,0.278,530,5,160,1.53,1,4,2,,51.2,1.2,1,3.95,,,482
