Repository: davidsmarx/Matlab

File: Thin Film toolbox/for Hanh/glass data toolbox/Ohara catalog data.csv (part 6 of 7)
,,,,,,,,,,                   THERMAL PROPERTIES                  ,,,,,CTE a (10E-7ºC),,CONDUCTIVITY,                              MECHANICAL PROPERTIES                              ,,,,,,,                                     CHEMICAL PROPERTIES             ,,,,,,BUBBLE GRP,SPEC. GRVTY,Remarks,,
Glass ,Glass ,Code(d),Code(e),n2325,n1970,n1530,n1129,nt,ns,nA',nr,nC,nC',nHe-Ne,nD,nd,ne,nF,nF',nHe-Cd,ng,nh,ni,n334,n326,vd,,,ve,nF-nC,,nF'-nC',nC-nt,nC-nA',nd-nC,ne-nC,ng-nd,ng-nF,nh-ng,ni-ng,nC'-nt,ne-nC',nF'-ne,ni-nF',"qC,t","qC,A'","qd,C","qe,C","qg,d","qg,F","q h,g","q i,g","q'C',t","q'e,C'","q'F',e","q'i,F'","DqC,t","DqC,A'","Dqg,d","Dqg,F","Dq i,g",A1,A2,A3,B1,B2,B3,A0,A1,A2,A3,A4,A5,l80,l5,240,250,260,270,280,290,300,310,320,330,340,350,360,365,370,380,390,400,420,440,460,480,500,550,600,650,700,800,900,1000,1200,1400,1600,1800,2000,2200,2400,t(-40~-20),t(-20~0),t(0~20),t(20~40),t(40~60),t(60~80),C'(-40~-20),C'(-20~0),C'(0~20),C'(20~40),C'(40~60),C'(60~80),633(-40~-20),633(20~0),633(0~20),633(20~40),633(40~60),633(60~80),D(-40~-20),D(-20~0),D(0~20),D(20~40),D(40~60),D(60~80),e(-40~-20),e(-20~0),e(0~20),e(20~40),e(40~60),e(60~80),F'(-40~-20),F'(-20~0),F'(0~20),F'(20~40),F'(40~60),F'(60~80),g(-40~-20),g(-20~0),g(0~20),g(20~40),g(40~60),g(60~80),i(-40~-20),i(-20~0),i(0~20),i(20~40),i(40~60),i(60~80),StP (ºC),AP (ºC),Tg (ºC),At (ºC),SP (ºC),(-30~+70),(100~300),k (W/m·K),Young's (E) ,Rigidity (G),Poisson's(s),Knoop (Hk),Group,Abrasion(Aa),b,RW(P),RA(P),W(S)max,W(S)min,SR,PR,B,d,,,
LAM52,LAM52,720437,,,,,,1.7028694,1.7068661,1.7097156,1.7123923,1.7151119,1.7158809,1.716603,1.7198549,1.7199997,1.723913,1.731586,1.7325559,1.739713,1.7409751,1.7489987,1.7632642,,,43.7,43.4,43.71,43.41,0.01648,0.016474,0.016675,0.012243,0.005396,0.004888,0.008801,0.020975,0.009389,0.008024,0.022289,0.013012,0.008032,0.008643,0.030708,0.7432,0.3275,0.2967,0.5342,1.2732,0.5699,0.4871,1.353,0.7803,0.4817,0.5183,1.8416,-0.0086,-0.0013,-0.0007,-0.0008,-0.006,,,,,,,2.88808080E+00,-1.13304290E-02,2.30613550E-02,1.00448510E-03,-5.63020830E-05,5.24846570E-06,41,36,,,,,,,,,,,,,,,,,,0.905,0.957,0.973,0.98,0.986,0.991,0.995,0.994,0.994,0.995,0.997,0.997,,,,,,,,,0.7,0.5,0.6,0.6,0.7,0.8,1.5,1.4,1.4,1.4,1.5,1.6,1.5,1.4,1.4,1.5,1.6,1.6,1.7,1.6,1.6,1.7,1.8,1.9,2,1.9,1.9,2,2.1,2.2,2.6,2.6,2.6,2.7,2.8,3,3.3,3.2,3.3,3.4,3.5,3.7,,,,,,,,,620,654,709,80,91,0.717,888,345,0.288,520,5,176,1.58,2,4,,3,52.2,3.2,1,4.15,,,SO
LAM61,LAM61,720460,724457,1.6851743,1.6902896,1.6960127,1.7016188,1.7036658,1.707463,1.7101859,1.7127454,1.7153435,1.7160774,1.7167662,1.7198642,1.720002,1.7237205,1.730984,1.7318996,1.738637,1.7398203,1.7473203,1.7604764,,,46.0,45.7,46.04,45.74,0.01564,0.01564,0.015823,0.011678,0.005158,0.004658,0.008377,0.019818,0.008836,0.0075,0.020656,0.012411,0.007644,0.008179,0.028576,0.7467,0.3298,0.2978,0.5356,1.2671,0.565,0.4795,1.3207,0.7844,0.4831,0.5169,1.806,-0.016,-0.0019,-0.002,-0.002,-0.0188,1.70602421E+00,1.82716030E-01,1.20483299E+00,9.57977142E-03,4.04409651E-02,1.27570994E+02,,,,,,,39,34,,,,,,,,,,,0.03,0.24,0.54,,0.75,0.86,0.926,0.954,0.977,0.984,0.989,0.992,0.995,0.998,0.997,0.996,0.997,0.998,0.998,0.997,0.997,0.995,0.993,0.984,0.968,0.931,0.83,-0.5,-0.5,-0.4,-0.2,0,0.1,0.3,0.3,0.3,0.3,0.4,0.6,0.3,0.3,0.3,0.4,0.5,0.7,0.5,0.5,0.5,0.6,0.8,1,0.8,0.8,0.8,0.9,1,1.2,1.3,1.3,1.4,1.5,1.7,1.8,1.9,1.9,2,2.1,2.3,2.5,,,,,,,595,627,647,676,737,85,96,0.673,855,330,0.294,520,5,203,1.48,2,4,2,3,53.2,3.2,1,4.28,,,494
S-LAM61,LAM61,720460,724457,1.68252,1.68854,1.69511,1.70126,1.70342,1.70735,1.71012,1.71271,1.71533,1.71607,1.71676,1.71986,1.72000,1.72372,1.73097,1.73189,1.73861,1.73979,1.74727,1.76042,,,46.0,46.02,,45.75,0.01564,0.015644,0.015820,0.011910,0.005206,0.004672,0.008391,0.019787,0.008815,0.007485,0.020636,0.012647,0.007654,0.008166,0.028538,0.7613,0.3328,0.2986,0.5364,1.2648,0.5635,0.4785,1.3191,0.7994,0.4838,0.5162,1.8039,-0.0013,0.0012,-0.0043,-0.0035,-0.0206,1.73883330E+00,1.50937430E-01,1.12118445E+00,9.80244105E-03,4.33179685E-02,1.01214625E+02,,,,,,,39,34,,,,,,,,,,,0.03,0.26,0.56,,0.75,0.86,0.914,0.943,0.969,0.979,0.985,0.989,0.993,0.997,0.996,0.997,0.997,0.998,0.999,0.998,0.999,0.997,0.997,0.991,0.978,0.942,0.8,2.9,3.0,3.2,3.2,3.3,3.4,3.5,3.6,3.8,3.9,4.0,4.2,3.5,3.7,3.8,3.9,4.1,4.2,3.7,3.9,4.0,4.1,4.3,4.4,3.9,4.1,4.3,4.4,4.6,4.7,4.5,4.7,4.8,5.0,5.2,5.4,5.1,5.3,5.5,5.7,5.9,6.1,,,,,,,,,629,665,713,66,80,0.732,937,363,0.29,560,6,144,1.99,1,5,2,,52.2,2.2,,4.1,,,
S-LAL10,LAL10,720502,723500,1.6830789,1.6893517,1.6961408,1.7023174,1.70443,1.7081974,1.7108182,1.7132429,1.7156773,1.7163611,1.7170016,1.719868,1.719995,1.7234091,1.7300138,1.730841,1.7368924,1.7379488,1.7445998,1.7560672,,,50.2,50,50.22,49.96,0.01433,0.014337,0.01448,0.011247,0.004859,0.004318,0.007732,0.017954,0.007935,0.006651,0.018118,0.011931,0.007048,0.007432,0.025226,0.7845,0.3389,0.3012,0.5393,1.2523,0.5535,0.4639,1.2637,0.824,0.4867,0.5133,1.7421,0.0022,0.0022,-0.0081,-0.0067,-0.0408,1.40731352E+00,4.88358285E-01,1.39307348E+00,6.86241143E-03,2.50821397E-02,1.17874653E+02,,,,,,,38,33,,,,,,,,,0.01,0.15,0.42,0.65,0.8,,0.88,0.933,0.959,0.972,0.984,0.988,0.991,0.993,0.995,0.997,0.996,0.996,0.997,0.997,0.996,0.996,0.995,0.992,0.991,0.984,0.968,0.917,0.76,2.1,2.2,2.2,2.3,2.3,2.4,2.5,2.6,2.7,2.7,2.8,2.9,2.5,2.6,2.7,2.8,2.8,2.9,2.7,2.8,2.9,2.9,3,3.1,2.9,3,3.1,3.2,3.3,3.3,3.3,3.4,3.5,3.6,3.8,3.9,3.7,3.9,4,4.1,4.3,4.4,,,,,,,629,652,674,703,745,68,80,0.813,1039,403,0.288,620,6,116,1.61,1,4,2,,52.0,2.0,1,3.98,,,457
S-TIH18,TIH18,722292,727290,1.6738417,1.6800249,1.6871499,1.6945255,1.6973432,1.702724,1.7066835,1.7104697,1.7143713,1.7154836,1.7165317,1.7212934,1.7215069,1.7273314,1.7390536,1.7405654,1.7519467,1.7539947,1.7673526,,,,29.2,29,29.23,29.00,0.02468,0.024683,0.025081,0.017028,0.007687,0.007136,0.01296,0.032488,0.014941,0.013358,,0.018141,0.011847,0.013234,,0.6899,0.3114,0.2891,0.5251,1.3162,0.6053,0.5412,,0.7233,0.4723,0.5277,,0.0061,0.0001,0.0122,0.0111,,1.59921608E+00,2.59532164E-01,2.12454543E+00,1.16469304E-02,5.84824883E-02,1.86927779E+02,,,,,,,41,36,,,,,,,,,,,,,,,0.18,0.54,0.77,0.87,0.951,0.971,0.979,0.984,0.988,0.995,0.995,0.993,0.995,0.998,0.999,0.999,0.999,0.996,0.995,0.986,0.978,0.948,0.928,1.1,1.2,1.3,1.4,1.5,1.6,1.8,1.9,2,2.2,2.3,2.4,1.8,2,2.2,2.3,2.5,2.6,2.2,2.3,2.5,2.7,2.8,3,2.5,2.7,2.9,3.1,3.3,3.5,3.5,3.8,4,4.3,4.5,4.8,4.7,5,5.3,5.7,6,6.3,,,,,,,570,596,616,644,703,83,98,1.029,891,357,0.248,560,6,154,2.87,1,1,1,2,1.0,1.0,1,3.07,,,379
S-BAH28,BAH28,723380,728377,1.6819812,1.6880848,1.6949005,1.7015416,1.7039588,1.7084442,1.7116697,1.7147129,1.7178159,1.7186952,1.7195217,1.7232535,1.7234199,1.7279351,1.7368758,1.7380152,1.7464929,1.7479999,1.7576888,,,,38.0,37.7,37.95,37.68,0.01906,0.01906,0.01932,0.013857,0.006146,0.005604,0.010119,0.02458,0.011124,0.009689,,0.014736,0.00924,0.01008,,0.727,0.3225,0.294,0.5309,1.2896,0.5836,0.5083,,0.7627,0.4783,0.5217,,0.0023,0.0006,0.0037,0.0035,,1.69493484E+00,1.92890298E-01,1.56385948E+00,1.02723190E-02,5.21187640E-02,1.37818035E+02,,,,,,,42,36,,,,,,,,,,,,,0.06,,0.32,0.58,0.75,0.85,0.934,0.963,0.975,0.982,0.987,0.994,0.995,0.995,0.996,0.998,0.998,0.998,0.998,0.994,0.995,0.99,0.979,0.938,0.84,3.8,3.9,4,4.1,4.2,4.3,4.5,4.6,4.8,4.9,5.1,5.2,4.5,4.7,4.8,5,5.1,5.3,4.8,4.9,5.1,5.2,5.4,5.6,5.1,5.3,5.4,5.6,5.8,6,5.8,6,6.2,6.5,6.7,6.9,6.6,6.9,7.1,7.4,7.7,7.9,,,,,,,599,626,643,676,739,66,73,0.889,911,375,0.213,600,6,138,2.31,1,3,1,2,4.0,1.0,1,3.67,,,371
BAH28,BAH28,723380,,,,,,1.704058,1.7085172,1.7117155,1.7147375,1.7178259,1.7187023,1.7195267,1.7232538,1.7234202,1.7279376,1.7368891,1.7380294,1.7465075,1.7480146,1.757686,0,,,38.0,37.7,37.95,37.66,0.01906,0.019063,0.019327,0.013768,0.00611,0.005594,0.010112,0.024595,0.011126,0.009671,,0.014644,0.009236,0.010091,,0.7222,0.3205,0.2934,0.5305,1.2902,0.5836,0.5073,,0.7577,0.4779,0.5221,,-0.0025,-0.0014,0.0043,0.0035,,,,,,,,2.89170430E+00,-1.28480330E-02,2.45053910E-02,1.67411720E-03,-1.17616330E-04,1.04690400E-05,41,37,,,,,,,,,,,,,,,,,,,0.945,0.968,0.978,0.985,0.989,0.994,0.993,0.993,0.995,0.997,0.997,,,,,,,,,2.7,2.7,2.8,3,3.2,3.4,3.5,3.6,3.8,4,4.3,4.6,3.6,3.7,3.8,4.1,4.4,4.7,3.8,3.9,4.1,4.4,4.7,5,4.1,4.3,4.5,4.8,5.1,5.4,4.9,5.1,5.4,5.7,6,6.4,5.8,6,6.3,6.7,7.1,7.5,,,,,,,560,595,612,641,690,74,84,0.79,883,345,0.279,520,5,165,1.82,2,4,,3,52.2,2.2,1,3.95,,,SO
BAH78,BAH78,723380,,,,,,1.7041149,1.7085149,1.7117058,1.7147303,1.7178233,1.7187009,1.7195261,1.7232544,1.7234208,1.7279319,1.7368438,1.7379765,1.7463759,1.7478647,1.7573825,1.774524,,,38.0,37.8,38.03,37.76,0.01902,0.019021,0.019276,0.013708,0.006117,0.005598,0.010109,0.024444,0.011021,0.009518,0.026659,0.014586,0.009231,0.010045,0.036547,0.7207,0.3216,0.2943,0.5315,1.2851,0.5794,0.5004,1.4016,0.7567,0.4789,0.5211,1.896,-0.0044,-0.0003,-0.0006,-0.0005,-0.005,,,,,,,2.88843920E+00,-1.08826710E-02,2.64186530E-02,1.16784920E-03,-5.22458970E-05,6.28815610E-06,39,34,,,,,,,,,,,,,,,,,0.937,0.961,0.981,0.987,0.991,0.994,0.996,0.998,0.997,0.997,0.998,,,,,,,,,,,4.9,4.8,4.8,4.9,5,5.3,5.7,5.7,5.8,6,6.2,6.5,5.7,5.8,5.9,6.1,6.3,6.6,6,6.1,6.2,6.4,6.6,6.9,6.4,6.5,6.6,6.8,7.1,7.3,7.3,7.4,7.6,7.8,8.1,8.3,8.2,8.4,8.6,9,9.3,9.7,,,,,,,512,541,550,582,655,69,80,0.78,854,338,0.263,490,5,169,1.47,1,4,2,3,51.2,2.2,1,4.24,,,SO
S-LAL60,LAL60,726536,,,,,,1.7107345,1.7145831,1.7171766,1.7195371,1.7218817,1.7225368,1.7231493,1.7258785,1.725999,1.7292295,1.7354354,1.7362091,1.7418493,1.7428313,1.7489831,1.7595099,,,53.5,53.3,53.57,53.34,0.01356,0.013553,0.013672,0.011147,0.004705,0.004117,0.007348,0.016832,0.007396,0.006152,0.016679,0.011802,0.006693,0.006979,0.023301,0.8225,0.3472,0.3038,0.5422,1.2419,0.5457,0.4539,1.2307,0.8632,0.4895,0.5105,1.7043,0.0245,0.0064,-0.0116,-0.0091,-0.0457,,,,,,,2.92233340E+00,-1.52689240E-02,2.00707350E-02,4.96905380E-04,-1.53262990E-05,1.07723540E-06,39,31,,,,,,,,,,,,,,,,,0.932,0.955,0.976,0.983,0.987,0.991,0.993,0.995,0.995,0.996,0.996,,,,,,,,,,,3.7,3.6,3.6,3.7,3.8,3.9,4.1,4.1,4.1,4.2,4.3,4.4,4.1,4.1,4.1,4.2,4.3,4.5,4.3,4.2,4.3,4.4,4.5,4.7,4.4,4.4,4.5,4.6,4.7,4.9,4.9,4.9,4.9,5,5.1,5.3,5.2,5.2,5.3,5.4,5.6,5.8,,,,,,,608,636,660,674,708,56,70,0.893,",173",455,0.289,700,7,73,1.75,1,4,,2,52.0,3.0,1,3.91,,,SO
PBH10,PBH10,728285,,,,,,1.7035069,1.7089101,1.7129458,1.7168342,1.7208601,1.7220102,1.7230947,1.7280281,1.7282495,1.7342912,1.746447,1.7480133,1.759789,1.7619067,1.775674,0,,,28.5,28.2,28.46,28.24,0.02559,0.025587,0.026003,0.017353,0.007914,0.00739,0.013431,0.033657,0.01546,0.013767,,0.018503,0.012281,0.013722,,0.6782,0.3093,0.2888,0.5249,1.3154,0.6042,0.538,,0.7116,0.4723,0.5277,,-0.002,-0.001,0.0098,0.0088,,,,,,,,2.87787390E+00,-1.02440630E-02,3.38466340E-02,1.83361350E-03,-7.87219020E-05,1.41429080E-05,42,37,,,,,,,,,,,,,,,,,,,0.944,0.973,0.984,0.989,0.993,0.997,0.996,0.995,0.996,0.999,0.999,,,,,,,,,,,,,,,6.8,7.1,7.3,7.6,8.1,8.6,,,,,,,7.4,7.6,7.8,8.1,8.5,9.1,8,8.2,8.5,8.8,9.3,9.9,9.4,9.7,10,10.4,11,11.7,11,11.4,11.8,12.3,13,13.7,,,,,,,413,451,466,511,582,71,81,0.79,620,252,0.23,400,4,158,1.76,1,1,,1,1.0,1.0,1,4.33,,,SO
S-TIH10,TIH10,728285,734282,1.6793413,1.6856168,1.6928631,1.7004036,1.7032969,1.7088361,1.7129206,1.7168311,1.7208646,1.7220151,1.7230995,1.7280288,1.72825,1.7342858,1.746453,1.7480243,1.7598676,1.7620018,1.775945,,,,28.5,28.2,28.46,28.23,0.02559,0.025588,0.026009,0.017568,0.007944,0.007385,0.013421,0.033752,0.015549,0.013943,,0.018718,0.012271,0.013738,,0.6866,0.3105,0.2886,0.5245,1.3191,0.6077,0.5449,,0.7197,0.4718,0.5282,,0.0064,0.0002,0.0135,0.0123,,1.61549392E+00,2.62433239E-01,2.09426189E+00,1.19830897E-02,5.96510240E-02,1.81657554E+02,,,,,,,42,37,,,,,,,,,,,,,,,0.09,0.41,0.67,0.81,0.931,0.963,0.975,0.982,0.987,0.994,0.995,0.993,0.994,0.998,0.998,0.998,0.998,0.994,0.993,0.985,0.977,0.947,0.929,1.1,1.3,1.4,1.5,1.5,1.5,2,2.1,2.3,2.4,2.5,2.6,2.1,2.2,2.3,2.5,2.6,2.7,2.3,2.5,2.7,2.8,3,3.1,2.8,3,3.1,3.3,3.5,3.7,3.8,4,4.3,4.5,4.8,5,5,5.3,5.7,6,6.3,6.6,,,,,,,569,596,617,642,703,80,97,1.043,1024,412,0.243,570,6,133,2.88,1,1,1,,1.0,1.0,1,3.06,,,361
S-LAL18,LAL18,729547,732544,1.689359,1.6970053,1.705035,1.7118956,1.7141067,1.7179012,1.7204601,1.7227889,1.7251008,1.7257465,1.7263501,1.7290383,1.729157,1.732336,1.738436,1.7391961,1.7447336,1.7456963,1.7517312,1.7620306,,,54.7,54.4,54.68,54.45,0.01334,0.013335,0.013449,0.010994,0.004641,0.004056,0.007235,0.016539,0.00726,0.006035,0.016335,0.01164,0.006589,0.00686,0.022835,0.8244,0.348,0.3042,0.5426,1.2403,0.5444,0.4526,1.225,0.8655,0.4899,0.5101,1.6979,0.0212,0.0058,-0.0109,-0.0086,-0.0422,1.50276318E+00,4.30224497E-01,1.34726060E+00,1.45462356E-02,-3.32784153E-03,9.33508342E+01,,,,,,,37,29,,,,,0.04,0.21,0.3,0.32,0.55,0.68,0.78,0.86,0.912,,0.946,0.967,0.978,0.984,0.991,0.994,0.996,0.997,0.998,0.999,0.998,0.999,0.999,0.998,0.998,0.997,0.996,0.991,0.991,0.982,0.956,0.87,0.6,,,,,,,3.8,3.8,3.8,3.9,4,4.2,,,,,,,3.9,3.9,4,4.1,4.2,4.4,4.1,4.1,4.2,4.3,4.4,4.6,4.5,4.5,4.6,4.7,4.9,5.1,4.8,4.9,4.9,5.1,5.3,5.5,,,,,,,632,655,685,699,731,59,69,0.871,1204,467,0.289,720,7,70,1.58,1,4,1,,51.2,2.0,1,4.18,,,168
L-LAM69,LAM69,731405,735403,1.68805,1.69488,1.70237,1.70939,1.71185,1.71632,1.71948,1.72243,1.72542,1.72626,1.72705,1.73061,1.73077,1.73505,1.74346,1.74452,1.75240,1.75379,1.76267,1.77858,,,40.5,40.51,,40.25,0.01804,0.018040,0.018262,0.013567,0.005939,0.005354,0.009635,0.023019,0.010333,0.008885,0.024789,0.014410,0.008792,0.009470,0.034057,0.7521,0.3292,0.2968,0.5341,1.2760,0.5728,0.4925,1.3741,0.7891,0.4814,0.5186,1.8649,0.0154,0.0042,-0.0046,-0.0031,-0.0117,1.74038960E+00,1.76996917E-01,1.76775413E+00,1.03398870E-02,4.84822765E-02,1.36671996E+02,,,,,,,41,34,,,,,,,,,,,0.02,0.22,0.50,,0.70,0.81,0.87,0.912,0.950,0.964,0.974,0.982,0.989,0.996,0.994,0.995,0.998,0.998,0.998,,,,,,,,,,,,,,,2.8,2.8,2.8,2.8,2.8,2.8,2.8,2.8,2.8,2.9,2.9,2.9,3.0,3.1,3.1,3.1,3.1,3.1,3.3,3.4,3.4,3.4,3.5,3.5,4.0, 4.0 ,4.1,4.2,4.3,4.3,4.7,4.8,4.9,5.0,5.1,5.3,,,,,,,461,489,497,529,574,86,105,1.114,1133,445,0.273,630,6,118,2.03,1,3,2,,52.2,3.1,1,3.24,,,
S-LAL59,LAL59,734515,737512,1.693934,1.7013033,1.7091081,1.7159259,1.7181747,1.7220953,1.7247741,1.7272293,1.7296788,1.7303647,1.7310063,1.7338704,1.733997,1.7373949,1.7439396,1.744757,1.7507245,1.7517641,1.7582948,1.7694981,,,51.5,51.2,51.47,51.24,0.01426,0.014261,0.014392,0.011504,0.004905,0.004318,0.007716,0.017767,0.007824,0.006531,0.017734,0.01219,0.00703,0.007362,0.024741,0.8067,0.3439,0.3028,0.5411,1.2458,0.5486,0.458,1.2435,0.847,0.4885,0.5115,1.7191,0.0185,0.0056,-0.012,-0.0096,-0.0505,1.13962742E+00,8.05227838E-01,1.29488061E+00,4.93294862E-03,2.02479960E-02,9.34746507E+01,,,,,,,37,29,,,,,0.02,0.11,0.2,0.34,0.48,0.62,0.74,0.83,0.89,,0.934,0.959,0.973,0.982,0.99,0.993,0.995,0.997,0.998,0.999,0.998,0.998,0.998,0.999,0.998,0.997,0.997,0.994,0.994,0.986,0.964,0.905,0.65,,,,,,,5,5.2,5.5,5.7,6.1,6.4,,,,,,,5.2,5.4,5.7,6,6.3,6.7,5.4,5.6,5.9,6.2,6.5,6.9,5.8,6,6.3,6.7,7.1,7.5,6.3,6.5,6.8,7.2,7.6,8,,,,,,,591,620,635,663,696,55,68,0.863,1137,440,0.293,700,7,77,1.87,1,4,2,,52.0,2.0,1,4.04,,,331
PBH 3,PBH 3,740283,746281,1.6941702,1.6991676,1.7051813,1.7119892,1.7147632,1.7202355,1.7243506,1.7283235,1.73244,1.7336163,1.7347255,1.7397715,1.7399979,1.7461773,1.7586037,1.7602038,1.7722189,1.7743744,1.7883735,1.8145037,,,28.3,28.1,28.28,28.06,0.02616,0.026164,0.026588,0.017677,0.008089,0.007558,0.013737,0.034376,0.01577,0.014,0.04013,0.018853,0.012561,0.014027,0.0543,0.6756,0.3092,0.2889,0.525,1.3139,0.6027,0.5351,1.5338,0.7091,0.4724,0.5276,2.0423,-0.0038,-0.0009,0.0079,0.007,0.0456,1.59470208E+00,3.17791814E-01,1.29219485E+00,1.22277091E-02,5.44975824E-02,1.47633680E+02,,,,,,,41,35,,,,,,,,,,,,0.1,0.4,,0.66,0.79,0.86,0.913,0.959,0.978,0.988,0.993,0.996,0.998,0.999,0.998,0.999,0.999,0.999,0.999,0.999,0.997,0.996,0.986,0.977,0.951,0.934,4.3,4.6,4.8,5.1,5.3,5.5,6,6.2,6.5,6.8,7,7.3,6.1,6.3,6.6,6.9,7.2,7.5,6.6,6.9,7.2,7.5,7.8,8.1,7.3,7.6,7.9,8.2,8.5,8.9,8.9,9.3,9.7,10,10.4,10.8,10.8,11.2,11.7,12.1,12.6,13,,,,,,,379,416,433,468,551,83,92,0.675,543,219,0.237,360,4,182,1.5,2,3,2,,3.2,3.0,1,4.66,,,442
PBH 3W,PBH 3W,740283,,,,,,1.7148029,1.7202654,1.7243667,1.7283297,1.7324408,1.7336164,1.7347252,1.7397714,1.739998,1.7461793,1.7586013,1.7601994,1.7721904,1.7743421,1.7882933,1.8143228,,,28.3,28.1,28.29,28.07,0.02616,0.02616,0.026583,0.017638,0.008074,0.007557,0.013738,0.034344,0.015741,0.013951,0.039981,0.018813,0.012563,0.01402,0.054124,0.6742,0.3086,0.2889,0.5252,1.3128,0.6017,0.5333,1.5283,0.7077,0.4726,0.5274,2.036,-0.0052,-0.0015,0.0069,0.006,0.0402,,,,,,,2.91577170E+00,-1.00817000E-02,3.40989400E-02,2.19650140E-03,-1.23869550E-04,1.57668430E-05,40,35,,,,,,,,,,,,,,,,,0.92,0.95,0.977,0.987,0.991,0.994,0.996,0.998,0.998,0.998,0.998,0.999,0.999,,,,,,,,,4.5,4.8,5.1,5.5,5.9,6.4,6.3,6.6,6.9,7.3,7.7,8.2,6.5,6.8,7.1,7.4,7.9,8.4,7,7.3,7.6,8,8.5,9,7.8,8.1,8.4,8.8,9.3,9.7,9.3,9.7,10.1,10.6,11.2,11.7,11.2,11.7,12.2,12.8,13.4,14,,,,,,,385,423,442,472,559,82,92,0.7,547,221,0.237,350,4,193,1.52,1,3,2,3,3.2,3.0,1,4.66,,,SO
S-TIH 3,TIH 3,740283,746281, 1.69065 , 1.69685 , 1.70405 , 1.71162 , 1.71455 , 1.72018 , 1.72434 , 1.72833 , 1.73245 , 1.73363 , 1.73474 , 1.73977 , 1.74000 , 1.74617 , 1.75861 , 1.76021 , 1.77232 , 1.77450 , 1.78876 ,,,,28.3,,28.30,28.07,0.02616,0.026152,0.026584,0.0179,0.008108,0.007545,0.013714,0.034504,0.015897,0.014254,,0.019075,0.012539,0.014045,,0.6845,0.31,0.2885,0.5244,1.3194,0.6079,0.545,,0.7175,0.4717,0.5283,,0.0051,-0.0001,0.0135,0.0122,,1.64797648E+00,2.67261917E-01,2.19772845E+00,1.21917693E-02,5.97893039E-02,1.92158340E+02,,,,,,,42,36,,,,,,,,,,,,,,,0.16,0.51,0.74,0.85,0.94,0.964,0.975,0.981,0.986,0.994,0.994,0.993,0.995,0.999,0.999,0.999,0.999,0.997,0.996,0.988,0.98,0.955,0.933,0.6,0.9,0.9,0.9,1,1.2,1.5,1.7,1.8,1.9,2,2.2,1.6,1.7,1.9,2,2.1,2.2,1.9,2.1,2.2,2.4,2.5,2.7,2.3,2.5,2.7,2.8,3,3.2,3.4,3.6,3.8,4.1,4.3,4.5,4.6,4.9,5.2,5.5,5.9,6.2,,,,,,,566,591,615,644,723,85,100,1.027,908,362,0.254,560,6,165,2.81,1,1,1,,1.0,1.0,,3.11,,,
BPH50,BPH50,740317,,,,,,1.71677,1.7219814,1.7258004,1.7294423,1.7331848,1.7342496,1.735252,1.7397938,1.739997,1.7455209,1.7565215,1.7579282,1.7684232,1.7702954,1.7823537,1.8044698,,,31.7,31.5,31.71,31.49,0.02334,0.023337,0.023678,0.016415,0.007385,0.006812,0.012336,0.030298,0.013773,0.012059,0.034175,0.01748,0.011271,0.012407,0.046542,0.7034,0.3165,0.2919,0.5286,1.2983,0.5902,0.5167,1.4644,0.7382,0.476,0.524,1.9656,0.008,0.0022,-0.0005,0,0.0049,,,,,,,2.92714590E+00,-1.19701570E-02,3.19225380E-02,1.54575370E-03,-6.35073090E-05,9.68351390E-06,42,35,,,,,,,,,,,,,,,,,,,0.939,0.976,0.989,0.994,0.996,0.997,0.997,0.998,0.998,,,,,,,,,,,,,,,,,8,8.1,8.4,8.7,9,9.4,,,,,,,8.4,8.6,8.9,9.3,9.7,10.1,8.9,9.1,9.4,9.8,10.2,10.6,10.2,10.5,10.8,11.2,11.6,12,11.5,11.8,12.2,12.7,13.2,13.7,,,,,,,423,456,477,506,550,56,65,0.725,663,262,0.264,430,4,142,1.48,1,5,2,3,52.2,4.2,1,4.48,,,SO
PBH13,PBH13,741278,,,,,,1.7151419,1.7207015,1.724874,1.7289042,1.7330841,1.7342793,1.7354067,1.7405387,1.7407691,1.7470609,1.7597375,1.7613726,1.7736791,1.7758951,1.7903269,0,,,27.8,27.6,27.79,27.57,0.02666,0.026654,0.027094,0.017942,0.00821,0.007685,0.013977,0.035126,0.016157,0.014432,,0.019137,0.012782,0.014312,,0.6731,0.308,0.2883,0.5244,1.3179,0.6062,0.5415,,0.7063,0.4718,0.5282,,-0.004,-0.0015,0.0109,0.0097,,,,,,,,2.91614060E+00,-1.01477180E-02,3.50777290E-02,2.08699840E-03,-1.10777120E-04,1.72364530E-05,42,37,,,,,,,,,,,,,,,,,,,0.936,0.968,0.981,0.988,0.992,0.997,0.996,0.994,0.996,0.999,0.999,,,,,,,,,4.9,5.1,5.3,5.8,6.3,6.9,6.4,6.5,6.7,7,7.5,8.1,6.5,6.6,6.8,7.1,7.7,8.3,6.9,7.1,7.3,7.7,8.2,8.8,7.5,7.7,8,8.3,8.9,9.5,9.2,9.5,9.8,10.2,10.8,11.4,11,11.4,11.8,12.5,13.3,14.3,,,,,,,408,445,462,503,578,73,84,0.752,600,243,0.232,400,4,194,,1,1,,2,1.2,2.0,1,4.44,,,SO
PBH13W,PBH13W,741278,,,,,,1.7151419,1.7207015,1.724874,1.7289042,1.7330841,1.7342793,1.7354067,1.7405387,1.7407691,1.7470609,1.7597375,1.7613726,1.7736791,1.7758951,1.7903269,0,,,27.8,27.6,27.79,27.57,0.02666,0.026654,0.027094,0.017942,0.00821,0.007685,0.013977,0.035126,0.016157,0.014432,,0.019137,0.012782,0.014312,,0.6731,0.308,0.2883,0.5244,1.3179,0.6062,0.5415,,0.7063,0.4718,0.5282,,-0.004,-0.0015,0.0109,0.0097,,,,,,,,2.91614060E+00,-1.01477180E-02,3.50777290E-02,2.08699840E-03,-1.10777120E-04,1.72364530E-05,41,37,,,,,,,,,,,,,,,,,,,0.963,0.982,0.988,0.992,0.994,0.997,0.997,0.996,0.997,0.999,0.999,,,,,,,,,4.9,5.1,5.3,5.8,6.3,6.9,6.4,6.5,6.7,7,7.5,8.1,6.5,6.6,6.8,7.1,7.7,8.3,6.9,7.1,7.3,7.7,8.2,8.8,7.5,7.7,8,8.3,8.9,9.5,9.2,9.5,9.8,10.2,10.8,11.4,11,11.4,11.8,12.5,13.3,14.3,,,,,,,408,445,462,503,578,73,84,0.752,600,243,0.232,400,4,194,,1,1,,2,1.2,2.0,1,4.44,,,SO
S-TIH13,TIH13,741278,747276,1.6906237,1.6969344,1.7042492,1.7119332,1.7149044,1.720618,1.7248454,1.7289003,1.7330886,1.7342842,1.7354113,1.7405388,1.7407689,1.7470548,1.7597456,1.7613861,1.773762,1.7759939,1.790587,,,,27.8,27.6,27.79,27.56,0.02666,0.026657,0.027102,0.018185,0.008244,0.00768,0.013966,0.035225,0.016248,0.014593,,0.01938,0.012771,0.014331,,0.6822,0.3093,0.2881,0.5239,1.3214,0.6095,0.5474,,0.7151,0.4712,0.5288,,0.0051,-0.0002,0.0144,0.013,,1.62224674E+00,2.93844589E-01,1.99225164E+00,1.18368386E-02,5.90208025E-02,1.71959976E+02,,,,,,,42,37,,,,,,,,,,,,,,,0.08,0.38,0.64,0.8,0.921,0.957,0.97,0.978,0.984,0.993,0.993,0.991,0.994,0.997,0.998,0.997,0.998,0.994,0.993,0.983,0.974,0.944,0.92,1,1,1.1,1.1,1.2,1.3,1.8,1.9,2,2.1,2.2,2.3,1.8,1.9,2.1,2.2,2.3,2.4,2.1,2.3,2.4,2.5,2.7,2.8,2.6,2.7,2.9,3,3.2,3.4,3.6,3.9,4.1,4.3,4.5,4.7,4.9,5.2,5.5,5.8,6.1,6.4,,,,,,,573,595,616,642,700,83,96,1.034,899,360,0.249,510,5,148,2.83,1,1,1,,1.0,1.0,1,3.1,,,378
S-LAL61,LAL61,741527,744524,1.7001582,1.7078688,1.7159783,1.7229685,1.7252456,1.7291836,1.7318564,1.7342974,1.7367267,1.7374061,1.7380413,1.7408738,1.740999,1.7443541,1.7508046,1.7516094,1.7574792,1.7585009,1.7649137,1.7758935,,,52.7,52.4,52.64,52.41,0.01407,0.014078,0.014203,0.011481,0.004871,0.004272,0.007627,0.017502,0.007696,0.006413,0.017393,0.01216,0.006948,0.007255,0.024285,0.8155,0.346,0.3035,0.5418,1.2432,0.5467,0.4555,1.2355,0.8562,0.4892,0.5108,1.7099,0.0218,0.0063,-0.0122,-0.0096,-0.0487,1.11073292E+00,8.59347773E-01,1.26707433E+00,4.64181248E-03,1.92989261E-02,8.73917698E+01,,,,,,,37,29,,,,,,0.02,0.07,0.15,0.27,0.43,0.59,0.72,0.82,,0.89,0.935,0.958,0.971,0.982,0.988,0.991,0.994,0.996,0.997,0.997,0.997,0.998,0.998,0.998,0.998,0.998,0.994,0.994,0.985,0.959,0.88,0.62,3.3,3.4,3.5,3.6,3.7,3.8,3.7,3.8,3.9,4.1,4.2,4.3,3.7,3.9,4,4.1,4.2,4.3,3.9,4,4.1,4.2,4.4,4.5,4,4.2,4.3,4.4,4.6,4.7,4.4,4.6,4.7,4.9,5,5.2,4.8,5,5.1,5.3,5.5,5.6,,,,,,,631,646,653,688,724,57,70,0.861,1190,461,0.291,720,7,65,1.55,1,4,1,2,51.0,2.0,1,4.04,,,191
S-LAM60,LAM60,743493,747491,1.701808,1.7093218,1.7172969,1.7243066,1.7266342,1.7307118,1.73351,1.7360817,1.738653,1.7393739,1.7400487,1.7430645,1.7431979,1.7467844,1.7537162,1.7545843,1.7609372,1.7620469,1.7690396,1.7811296,,,49.3,49.1,49.34,49.10,0.01507,0.015063,0.01521,0.012019,0.005143,0.004545,0.008131,0.018849,0.008331,0.006993,0.019083,0.01274,0.00741,0.0078,0.026546,0.7979,0.3414,0.3017,0.5398,1.2513,0.5531,0.4643,1.2669,0.8376,0.4872,0.5128,1.7453,0.0197,0.0057,-0.0109,-0.0085,-0.045,1.60673056E+00,3.66415640E-01,1.31761804E+00,7.75046140E-03,2.89967611E-02,9.30720709E+01,,,,,,,38,33,,,,,,,,,,0.03,0.29,0.6,0.79,,0.89,0.937,0.961,0.974,0.985,0.99,0.993,0.995,0.997,0.998,0.997,0.998,0.998,0.998,0.998,0.997,0.997,0.991,0.991,0.98,0.953,0.87,0.62,5.3,5.4,5.5,5.6,5.7,5.9,5.7,5.8,6,6.1,6.3,6.5,5.7,5.9,6,6.2,6.3,6.5,5.9,6.1,6.2,6.4,6.5,6.6,6.1,6.3,6.4,6.6,6.8,7,6.6,6.8,7,7.2,7.4,7.5,7.1,7.3,7.5,7.7,7.9,8.1,,,,,,,594,615,643,658,693,54,66,0.845,1132,438,0.294,730,7,71,1.9,1,4,2,,52.0,2.0,1,4.06,,,447
S-LAM 2,LAM 2,744448,748445,1.7059653,1.7117747,1.7181965,1.7243596,1.7265757,1.7306528,1.7335598,1.7362854,1.7390482,1.7398281,1.7405601,1.7438507,1.743997,1.7479457,1.7556606,1.7566335,1.7637965,1.7650554,1.7730411,1.7870815,,,44.8,44.5,44.78,44.50,0.01661,0.016613,0.016806,0.012472,0.005488,0.004949,0.008898,0.021058,0.009394,0.007986,0.022027,0.013252,0.008118,0.008688,0.030448,0.7507,0.3303,0.2979,0.5356,1.2676,0.5655,0.4807,1.3259,0.7885,0.483,0.517,1.8117,-0.0061,0.0002,-0.0041,-0.0035,-0.0242,1.77130000E+00,1.95814230E-01,1.19487834E+00,9.76652444E-03,4.12718628E-02,1.10458122E+02,,,,,,,39,34,,,,,,,,,,,0.04,0.29,0.59,,0.78,0.87,0.925,0.95,0.973,0.983,0.987,0.992,0.995,0.997,0.997,0.997,0.998,0.999,0.997,0.997,0.999,0.997,0.996,0.988,0.971,0.928,0.79,1.9,2,2,2.1,2.2,2.2,2.5,2.6,2.6,2.7,2.8,2.9,2.5,2.6,2.7,2.8,2.8,2.9,2.7,2.8,2.9,3,3.1,3.2,3,3.1,3.2,3.3,3.4,3.5,3.5,3.7,3.8,3.9,4.1,4.2,4.1,4.3,4.5,4.6,4.8,4.9,,,,,,,590,617,633,670,711,74,87,0.698,935,361,0.295,560,6,158,1.72,1,4,2,3,52.2,3.0,1,4.32,,,313
LAM 7,LAM 7,750353,755350,1.7086712,1.7137281,1.7196312,1.7259134,1.7283606,1.7330713,1.7365485,1.7398706,1.7432854,1.7442568,1.7451711,1.7493118,1.749497,1.754528,1.7645312,1.7658087,1.7753272,1.7770211,1.7879222,1.8078096,,,35.3,35,35.28,35.01,0.02124,0.021246,0.021552,0.014924,0.006736,0.006212,0.011243,0.027524,0.01249,0.010901,0.030789,0.015896,0.010271,0.011281,0.042001,0.7024,0.317,0.2924,0.5292,1.2955,0.5879,0.5131,1.4492,0.7376,0.4766,0.5234,1.9488,-0.0098,-0.0016,0.0041,0.0035,0.0196,1.73419190E+00,2.31489594E-01,1.51709567E+00,1.11075471E-02,5.15327669E-02,1.63413427E+02,,,,,,,40,35,,,,,,,,,,,,0.13,0.44,,0.69,0.82,0.89,0.931,0.964,0.977,0.985,0.99,0.994,0.998,0.998,0.998,0.998,0.998,0.998,0.997,0.996,0.994,0.993,0.988,0.98,0.962,0.931,2.2,2.2,2.3,2.3,2.4,2.5,3.5,3.5,3.5,3.6,3.8,3.9,3.6,3.6,3.6,3.7,3.9,4,3.9,3.9,4,4.1,4.2,4.4,4.3,4.3,4.4,4.6,4.8,5,5.4,5.4,5.5,5.7,5.9,6.2,6.5,6.6,6.8,7,7.3,7.6,,,,,,,,,525,567,635,84,94,0.689,788,311,0.266,470,5,223,1.12,1,3,1,2,5.2,3.0,1,4.55,,,491
S-LAM 7,LAM 7,750353,755350, 1.70583 , 1.71184 , 1.71866 , 1.72553 , 1.72811 , 1.73296 , 1.73649 , 1.73984 , 1.74328 , 1.74425 , 1.74517 , 1.74931 , 1.74950 , 1.75453 , 1.76452 , 1.76579 , 1.77530 , 1.77699 , 1.78787 ,,,,35.3,,35.28,35.02,0.02124,0.021243,0.021544,0.015167,0.006783,0.006222,0.011252,0.027489,0.012468,0.010884,,0.016141,0.010278,0.011266,,0.714,0.3193,0.2929,0.5297,1.294,0.5869,0.5124,,0.7492,0.4771,0.5229,,0.0018,0.0007,0.0026,0.0025,,1.71014712E+00,2.56943292E-01,1.63986271E+00,1.05161080E-02,5.02809636E-02,1.46181217E+02,,,,,,,42,36,,,,,,,,,,,,,0.08,,0.34,0.59,0.75,0.84,0.935,0.965,0.977,0.984,0.989,0.996,0.997,0.998,0.998,0.999,0.999,0.999,0.999,0.996,0.996,0.99,0.982,0.95,0.88,4.2,4.4,4.4,4.5,4.6,4.6,5,5.2,5.3,5.4,5.5,5.6,5.1,5.2,5.3,5.5,5.6,5.7,5.3,5.5,5.6,5.8,6,6.2,5.7,5.9,6,6.2,6.3,6.5,6.5,6.7,6.9,7.1,7.3,7.5,7.5,7.7,8,8.2,8.4,8.7,,,,,,,583,615,628,673,739,67,79,0.871,970,381,0.273,560,6,147,2.53,1,1,1,,1.0,1.0,,3.81,,,
PBH 4,PBH 4,755275,,,,,,1.7288539,1.7345429,1.7388294,1.7429765,1.7472812,1.7485125,1.749674,1.754962,1.7551994,1.761682,1.7747314,1.7764128,1.7890492,1.7913206,1.8060761,1.8337137,,,27.5,27.3,27.51,27.30,0.02745,0.02745,0.0279,0.018427,0.008452,0.007918,0.014401,0.036122,0.01659,0.014755,0.042393,0.019659,0.013169,0.014731,0.057301,0.6713,0.3079,0.2885,0.5246,1.3159,0.6044,0.5375,1.5444,0.7046,0.472,0.528,2.0538,-0.0044,-0.0013,0.0083,0.0074,0.0497,,,,,,,2.96137900E+00,-9.82623290E-03,3.67795650E-02,2.07129020E-03,-9.33486520E-05,1.54914390E-05,41,35,,,,,,,,,,,,,,,,,,0.912,0.961,0.979,0.986,0.991,0.994,0.998,0.997,0.995,0.997,0.999,0.999,,,,,,,,,,,,,,,6.9,7,7.3,7.6,8,8.5,,,,,,,7.6,7.7,8,8.5,9.1,9.6,8.3,8.5,8.8,9.3,9.8,10.2,9.9,10.2,10.5,10.9,11.8,12.3,12.1,12.3,12.8,13.5,14.1,14.8,,,,,,,,,453,477,561,79,89,0.666,560,226,0.239,350,4,183,1.34,1,3,2,3,4.2,1.0,1,4.78,,,SO
PBH 4W,PBH 4W,755275,,,,,,1.7288539,1.7345429,1.7388294,1.7429765,1.7472812,1.7485125,1.749674,1.754962,1.7551994,1.761682,1.7747314,1.7764128,1.7890492,1.7913206,1.8060761,1.8337137,,,27.5,27.3,27.51,27.30,0.02745,0.02745,0.0279,0.018427,0.008452,0.007918,0.014401,0.036122,0.01659,0.014755,0.042393,0.019659,0.013169,0.014731,0.057301,0.6713,0.3079,0.2885,0.5246,1.3159,0.6044,0.5375,1.5444,0.7046,0.472,0.528,2.0538,-0.0044,-0.0013,0.0083,0.0074,0.0497,,,,,,,2.96137900E+00,-9.82623290E-03,3.67795650E-02,2.07129020E-03,-9.33486520E-05,1.54914390E-05,40,35,,,,,,,,,,,,,,,,,0.906,0.946,0.978,0.988,0.992,0.995,0.997,0.998,0.998,0.998,0.998,0.999,0.999,,,,,,,,,,,,,,,6.9,7,7.3,7.6,8,8.5,,,,,,,7.6,7.7,8,8.5,9.1,9.6,8.3,8.5,8.8,9.3,9.8,10.2,9.9,10.2,10.5,10.9,11.8,12.3,12.1,12.3,12.8,13.5,14.1,14.8,,,,,,,,,453,477,561,79,89,0.666,560,226,0.239,350,4,183,1.34,1,3,2,3,4.2,1.0,1,4.78,,,SO
S-TIH 4,TIH 4,755275,762273,1.7042999,1.7105409,1.7178399,1.7256073,1.7286359,1.7344834,1.7388217,1.7429882,1.7472952,1.7485252,1.7496849,1.754962,1.755199,1.7616712,1.7747454,1.7764361,1.7891952,1.7914971,1.8065559,,,,27.5,27.3,27.51,27.29,0.02745,0.02745,0.027911,0.018659,0.008473,0.007904,0.014376,0.036298,0.016752,0.015059,,0.019889,0.013146,0.014765,,0.6797,0.3087,0.2879,0.5237,1.3223,0.6103,0.5486,,0.7126,0.471,0.529,,0.004,-0.0005,0.0147,0.0133,,1.66755531E+00,2.94411865E-01,2.49422119E+00,1.22052137E-02,5.97775329E-02,2.14869618E+02,,,,,,,42,37,,,,,,,,,,,,,,,0.12,0.45,0.7,0.82,0.929,0.962,0.973,0.98,0.986,0.995,0.994,0.993,0.995,0.999,0.999,0.999,0.997,0.995,0.994,0.987,0.981,0.961,0.942,0.5,0.6,0.6,0.7,0.7,0.7,1.2,1.3,1.4,1.6,1.7,1.8,1.2,1.4,1.5,1.7,1.8,1.9,1.6,1.8,1.9,2.1,2.3,2.4,2,2.2,2.4,2.6,2.7,2.9,3.1,3.3,3.6,3.9,4.1,4.4,4.4,4.7,5.1,5.4,5.8,6.1,,,,,,,565,591,613,640,694,85,100,1.01,919,367,0.254,570,6,168,2.76,2,1,1,2,1.0,1.0,1,3.15,,,418
S-YGH51,YGH51,755523,758521,1.7138736,1.7215263,1.7296068,1.7366238,1.7389254,1.7429238,1.7456477,1.7481403,1.7506243,1.7513194,1.7519696,1.7548703,1.7549985,1.7584373,1.7650545,1.7658805,1.771907,1.7729563,1.7795439,1.7908273,,,52.3,52.1,52.32,52.08,0.01443,0.014431,0.014562,0.011699,0.004976,0.004375,0.007813,0.017957,0.007901,0.006588,0.017871,0.012394,0.007118,0.007444,0.024946,0.8107,0.3448,0.3032,0.5414,1.2443,0.5475,0.4565,1.2384,0.8511,0.4888,0.5112,1.7131,0.0185,0.0055,-0.0118,-0.0093,-0.0485,1.08280170E+00,9.33988681E-01,1.32367286E+00,1.81156360E-02,3.04157575E-03,9.10353195E+01,,,,,,,38,28,,,,,0.03,0.12,0.21,0.24,0.47,0.61,0.73,0.82,0.88,,0.93,0.956,0.972,0.98,0.988,0.991,0.994,0.996,0.997,0.998,0.998,0.998,0.998,0.998,0.998,0.997,0.997,0.993,0.993,0.984,0.958,0.88,0.62,,,,,,,4.5,4.5,4.6,4.7,4.9,5.1,,,,,,,4.6,4.7,4.8,4.9,5.1,5.4,4.8,4.9,5,5.1,5.4,5.6,5.3,5.3,5.4,5.6,5.8,6,5.6,5.7,5.9,6.1,6.3,6.6,,,,,,,651,670,700,712,738,58,70,0.842,1222,473,0.291,720,7,61,1.48,1,4,1,,51.0,2.0,1,4.4,,,208
TPH55,TPH55,756251,,,,,,1.7267249,1.7330185,1.7376963,1.7422042,1.7468806,1.748219,1.7494821,1.755243,1.7555021,1.7625965,1.7770214,1.7788969,1.7931373,1.7957265,1.8127891,0,,,25.1,24.9,25.07,24.86,0.03014,0.03014,0.030678,0.020156,0.009185,0.008621,0.015716,0.040225,0.018706,0.017062,,0.021494,0.014378,0.0163,,0.6687,0.3047,0.286,0.5214,1.3346,0.6206,0.5661,,0.7006,0.4687,0.5313,,0.0044,-0.0015,0.022,0.0197,,,,,,,,2.95698210E+00,-1.38564760E-02,3.72656870E-02,2.91402490E-03,-2.00797920E-04,2.94572200E-05,43,37,,,,,,,,,,,,,,,,,,,0.93,0.961,0.973,0.98,0.986,0.994,0.995,0.993,0.993,0.998,0.999,,,,,,,,,,,,,,,,,,,,,,,,,,,,,,,,,,,,,,,,,,,,,,,,,,,,,,,,,,,585,612,665,,94,0.867,780,311,0.253,470,5,212,,2,1,1,2,1.0,1.0,1,3.06,,,SO
S-LAM54,LAM54,757478,761476,1.7141491,1.7218758,1.7300696,1.7372936,1.7397036,1.7439409,1.746858,1.7495442,1.7522343,1.7529891,1.7536959,1.7568579,1.756998,1.7607645,1.7680636,1.7689796,1.7756973,1.7768735,1.7843065,1.7972616,,,47.8,47.6,47.82,47.57,0.01583,0.01583,0.015991,0.01253,0.005376,0.004764,0.008531,0.019876,0.00881,0.007433,0.020388,0.013285,0.007776,0.008215,0.028282,0.7915,0.3396,0.3009,0.5389,1.2556,0.5565,0.4696,1.2879,0.8308,0.4863,0.5137,1.7686,0.0205,0.0058,-0.0098,-0.0076,-0.0367,1.84213306E+00,1.75468631E-01,1.25750878E+00,9.43993220E-03,3.95281122E-02,8.65463013E+01,,,,,,,39,34,,,,,,,,,,,0.05,0.33,0.65,,0.82,0.909,0.945,0.963,0.979,0.985,0.99,0.993,0.995,0.997,0.997,0.998,0.998,0.999,0.998,0.997,0.997,0.991,0.991,0.981,0.954,0.87,0.62,3.8,4,4.2,4.4,4.5,4.7,4.2,4.4,4.7,4.9,5.1,5.3,4.3,4.5,4.7,4.9,5.1,5.3,4.4,4.7,4.9,5.1,5.3,5.5,4.7,4.9,5.1,5.3,5.6,5.8,5.1,5.4,5.6,5.9,6.1,6.4,5.6,5.9,6.2,6.4,6.7,7,,,,,,,614,637,664,687,721,57,69,0.891,1172,454,0.292,700,7,62,1.7,1,4,1,2,51.0,2.0,1,4.08,,,405
S-TIH14,TIH14,762265,769263,1.7091591,1.71554,1.7230175,1.7310194,1.734154,1.7402231,1.7447359,1.7490758,1.7535671,1.7548506,1.7560611,1.7615733,1.761821,1.7685907,1.7822962,1.7840717,1.7974957,1.7999225,1.8158404,,,,26.5,26.3,26.52,26.30,0.02873,0.028729,0.029221,0.019413,0.008831,0.008254,0.015024,0.038102,0.017627,0.015917,,0.020697,0.01374,0.015481,,0.6757,0.3074,0.2873,0.523,1.3263,0.6136,0.554,,0.7083,0.4702,0.5298,,0.0046,-0.0006,0.0167,0.015,,1.68915108E+00,2.90462024E-01,2.37971516E+00,1.28202514E-02,6.18090841E-02,2.01094352E+02,,,,,,,42,37,,,,,,,,,,,,,,,0.1,0.43,0.7,0.84,0.934,0.96,0.971,0.977,0.983,0.993,0.993,0.99,0.992,0.997,0.999,0.999,0.999,0.997,0.996,0.988,0.982,0.961,0.942,0.2,0.3,0.4,0.5,0.6,0.7,0.9,1.1,1.2,1.4,1.6,1.7,1,1.2,1.3,1.5,1.7,1.8,1.4,1.6,1.7,2,2.2,2.4,1.8,2,2.2,2.4,2.7,2.9,2.9,3.2,3.5,3.8,4.1,4.4,4.3,4.7,5.1,5.5,5.9,6.2,,,,,,,565,590,609,634,693,87,100,1.027,888,354,0.254,550,6,163,2.86,1,1,2,,1.0,1.0,1,3.17,,,366
PBH14,PBH14,762266,,,,,,1.734465,1.7403785,1.7448165,1.7491124,1.7535792,1.7548585,1.7560659,1.7615715,1.7618191,1.768587,1.7822695,1.7840386,1.7973876,1.7997985,1.8155629,0,,,26.6,26.3,26.55,26.34,0.02869,0.028691,0.02918,0.019114,0.008762,0.00824,0.015008,0.03798,0.017529,0.015764,,0.020394,0.013728,0.015452,,0.6662,0.3054,0.2872,0.5231,1.3238,0.611,0.5494,,0.6989,0.4705,0.5295,,-0.005,-0.0026,0.0142,0.0125,,,,,,,,2.98366280E+00,-1.20132130E-02,3.52251830E-02,3.17667360E-03,-2.53238000E-04,2.77971010E-05,43,38,,,,,,,,,,,,,,,,,,,0.905,0.962,0.978,0.986,0.991,0.996,0.995,0.995,0.996,,,,,,,,,,,5.5,5.6,5.9,6.1,6.3,6.6,7.1,7.3,7.6,7.9,8.3,8.6,7.3,7.4,7.7,8.1,8.5,8.8,7.8,8,8.3,8.7,9.1,9.5,8.5,8.7,9,9.4,9.8,10.3,10.2,10.6,10.9,11.4,11.9,12.4,12.3,12.7,13.2,13.7,14.3,14.9,,,,,,,427,465,485,526,586,71,82,0.744,596,241,0.237,390,4,185,1.59,1,1,,1,1.2,2.0,1,4.55,,,SO
PBH14W,PBH14W,762266,,,,,,1.734465,1.7403785,1.7448165,1.7491124,1.7535792,1.7548585,1.7560659,1.7615715,1.7618191,1.768587,1.7822695,1.7840386,1.7973876,1.7997985,1.8155629,0,,,26.6,26.3,26.55,26.34,0.02869,0.028691,0.02918,0.019114,0.008762,0.00824,0.015008,0.03798,0.017529,0.015764,,0.020394,0.013728,0.015452,,0.6662,0.3054,0.2872,0.5231,1.3238,0.611,0.5494,,0.6989,0.4705,0.5295,,-0.005,-0.0026,0.0142,0.0125,,,,,,,,2.98366280E+00,-1.20132130E-02,3.52251830E-02,3.17667360E-03,-2.53238000E-04,2.77971010E-05,42,38,,,,,,,,,,,,,,,,,,,0.948,0.978,0.987,0.991,0.994,0.997,0.997,0.996,0.997,,,,,,,,,,,5.5,5.6,5.9,6.1,6.3,6.6,7.1,7.3,7.6,7.9,8.3,8.6,7.3,7.4,7.7,8.1,8.5,8.8,7.8,8,8.3,8.7,9.1,9.5,8.5,8.7,9,9.4,9.8,10.3,10.2,10.6,10.9,11.4,11.9,12.4,12.3,12.7,13.2,13.7,14.3,14.9,,,,,,,427,465,485,526,586,71,82,0.744,596,241,0.237,390,4,185,1.59,1,1,,1,1.2,2.0,1,4.55,,,SO
PBH25,PBH25,762271,,,,,,1.7349308,1.7407169,1.7450807,1.7493084,1.7537026,1.7549605,1.7561473,1.7615547,1.7617976,1.7684331,1.7818057,1.7835302,1.796504,1.7988391,1.8140408,1.8427248,,,27.1,26.9,27.11,26.90,0.02811,0.028103,0.028569,0.018772,0.008622,0.008095,0.01473,0.037041,0.017033,0.015202,0.043886,0.02003,0.013472,0.015097,0.059195,0.668,0.3068,0.288,0.5241,1.318,0.6061,0.5409,1.5616,0.7011,0.4716,0.5284,2.072,-0.0059,-0.0019,0.0096,0.0085,0.0636,,,,,,,2.98302770E+00,-1.04359520E-02,3.63464670E-02,2.61941150E-03,-1.75131760E-04,2.13250990E-05,42,37,,,,,,,,,,,,,,,,,,,0.93,0.964,0.979,0.987,0.992,0.997,0.996,0.995,0.996,0.999,0.999,,,,,,,,,5.5,5.8,6.2,6.6,7.1,7.6,7.3,7.7,8.1,8.5,9,9.6,7.4,7.8,8.2,8.7,9.2,9.8,8,8.4,8.8,9.3,9.9,10.5,8.7,9.1,9.6,10.1,10.7,11.3,10.6,11.1,11.6,12.2,12.8,13.4,12.7,13.2,13.9,14.6,15.4,16.2,,,,,,,403,440,465,488,565,75,85,0.695,559,225,0.239,370,4,200,1.35,1,3,,2,3.2,2.2,1,4.79,,,SO
PBH25W,PBH25W,762271,,,,,,1.7349308,1.7407169,1.7450807,1.7493084,1.7537026,1.7549605,1.7561473,1.7615547,1.7617976,1.7684331,1.7818057,1.7835302,1.796504,1.7988391,1.8140408,1.8427248,,,27.1,26.9,27.11,26.90,0.02811,0.028103,0.028569,0.018772,0.008622,0.008095,0.01473,0.037041,0.017033,0.015202,0.043886,0.02003,0.013472,0.015097,0.059195,0.668,0.3068,0.288,0.5241,1.318,0.6061,0.5409,1.5616,0.7011,0.4716,0.5284,2.072,-0.0059,-0.0019,0.0096,0.0085,0.0636,,,,,,,2.98302770E+00,-1.04359520E-02,3.63464670E-02,2.61941150E-03,-1.75131760E-04,2.13250990E-05,41,37,,,,,,,,,,,,,,,,,,,0.96,0.98,0.988,0.992,0.995,0.998,0.998,0.998,0.998,0.999,0.999,,,,,,,,,5.5,5.8,6.2,6.6,7.1,7.6,7.3,7.7,8.1,8.5,9,9.6,7.4,7.8,8.2,8.7,9.2,9.8,8,8.4,8.8,9.3,9.9,10.5,8.7,9.1,9.6,10.1,10.7,11.3,10.6,11.1,11.6,12.2,12.8,13.4,12.7,13.2,13.9,14.6,15.4,16.2,,,,,,,403,440,465,488,565,75,85,0.695,559,225,0.239,370,4,200,1.35,1,3,,2,3.2,2.2,1,4.79,,,SO
S-LAM55,LAM55,762401,767398,1.7202012,1.7263969,1.7332838,1.7399844,1.7424245,1.7469514,1.7502034,1.7532671,1.7563854,1.7572679,1.7580969,1.7618344,1.762001,1.7665088,1.7753881,1.776515,1.784865,1.7863428,1.7957961,1.8128001,,,40.1,39.8,40.10,39.82,0.01900,0.019003,0.019247,0.01396,0.006182,0.005616,0.010124,0.024342,0.010955,0.009453,0.026457,0.014843,0.009241,0.010006,0.036285,0.7346,0.3253,0.2955,0.5328,1.281,0.5765,0.4974,1.3923,0.7712,0.4801,0.5199,1.8852,-0.0002,0.0008,-0.0004,-0.0001,0.0031,1.85412979E+00,1.65450323E-01,1.27255422E+00,1.08438152E-02,5.14050980E-02,1.09986837E+02,,,,,,,40,35,,,,,,,,,,,,0.06,0.37,,0.67,0.82,0.89,0.932,0.963,0.976,0.984,0.989,0.993,0.997,0.997,0.997,0.998,0.999,0.998,0.998,0.998,0.995,0.994,0.986,0.97,0.923,0.78,2.5,2.6,2.6,2.7,2.8,2.8,3.1,3.2,3.3,3.4,3.5,3.6,3.1,3.2,3.3,3.4,3.5,3.6,3.3,3.5,3.6,3.7,3.8,3.9,3.6,3.8,3.9,4,4.2,4.3,4.3,4.5,4.7,4.8,5,5.2,5.1,5.3,5.5,5.7,5.9,6.1,,,,,,,589,617,632,662,709,71,84,0.741,967,374,0.292,550,6,145,1.88,1,4,2,,51.2,1.0,1,4.22,,,296
S-LAH66,LAH66,773496,776493,1.7303065,1.7378568,1.7459008,1.753025,1.7554072,1.7595986,1.7624843,1.7651404,1.7677984,1.7685438,1.7692416,1.7723609,1.7724989,1.7762083,1.7833737,1.7842705,1.7908278,1.7919721,1.7991738,1.8115817,,,49.6,49.3,49.60,49.36,0.01557,0.015576,0.015727,0.012391,0.005314,0.004701,0.00841,0.019473,0.008598,0.007202,0.01961,0.013137,0.007664,0.008063,0.027311,0.7955,0.3412,0.3018,0.5399,1.2502,0.552,0.4624,1.259,0.8353,0.4873,0.5127,1.7366,0.0161,0.0052,-0.0115,-0.0092,-0.0507,1.39280586E+00,6.79577094E-01,1.38702069E+00,6.08475118E-03,2.33925351E-02,9.58354094E+01,,,,,,,38,31,,,,,,,,0.1,0.33,0.55,0.71,0.81,0.88,,0.93,0.956,0.971,0.979,0.987,0.991,0.994,0.996,0.997,0.999,0.998,0.998,0.999,0.998,0.998,0.998,0.997,0.993,0.993,0.983,0.958,0.88,0.64,3.4,3.5,3.6,3.7,3.8,3.9,3.8,3.9,4.1,4.2,4.4,4.5,3.8,4,4.1,4.3,4.4,4.6,4,4.2,4.3,4.5,4.7,4.8,4.2,4.4,4.5,4.7,4.9,5,4.7,4.8,5,5.2,5.4,5.6,5.1,5.3,5.5,5.7,5.9,6.1,,,,,,,641,660,686,706,726,62,74,0.845,1219,472,0.291,700,7,65,1.43,1,4,1,,51.2,1.0,1,4.23,,,464
PBH11,PBH11,785257,,,,,,1.755768,1.7619696,1.7666638,1.77122,1.7759628,1.7773217,1.7786044,1.784455,1.7847181,1.7919145,1.806482,1.8083677,1.8226099,1.8251842,1.8420249,0,,,25.7,25.5,25.71,25.51,0.03052,0.030519,0.031046,0.020195,0.009299,0.008755,0.015952,0.040466,0.018702,0.016841,,0.021554,0.014593,0.016453,,0.6617,0.3047,0.2869,0.5227,1.3259,0.6128,0.5518,,0.6943,0.47,0.53,,-0.0056,-0.0023,0.0146,0.0129,,,,,,,,3.05233170E+00,-1.06998960E-02,4.00267610E-02,2.74112660E-03,-1.68256550E-04,2.45395700E-05,43,38,,,,,,,,,,,,,,,,,,,,0.955,0.976,0.986,0.992,0.996,0.996,0.994,0.996,,,,,,,,,,,,,,,,,,,,,,,,,,,,,,,,,,,,,,,,,,,,,,,,,,,,,,,,,,,406,445,467,503,568,74,84,0.708,594,240,0.24,390,4,202,,1,2,,1,1.2,1.2,1,4.79,,,SO
PBH11W,PBH11W,785257,,,,,,1.755768,1.7619696,1.7666638,1.77122,1.7759628,1.7773217,1.7786044,1.784455,1.7847181,1.7919145,1.806482,1.8083677,1.8226099,1.8251842,1.8420249,0,,,25.7,25.5,25.71,25.51,0.03052,0.030519,0.031046,0.020195,0.009299,0.008755,0.015952,0.040466,0.018702,0.016841,,0.021554,0.014593,0.016453,,0.6617,0.3047,0.2869,0.5227,1.3259,0.6128,0.5518,,0.6943,0.47,0.53,,-0.0056,-0.0023,0.0146,0.0129,,,,,,,,3.05233170E+00,-1.06998960E-02,4.00267610E-02,2.74112660E-03,-1.68256550E-04,2.45395700E-05,42,38,,,,,,,,,,,,,,,,,,,0.919,0.968,0.982,0.989,0.993,0.997,0.997,0.995,0.997,,,,,,,,,,,,,,,,,,,,,,,,,,,,,,,,,,,,,,,,,,,,,,,,,,,,,,,,,,,406,445,467,503,568,74,84,0.708,594,240,0.24,390,4,202,,1,2,,1,1.2,1.2,1,4.79,,,SO
S-TIH11,TIH11,785257,792255,1.7299836,1.7363903,1.7439695,1.7522185,1.7554885,1.7618599,1.7666193,1.7712076,1.7759645,1.7773251,1.7786088,1.7844599,1.784723,1.7919195,1.8065187,1.8084125,1.8227491,1.8253441,1.842388,,,,25.7,25.5,25.68,25.47,0.03056,0.030554,0.031088,0.020476,0.009346,0.008758,0.015955,0.040621,0.018825,0.017044,,0.021836,0.014595,0.016493,,0.6702,0.3059,0.2866,0.5222,1.3295,0.6161,0.5578,,0.7024,0.4695,0.5305,,0.003,-0.0011,0.0181,0.0162,,1.72677471E+00,3.24568628E-01,2.65816809E+00,1.29369958E-02,6.18255245E-02,2.21904637E+02,,,,,,,43,37,,,,,,,,,,,,,,,0.08,0.4,0.66,0.8,0.915,0.948,0.964,0.973,0.98,0.992,0.992,0.99,0.992,0.998,0.998,0.999,0.999,0.997,0.996,0.989,0.982,0.964,0.942,-0.3,-0.2,-0.1,0,0,0.1,0.5,0.7,0.8,1,1.1,1.3,0.6,0.7,0.9,1.1,1.2,1.4,0.9,1.1,1.3,1.5,1.7,1.9,1.4,1.6,1.9,2.1,2.3,2.5,2.6,2.9,3.2,3.5,3.8,4.1,4.1,4.5,4.9,5.3,5.7,6.1,,,,,,,569,588,602,633,686,89,103,1.017,912,363,0.255,550,6,171,2.81,1,1,1,,1.0,1.0,1,3.24,,,390
