Repository: davidsmarx/Matlab

File: Thin Film toolbox/for Hanh/glass data toolbox/Ohara catalog data.csv (part 7 of 7)
,,,,,,,,,,                   THERMAL PROPERTIES                  ,,,,,CTE a (10E-7ºC),,CONDUCTIVITY,                              MECHANICAL PROPERTIES                              ,,,,,,,                                     CHEMICAL PROPERTIES             ,,,,,,BUBBLE GRP,SPEC. GRVTY,Remarks,,
Glass ,Glass ,Code(d),Code(e),n2325,n1970,n1530,n1129,nt,ns,nA',nr,nC,nC',nHe-Ne,nD,nd,ne,nF,nF',nHe-Cd,ng,nh,ni,n334,n326,vd,,,ve,nF-nC,,nF'-nC',nC-nt,nC-nA',nd-nC,ne-nC,ng-nd,ng-nF,nh-ng,ni-ng,nC'-nt,ne-nC',nF'-ne,ni-nF',"qC,t","qC,A'","qd,C","qe,C","qg,d","qg,F","q h,g","q i,g","q'C',t","q'e,C'","q'F',e","q'i,F'","DqC,t","DqC,A'","Dqg,d","Dqg,F","Dq i,g",A1,A2,A3,B1,B2,B3,A0,A1,A2,A3,A4,A5,l80,l5,240,250,260,270,280,290,300,310,320,330,340,350,360,365,370,380,390,400,420,440,460,480,500,550,600,650,700,800,900,1000,1200,1400,1600,1800,2000,2200,2400,t(-40~-20),t(-20~0),t(0~20),t(20~40),t(40~60),t(60~80),C'(-40~-20),C'(-20~0),C'(0~20),C'(20~40),C'(40~60),C'(60~80),633(-40~-20),633(20~0),633(0~20),633(20~40),633(40~60),633(60~80),D(-40~-20),D(-20~0),D(0~20),D(20~40),D(40~60),D(60~80),e(-40~-20),e(-20~0),e(0~20),e(20~40),e(40~60),e(60~80),F'(-40~-20),F'(-20~0),F'(0~20),F'(20~40),F'(40~60),F'(60~80),g(-40~-20),g(-20~0),g(0~20),g(20~40),g(40~60),g(60~80),i(-40~-20),i(-20~0),i(0~20),i(20~40),i(40~60),i(60~80),StP (ºC),AP (ºC),Tg (ºC),At (ºC),SP (ºC),(-30~+70),(100~300),k (W/m·K),Young's (E) ,Rigidity (G),Poisson's(s),Knoop (Hk),Group,Abrasion(Aa),b,RW(P),RA(P),W(S)max,W(S)min,SR,PR,B,d,,,
PBH23,PBH23,785262,,,,,,1.7562481,1.7623431,1.7669558,1.7714343,1.7760969,1.7774328,1.7786937,1.7844433,1.7847017,1.7917666,1.8060287,1.80787,1.8217368,1.8242354,1.8405223,1.8713584,,,26.2,26,26.22,26.01,0.02993,0.029932,0.030437,0.019849,0.009141,0.008605,0.01567,0.039533,0.018206,0.016287,0.047123,0.021185,0.014334,0.016103,0.063488,0.6631,0.3054,0.2875,0.5235,1.3208,0.6082,0.5441,1.5743,0.696,0.4709,0.5291,2.0859,-0.0066,-0.0022,0.0106,0.0092,0.0688,,,,,,,3.05543240E+00,-1.08674340E-02,3.85228910E-02,3.01739710E-03,-2.12947400E-04,2.48648030E-05,42,37,,,,,,,,,,,,,,,,,,,0.948,0.975,0.986,0.992,0.995,0.998,0.998,0.997,0.998,0.999,0.999,,,,,,,,,6.2,6.5,6.9,7.4,7.8,8.2,7.9,8.5,9,9.5,9.8,10,8,8.6,9.1,9.6,9.9,10.2,8.6,9.2,9.7,10.2,10.6,10.9,9.4,10.1,10.6,11.1,11.5,11.8,11.3,12.2,12.9,13.4,13.8,14.1,13.6,14.5,15.4,16,16.5,16.8,,,,,,,391,428,456,476,551,75,87,0.689,564,228,0.239,350,4,184,,1,2,,2,3.2,3.0,1,4.99,,,SO
PBH23W,PBH23W,785262,,,,,,1.7562481,1.7623431,1.7669558,1.7714343,1.7760969,1.7774328,1.7786937,1.7844433,1.7847017,1.7917666,1.8060287,1.80787,1.8217368,1.8242354,1.8405223,1.8713584,,,26.2,26,26.22,26.01,0.02993,0.029932,0.030437,0.019849,0.009141,0.008605,0.01567,0.039533,0.018206,0.016287,0.047123,0.021185,0.014334,0.016103,0.063488,0.6631,0.3054,0.2875,0.5235,1.3208,0.6082,0.5441,1.5743,0.696,0.4709,0.5291,2.0859,-0.0066,-0.0022,0.0106,0.0092,0.0688,,,,,,,3.05543240E+00,-1.08674340E-02,3.85228910E-02,3.01739710E-03,-2.12947400E-04,2.48648030E-05,41,37,,,,,,,,,,,,,,,,,,,0.964,0.983,0.99,0.994,0.996,0.998,0.998,0.998,0.998,0.999,0.999,,,,,,,,,6.2,6.5,6.9,7.4,7.8,8.2,7.9,8.5,9,9.5,9.8,10,8,8.6,9.1,9.6,9.9,10.2,8.6,9.2,9.7,10.2,10.6,10.9,9.4,10.1,10.6,11.1,11.5,11.8,11.3,12.2,12.9,13.4,13.8,14.1,13.6,14.5,15.4,16,16.5,16.8,,,,,,,391,428,456,476,551,75,87,0.689,564,228,0.239,350,4,184,,1,2,,2,3.2,3.0,1,4.99,,,SO
S-TIH23,TIH23,785263,792261,1.7310247,1.7373162,1.7447513,1.7528429,1.7560512,1.7623017,1.7669688,1.7714659,1.7761253,1.7774575,1.7787141,1.7844387,1.784696,1.7917295,1.8059721,1.8078171,1.8217634,1.824284,1.8408077,,,,26.3,26.1,26.29,26.08,0.02984,0.029847,0.030359,0.020074,0.009156,0.008571,0.015605,0.039588,0.018312,0.016524,,0.021407,0.014272,0.016087,,0.6726,0.3068,0.2872,0.5228,1.3264,0.6135,0.5536,,0.7051,0.4701,0.5299,,0.0026,-0.0009,0.0163,0.0146,,1.73986485E+00,3.13894918E-01,2.31093206E+00,1.29441300E-02,6.12116868E-02,1.97420482E+02,,,,,,,43,37,,,,,,,,,,,,,,,0.12,0.44,0.67,0.8,0.906,0.947,0.962,0.972,0.979,0.992,0.992,0.991,0.993,0.998,0.998,0.998,0.999,0.997,0.996,0.988,0.981,0.962,0.937,-0.3,-0.2,-0.1,-0.1,0,0.1,0.5,0.7,0.8,0.9,1,1.2,0.6,0.7,0.9,1,1.1,1.2,1,1.1,1.3,1.4,1.5,1.7,1.4,1.6,1.8,2,2.2,2.3,2.6,2.9,3.1,3.4,3.7,3.9,4.1,4.4,4.8,5.1,5.5,5.8,,,,,,,561,586,604,635,684,88,106,0.992,922,366,0.26,540,5,180,2.69,2,1,2,,1.0,1.0,1,3.3,,,438
S-LAH51,LAH51,786442,790439,1.7426517,1.7497217,1.757402,1.7645191,1.7670036,1.771497,1.7746606,1.7776083,1.7805842,1.7814228,1.7822091,1.7857392,1.7858959,1.7901231,1.7983639,1.7994018,1.8070355,1.8083757,1.8168675,1.8317506,,,44.2,43.9,44.20,43.95,0.01778,0.01778,0.017979,0.01358,0.005923,0.005312,0.009539,0.02248,0.010012,0.008492,0.023375,0.014419,0.0087,0.009279,0.032349,0.7638,0.3331,0.2988,0.5365,1.2643,0.5631,0.4776,1.3147,0.802,0.4839,0.5161,1.7993,0.0097,0.0037,-0.0086,-0.0069,-0.0402,1.82586991E+00,2.83023349E-01,1.35964319E+00,9.35297152E-03,3.73803057E-02,1.00655798E+02,,,,,,,39,34,,,,,,,,,,0.01,0.17,0.51,0.73,,0.84,0.91,0.942,0.961,0.977,0.984,0.989,0.993,0.995,0.998,0.997,0.997,0.998,0.998,0.997,0.996,0.996,0.991,0.989,0.981,0.957,0.89,0.68,,,,,,,6,6,6.1,6.2,6.4,6.6,,,,,,,6.3,6.3,6.4,6.5,6.7,6.9,6.6,6.6,6.7,6.8,7,7.2,7.3,7.3,7.4,7.6,7.8,8.1,7.8,7.9,8.1,8.3,8.6,8.9,,,,,,,568,598,617,641,677,59,72,0.826,1129,435,0.297,660,7,79,1.88,1,4,1,2,4.0,2.0,1,4.4,,,426
S-YGH52,YGH52,787500,,,,,,0,1.7734825,1.7763931,1.779072,1.7817538,1.7825062,1.7832106,1.7863603,1.7864997,1.7902467,1.7974835,1.7983887,1.8050024,1.8061564,1.8134035,1.8258759,,,50.0,49.8,50.00,49.75,0.01573,0.01573,0.015883,,0.005361,0.004746,0.008493,0.019656,0.008672,0.007248,0.01972,,0.007741,0.008142,0.027487,,0.3408,0.3017,0.5399,1.2496,0.5513,0.4608,1.2537,,0.4874,0.5126,1.7306,,0.0043,-0.0113,-0.0093,-0.0526,,,,,,,3.12244060E+00,-1.56000770E-02,2.38322550E-02,7.25639540E-04,-3.05637990E-05,2.08834010E-06,39,31,,,,,,,,,,,,,,,,0.914,0.945,0.961,0.976,0.983,0.988,0.993,0.995,0.996,0.996,0.995,0.995,,,,,,,,,,,3.1,3.1,3.2,3.3,3.6,3.9,3.8,3.8,3.9,4,4.2,4.5,3.8,3.8,3.9,4.1,4.3,4.6,4,4,4.1,4.3,4.5,4.7,4.1,4.2,4.3,4.5,4.7,5,4.6,4.7,4.8,5,5.2,5.4,5.1,5.2,5.3,5.5,5.8,6,,,,,,,,,686,718,736,63,77,0.808,",229",475,0.294,720,7,60,,1,3,,1,4.0,1.0,1~2,4.79,,,SO
S-LAH64,LAH64,788474,792471,1.744663,1.7521983,1.7602578,1.7675,1.7699599,1.7743334,1.7773704,1.7801786,1.7829981,1.7837902,1.7845322,1.7878538,1.788001,1.7919606,1.7996339,1.8005964,1.8076487,1.8088821,1.816664,1.830161,,,47.4,47.1,47.37,47.12,0.01663,0.016636,0.016806,0.013038,0.005628,0.005003,0.008963,0.020881,0.009248,0.007782,0.021279,0.01383,0.008171,0.008635,0.029565,0.7837,0.3383,0.3007,0.5388,1.2552,0.5559,0.4678,1.2791,0.8229,0.4862,0.5138,1.7592,0.0148,0.005,-0.0111,-0.0089,-0.0493,1.83021453E+00,2.91563590E-01,1.28544024E+00,9.04823290E-03,3.30756689E-02,8.93675501E+01,,,,,,,38,32,,,,,,,,,0.13,0.4,0.63,0.77,0.85,,0.912,0.943,0.961,0.972,0.981,0.986,0.99,0.993,0.996,0.998,0.998,0.998,0.998,0.999,0.998,0.997,0.996,0.995,0.993,0.987,0.966,0.915,0.68,3.5,3.5,3.6,3.7,3.8,3.9,3.9,4,4.1,4.2,4.3,4.4,3.9,4,4.1,4.2,4.3,4.4,4.1,4.2,4.3,4.4,4.5,4.6,4.3,4.4,4.6,4.7,4.8,4.9,4.8,5,5.1,5.3,5.4,5.5,5.3,5.5,5.7,5.8,6,6.2,,,,,,,644,660,685,705,732,61,74,0.856,1224,473,0.294,750,7,61,1.4,1,4,2,,4.0,1.0,1,4.3,,,156
S-LAH67,LAH67,795453,,,,,,1.7761251,1.7806771,1.7838461,1.7867831,1.7897383,1.7905697,1.7913489,1.7948423,1.7949973,1.7991723,1.8072905,1.8083111,1.8158048,1.8171193,1.8254235,1.839929,,,45.3,45,45.29,45.05,0.01755,0.017553,0.017741,0.013613,0.005892,0.005259,0.009434,0.022122,0.009828,0.008305,0.02281,0.014445,0.008602,0.009139,0.031618,0.7755,0.3357,0.2996,0.5375,1.2603,0.5599,0.4731,1.2995,0.8142,0.4849,0.5151,1.7822,0.0163,0.0049,-0.0104,-0.0083,-0.0463,,,,,,,3.14396090E+00,-1.55417210E-02,2.66481690E-02,7.78131430E-04,-1.94622480E-05,2.46685480E-06,40,33,,,,,,,,,,,,,,,,,0.904,0.931,0.958,0.971,0.979,0.986,0.991,0.996,0.996,0.997,0.998,,,,,,,,,,,,,,,,,4.1,4.1,4.2,4.3,4.4,4.6,,,,,,,4.4,4.4,4.4,4.6,4.7,4.9,4.6,4.6,4.7,4.8,4.9,5.1,5.2,5.2,5.3,5.4,5.6,5.8,5.7,5.8,5.9,6.1,6.3,6.5,,,,,,,632,655,681,701,731,60,69,0.865,",212",469,0.292,670,7,64,,1,3,,1,4.2,1.0,1,4.29,,,SO
S-LAH52,LAH52,800422,804420,1.7549465,1.7620222,1.7697586,1.7770323,1.779605,1.7842964,1.7876214,1.7907311,1.7938794,1.7947678,1.7956015,1.7993493,1.7995159,1.8040148,1.8128144,1.8139253,1.8221135,1.8235542,1.8327061,1.8488457,,,42.2,42,42.22,41.97,0.01893,0.018935,0.019157,0.014274,0.006258,0.005637,0.010136,0.024038,0.01074,0.009152,0.025292,0.015163,0.009247,0.00991,0.034921,0.7538,0.3305,0.2977,0.5353,1.2695,0.5672,0.4833,1.3357,0.7915,0.4827,0.5173,1.8229,0.009,0.0035,-0.0075,-0.006,-0.0358,1.85390925E+00,2.97925555E-01,1.39382086E+00,9.55320687E-03,3.93816850E-02,1.02706848E+02,,,,,,,40,34,,,,,,,,,,0.02,0.23,0.52,0.72,,0.83,0.89,0.931,0.951,0.971,0.979,0.985,0.99,0.993,0.997,0.997,0.998,0.998,0.998,0.998,0.998,0.997,0.994,0.993,0.986,0.965,0.91,0.71,5.1,5.2,5.2,5.3,5.5,5.8,6.1,6.1,6.1,6.2,6.4,6.6,6.2,6.2,6.1,6.2,6.5,6.6,6.4,6.4,6.4,6.5,6.7,6.9,6.6,6.6,6.7,6.9,7.1,7.3,7.3,7.3,7.5,7.7,7.9,8.2,8,8.1,8.3,8.5,8.8,9.1,,,,,,,565,596,618,636,679,60,73,0.828,1119,431,0.297,640,6,82,1.92,1,4,1,,51.2,2.0,1,4.41,,,151
S-LAM66,LAM66,801350,806347,1.7509389,1.7584211,1.7667229,1.7747482,1.7776553,1.7830387,1.786906,1.7905542,1.7942748,1.7953293,1.7963207,1.8007991,1.8009989,1.8064226,1.8171822,1.8185555,1.8287911,1.8306139,1.8423614,1.8639082,,,35.0,34.7,34.97,34.72,0.02291,0.022907,0.023227,0.01662,0.007369,0.006724,0.012148,0.029615,0.013432,0.011747,0.033294,0.017674,0.011094,0.012133,0.045352,0.7255,0.3217,0.2935,0.5303,1.2928,0.5864,0.5128,1.4534,0.7609,0.4776,0.5224,1.9526,0.0148,0.0035,0.0007,0.0015,0.0212,1.92094221E+00,2.19901208E-01,1.72705231E+00,1.15075241E-02,5.47993543E-02,1.20133674E+02,,,,,,,43,35,,,,,,,,,,,,0.03,0.28,,0.57,0.73,0.82,0.87,0.932,0.954,0.968,0.977,0.985,0.994,0.994,0.994,0.997,0.998,0.998,0.998,0.999,0.998,0.997,0.992,0.976,0.937,0.77,2.2,2.2,2.2,2.3,2.3,2.4,3,3.1,3.2,3.2,3.3,3.4,3.1,3.1,3.2,3.3,3.4,3.5,3.3,3.4,3.5,3.6,3.7,3.8,3.7,3.8,3.9,4,4.1,4.3,4.5,4.7,4.9,5,5.2,5.4,5.5,5.7,5.9,6.1,6.4,6.6,,,,,,,514,544,554,586,629,79,95,1.062,1210,473,0.28,660,7,92,1.92,2,3,1,2,4.0,1.0,1,3.55,,,170
S-LAH63,LAH63,804396,809393,1.7578057,1.7650486,1.7730034,1.7805567,1.7832523,1.7881965,1.7917182,1.7950221,1.7983755,1.7993232,1.800213,1.8042196,1.8043979,1.809221,1.818696,1.8198961,1.8287707,1.8303377,1.8403321,1.858148,,,39.6,39.3,39.59,39.33,0.02032,0.02032,0.020573,0.015124,0.006658,0.006022,0.010845,0.02594,0.011642,0.009994,0.02781,0.016071,0.009898,0.010675,0.038252,0.7443,0.3277,0.2964,0.5337,1.2766,0.5729,0.4918,1.3686,0.7812,0.4811,0.5189,1.8593,0.0119,0.0039,-0.0059,-0.0045,-0.0249,1.89458276E+00,2.68702978E-01,1.45705526E+00,1.02277048E-02,4.42801243E-02,1.04874927E+02,,,,,,,41,34,,,,,,,,,,,0.06,0.31,0.59,,0.76,0.86,0.909,0.937,0.965,0.976,0.983,0.988,0.992,0.997,0.998,0.998,0.998,0.999,0.998,0.997,0.997,0.993,0.992,0.984,0.963,0.89,0.7,5.5,5.7,5.8,5.9,6.2,6.4,6.6,6.7,6.8,6.9,7.1,7.3,6.6,6.7,6.8,6.9,7.2,7.4,6.8,6.9,7,7.2,7.5,7.7,7.3,7.3,7.5,7.6,7.8,8.1,8,8.1,8.3,8.5,8.8,9.1,8.7,8.9,9.1,9.4,9.7,10.1,,,,,,,558,588,607,630,675,58,70,0.849,1121,433,0.295,640,6,82,2.18,1,4,1,,4.2,1.0,1,4.34,,,157
S-LAH65,LAH65,804466,808463,1.759779,1.767338,1.7754718,1.7828433,1.7853634,1.7898615,1.7929949,1.7958974,1.7988153,1.7996356,1.8004042,1.8038473,1.804,1.8081085,1.8160798,1.8170803,1.8244157,1.8256992,1.8338,1.8478555,,,46.6,46.3,46.57,46.33,0.01726,0.017265,0.017444,0.013452,0.00582,0.005185,0.009294,0.021699,0.009619,0.008101,0.022157,0.014273,0.008473,0.008971,0.030776,0.7791,0.3371,0.3003,0.5383,1.2568,0.5571,0.4692,1.2833,0.8182,0.4857,0.5143,1.7643,0.0139,0.0048,-0.0112,-0.009,-0.0518,1.68191258E+00,4.93779818E-01,1.45682822E+00,7.76684250E-03,2.88916181E-02,9.92574356E+01,,,,,,,39,32,,,,,,,,,0.08,0.28,0.5,0.66,0.78,,0.86,0.916,0.947,0.964,0.98,0.988,0.992,0.995,0.996,0.998,0.998,0.998,0.998,0.998,0.997,0.997,0.997,0.994,0.993,0.983,0.959,0.89,0.66,3.6,3.7,3.8,3.9,4,4,4,4.1,4.2,4.4,4.5,4.6,4,4.1,4.3,4.4,4.5,4.7,4.2,4.4,4.5,4.7,4.8,5,4.4,4.6,4.7,4.9,5,5.2,5,5.1,5.3,5.5,5.7,5.8,5.5,5.7,5.9,6.1,6.3,6.5,,,,,,,622,670,700,723,743,60,73,0.833,1258,486,0.295,730,7,56,1.42,1,3,1,2,4.1,1.0,1,4.76,,,463
PBH 6,PBH 6,805254,,,,,,1.7752401,1.7816221,1.7864667,1.7911792,1.7960931,1.7975022,1.7988326,1.8049041,1.8051772,1.8126472,1.8277499,1.8297015,1.8444089,1.8470606,1.8643558,1.8971386,,,25.4,25.2,25.43,25.24,0.03166,0.031657,0.0322,0.020853,0.009626,0.009084,0.016554,0.041884,0.019311,0.017295,0.050078,0.022262,0.015145,0.017055,0.067437,0.6587,0.3041,0.287,0.5229,1.3231,0.61,0.5463,1.5819,0.6914,0.4703,0.5297,2.0943,-0.0073,-0.0026,0.0112,0.0097,0.0698,,,,,,,3.12064200E+00,-1.12863280E-02,4.05432490E-02,3.38769960E-03,-2.41800360E-04,2.74402850E-05,42,36,,,,,,,,,,,,,,,,,,,0.945,0.974,0.985,0.991,0.995,0.998,0.998,0.997,0.998,0.998,0.999,,,,,,,,,,,,,,,7.1,8.4,9.3,9.5,10.1,10.4,,,,,,,7.9,9.2,10.1,10.4,11,11.3,8.8,10.1,11.1,11.4,12,12.4,10.8,12.4,13.5,13.8,14.6,15.1,13.1,14.9,16.3,16.8,17.6,18.1,,,,,,,378,414,455,476,529,81,90,0.652,543,218,0.244,340,3,212,,1,3,,3,51.2,3.2,1,5.19,,,SO
PBH 6W,PBH 6W,805254,,,,,,1.7752401,1.7816221,1.7864667,1.7911792,1.7960931,1.7975022,1.7988326,1.8049041,1.8051772,1.8126472,1.8277499,1.8297015,1.8444089,1.8470606,1.8643558,1.8971386,,,25.4,25.2,25.43,25.24,0.03166,0.031657,0.0322,0.020853,0.009626,0.009084,0.016554,0.041884,0.019311,0.017295,0.050078,0.022262,0.015145,0.017055,0.067437,0.6587,0.3041,0.287,0.5229,1.3231,0.61,0.5463,1.5819,0.6914,0.4703,0.5297,2.0943,-0.0073,-0.0026,0.0112,0.0097,0.0698,,,,,,,3.12064200E+00,-1.12863280E-02,4.05432490E-02,3.38769960E-03,-2.41800360E-04,2.74402850E-05,41,36,,,,,,,,,,,,,,,,,,,0.957,0.981,0.99,0.994,0.996,0.998,0.998,0.998,0.998,0.999,0.999,,,,,,,,,,,,,,,7.1,8.4,9.3,9.5,10.1,10.4,,,,,,,7.9,9.2,10.1,10.4,11,11.3,8.8,10.1,11.1,11.4,12,12.4,10.8,12.4,13.5,13.8,14.6,15.1,13.1,14.9,16.3,16.8,17.6,18.1,,,,,,,378,414,455,476,529,81,90,0.652,543,218,0.244,340,3,212,,1,3,,3,51.2,3.2,1,5.19,,,SO
S-TIH 6,TIH 6,805254,813252,1.7491698,1.755582,1.763205,1.7715962,1.7749507,1.7815149,1.7864328,1.7911801,1.7961058,1.7975152,1.7988452,1.8049083,1.8051809,1.8126405,1.8277748,1.8297379,1.8445966,1.8472855,1.8649389,,,,25.4,25.2,25.42,25.22,0.03166,0.031669,0.032223,0.021155,0.009673,0.009075,0.016535,0.042105,0.019511,0.017653,,0.022564,0.015126,0.017097,,0.668,0.3054,0.2866,0.5221,1.3295,0.6161,0.5574,,0.7002,0.4694,0.5306,,0.0021,-0.0012,0.0176,0.0158,,1.77227611E+00,3.45691250E-01,2.40788501E+00,1.31182633E-02,6.14479619E-02,2.00753254E+02,,,,,,,44,37,,,,,,,,,,,,,,,0.12,0.48,0.7,0.82,0.919,0.955,0.97,0.978,0.984,0.993,0.995,0.994,0.996,0.998,0.998,0.998,0.998,0.997,0.995,0.986,0.978,0.958,0.928,-0.6,-0.6,-0.5,-0.4,-0.4,-0.3,0.3,0.4,0.5,0.7,0.8,0.9,0.4,0.5,0.6,0.8,0.9,1,0.7,0.9,1,1.2,1.3,1.5,1.3,1.5,1.6,1.8,2,2.1,2.6,2.8,3,3.3,3.5,3.8,4.1,4.4,4.8,5.1,5.5,5.8,,,,,,,571,587,604,630,690,89,107,1.011,931,369,0.261,540,5,191,2.81,1,1,1,2,1.0,1.0,1,3.37,,,419
S-LAH53,LAH53,806409,811407,1.7605076,1.7676423,1.7754647,1.7828709,1.7855076,1.7903355,1.7937688,1.796986,1.8002479,1.8011692,1.802034,1.8059249,1.8060979,1.8107754,1.8199447,1.8211042,1.8296652,1.8311743,1.8407813,1.8578244,,,40.9,40.7,40.92,40.67,0.01969,0.019697,0.019935,0.01474,0.006479,0.00585,0.010527,0.025076,0.011229,0.009607,0.02665,0.015661,0.009606,0.010329,0.03672,0.7483,0.3289,0.297,0.5344,1.2731,0.5701,0.4877,1.353,0.7856,0.4819,0.5181,1.842,0.0096,0.0034,-0.0066,-0.0052,-0.0294,1.91811619E+00,2.53724399E-01,1.39473885E+00,1.02147684E-02,4.33176011E-02,1.01938021E+02,,,,,,,41,34,,,,,,,,,,,0.06,0.38,0.65,,0.8,0.88,0.925,0.947,0.969,0.979,0.985,0.989,0.993,0.996,0.996,0.997,0.998,0.998,0.999,0.999,0.999,0.997,0.996,0.989,0.969,0.915,0.72,5.1,5.2,5.3,5.6,5.8,6.2,6.2,6.3,6.4,6.6,6.8,7.1,6.2,6.3,6.4,6.7,6.9,7.2,6.5,6.6,6.7,6.9,7.2,7.5,6.8,6.9,7.1,7.3,7.6,7.8,7.6,7.7,7.9,8.1,8.4,8.7,8.3,8.5,8.7,9,9.4,9.8,,,,,,,,,610,637,687,59,70,0.86,1127,434,0.299,640,6,78,1.96,1,3,1,,4.2,2.0,1,4.43,,,152
S-NPH 1,NPH 1,808228,816226,1.7445474,1.752259,1.7612514,1.7708353,1.7745888,1.7818721,1.787308,1.7925558,1.798009,1.7995718,1.8010475,1.8077911,1.8080949,1.8164337,1.8335134,1.8357464,1.8527913,1.8559044,1.8765798,,,,22.8,22.6,22.76,22.57,0.03550,0.035504,0.036174,0.02342,0.010701,0.010086,0.018425,0.047809,0.022391,0.020676,,0.024983,0.016862,0.019312,,0.6596,0.3014,0.2841,0.519,1.3466,0.6307,0.5824,,0.6906,0.4661,0.5339,,0.0061,-0.002,0.0292,0.0261,,1.75156623E+00,3.64006304E-01,2.47874141E+00,1.35004681E-02,6.68245147E-02,1.70756006E+02,,,,,,,44,38,,,,,,,,,,,,,,,,0.14,0.53,0.77,0.917,0.952,0.967,0.975,0.982,0.992,0.994,0.995,0.996,0.997,0.997,0.996,0.997,0.994,0.992,0.984,0.973,0.934,0.88,-1.9,-1.9,-1.8,-1.8,-1.8,-1.7,-1.2,-1.1,-0.9,-0.8,-0.7,-0.5,-1.1,-1,-0.8,-0.7,-0.6,-0.4,-0.7,-0.6,-0.4,-0.3,-0.1,0.1,-0.2,0,0.2,0.4,0.6,0.8,1.2,1.5,1.8,2.1,2.4,2.7,3,3.4,3.8,4.3,4.7,5.1,,,,,,,516,547,552,589,645,83,104,0.882,893,357,0.25,460,5,291,3.23,1,1,1,2,1.0,1.0,1~2,3.29,,,376
S-LAH54,LAH54,816444,,,,,,1.7959157,1.8006079,1.8038979,1.8069573,1.8100425,1.8109113,1.8117258,1.8153806,1.8155428,1.8199153,1.828427,1.8294977,1.8373647,1.8387456,1.8474752,1.8627518,,,44.3,44.1,44.36,44.11,0.01839,0.018384,0.018587,0.014127,0.006145,0.0055,0.009872,0.023203,0.010319,0.008729,0.024006,0.014995,0.009004,0.009583,0.033254,0.7684,0.3343,0.2992,0.537,1.2621,0.5613,0.4748,1.3058,0.8067,0.4844,0.5156,1.7891,0.0136,0.0047,-0.0105,-0.0084,-0.0478,,,,,,,3.21269970E+00,-1.53513700E-02,2.84403740E-02,7.91801710E-04,-1.70327710E-05,2.62190940E-06,40,33,,,,,,,,,,,,,,,,,0.926,0.948,0.969,0.977,0.984,0.989,0.993,0.996,0.995,0.995,0.997,0.997,0.997,,,,,,,,,,,,,,,3.9,4,4.1,4.3,4.6,4.9,,,,,,,4.2,4.2,4.4,4.6,4.9,5.2,4.4,4.5,4.7,4.9,5.2,5.5,4.9,5.1,5.3,5.6,5.9,6.2,5.5,5.7,5.9,6.3,6.6,7,,,,,,,632,666,692,709,729,59,71,0.849,",242",480,0.292,680,7,61,1.38,1,3,,1,4.2,1.0,1,4.54,,,SO
S-LAH59,LAH59,816466,820464,1.7734481,1.7803349,1.7878372,1.794834,1.7972895,1.8017412,1.8048786,1.8078011,1.8107489,1.8115788,1.8123568,1.8158452,1.816,1.8201667,1.8282522,1.8292666,1.8366981,1.8379972,1.8461852,1.8603383,,,46.6,46.4,46.62,46.37,0.01750,0.017503,0.017688,0.013459,0.00587,0.005251,0.009418,0.021997,0.009745,0.008188,0.022341,0.014289,0.008588,0.0091,0.031071,0.769,0.3354,0.3,0.5381,1.2568,0.5568,0.4678,1.2764,0.8078,0.4855,0.5145,1.7566,0.0036,0.003,-0.0111,-0.0092,-0.0582,1.51372967E+00,7.02462343E-01,1.33600982E+00,7.05246901E-03,2.49488689E-02,1.00085908E+02,,,,,,,39,30,,,,,,0.02,0.06,0.09,0.28,0.43,0.58,0.71,0.81,,0.88,0.921,0.943,0.958,0.973,0.979,0.984,0.989,0.994,0.997,0.996,0.996,0.996,0.996,0.995,0.995,0.995,0.995,0.994,0.989,0.973,0.938,0.76,4.1,4.1,4.2,4.3,4.3,4.4,4.6,4.7,4.8,4.9,5,5.1,4.6,4.7,4.8,4.9,5,5.1,4.9,5,5.1,5.2,5.3,5.4,5.1,5.2,5.3,5.4,5.6,5.7,5.6,5.8,5.9,6.1,6.2,6.4,6.2,6.4,6.5,6.7,6.9,7,,,,,,,644,690,714,737,773,63,76,0.816,1250,482,0.298,750,7,57,1.37,1,2,1,,3.0,1.0,1,5.07,,,462
S-LAH60,LAH60,834372,839369,1.7847312,1.7920503,1.8001763,1.8080681,1.8109391,1.8162653,1.8200928,1.8237009,1.8273758,1.8284163,1.8293939,1.8338034,1.8339999,1.839323,1.8498193,1.8511523,1.8610322,1.8627808,1.873964,1.8940304,,,37.2,36.9,37.16,36.92,0.02244,0.022443,0.022736,0.016437,0.007283,0.006624,0.011947,0.028781,0.012962,0.011183,0.031249,0.017477,0.010907,0.011829,0.042878,0.7324,0.3245,0.2951,0.5323,1.2824,0.5776,0.4983,1.3924,0.7687,0.4797,0.5203,1.8859,0.0114,0.0036,-0.0051,-0.0037,-0.0215,1.95243469E+00,3.07100210E-01,1.56578094E+00,1.06442437E-02,4.56735302E-02,1.10281410E+02,,,,,,,42,34,,,,,,,,,,,0.03,0.27,0.54,,0.72,0.83,0.88,0.924,0.957,0.972,0.98,0.986,0.99,0.996,0.997,0.997,0.998,0.999,0.998,0.997,0.996,0.993,0.992,0.984,0.964,0.906,0.72,6,6.3,6.3,6.4,6.6,6.7,6.9,7,7.1,7.3,7.4,7.5,6.9,7.1,7.2,7.3,7.5,7.6,7.3,7.4,7.6,7.7,7.9,8,7.6,7.7,7.9,8.1,8.3,8.4,8.4,8.6,8.8,9,9.3,9.5,9.3,9.6,9.8,10.1,10.3,10.6,,,,,,,,,612,632,676,56,71,0.872,1248,481,0.296,670,7,78,2.15,1,3,1,,4.2,1.0,1,4.43,,,493
S-LAH55,LAH55,835427,839425,1.7881683,1.7956422,1.8038014,1.8114404,1.8141311,1.8190233,1.8224816,1.8257103,1.8289743,1.8298946,1.8307578,1.8346347,1.834807,1.8394525,1.8485143,1.8496559,1.8580532,1.8595275,1.8688689,1.8852351,,,42.7,42.5,42.72,42.48,0.01954,0.01954,0.019761,0.014843,0.006492,0.005833,0.010479,0.024721,0.011014,0.009341,0.025707,0.015764,0.009558,0.010203,0.035579,0.7596,0.3322,0.2985,0.5363,1.2651,0.5637,0.478,1.3156,0.7977,0.4837,0.5163,1.8005,0.0125,0.0046,-0.0109,-0.0086,-0.0517,1.93471499E+00,3.40566282E-01,1.52023483E+00,9.71032612E-03,3.65402535E-02,1.03821614E+02,,,,,,,40,32,,,,,,,,,0.03,0.23,0.48,0.67,0.79,,0.87,0.916,0.943,0.96,0.978,0.985,0.989,0.993,0.995,0.998,0.998,0.998,0.998,0.999,0.999,0.999,0.999,0.996,0.996,0.988,0.967,0.909,0.71,3.8,3.8,3.8,3.8,3.9,3.9,4.4,4.4,4.5,4.6,4.7,4.8,4.4,4.5,4.6,4.6,4.7,4.8,4.6,4.7,4.8,4.9,5,5.1,4.9,5,5.1,5.2,5.3,5.4,5.5,5.6,5.8,5.9,6,6.2,6.1,6.3,6.5,6.6,6.8,7,,,,,,,627,672,700,727,748,62,72,0.857,1255,484,0.297,730,7,63,1.41,1,3,1,,3.0,1.0,1,4.74,,,323
S-TIH53,TIH53,847238,855236,1.7853061,1.7920481,1.8001607,1.8092673,1.8129549,1.8202199,1.8256899,1.8309851,1.8364908,1.8380681,1.8395572,1.846354,1.8466599,1.85504,1.8720956,1.8743131,1.8911354,1.8941869,1.914278,,,,23.8,23.6,23.78,23.59,0.03561,0.035605,0.036245,0.023536,0.010801,0.010169,0.018549,0.047527,0.022091,0.020091,,0.025113,0.016972,0.019273,,0.661,0.3034,0.2856,0.521,1.3348,0.6204,0.5643,,0.6929,0.4683,0.5317,,0.0028,-0.0013,0.0195,0.0174,,1.85454333E+00,3.94409414E-01,3.18098880E+00,1.39376638E-02,6.27537748E-02,2.47484822E+02,,,,,,,42,37,,,,,,,,,,,,,,,0.05,0.33,0.58,0.72,0.87,0.927,0.951,0.962,0.972,0.988,0.989,0.986,0.99,0.997,0.999,0.999,0.999,0.999,0.997,0.989,0.981,0.964,0.933,-0.7,-0.6,-0.6,-0.5,-0.5,-0.4,0.3,0.4,0.5,0.6,0.7,0.8,0.4,0.5,0.6,0.7,0.8,1,0.7,0.9,1,1.2,1.4,1.5,1.3,1.5,1.7,1.9,2.1,2.2,2.8,3,3.3,3.6,3.8,4.1,4.5,4.9,5.3,5.7,6,6.4,,,,,,,574,597,619,642,693,91,112,1.022,962,381,0.263,540,5,166,2.82,1,1,1,2,1.0,1.0,1~2,3.52,,,421
TIH53,TIH53,847238,,,,,,1.8130085,1.8202553,1.8257078,1.8309916,1.8364916,1.8380682,1.8395568,1.8463535,1.8466595,1.8550406,1.8720959,1.8743136,1.8911481,1.8942075,1.914353,0,,,23.8,23.6,23.78,23.59,0.03561,0.035604,0.036246,0.023483,0.010784,0.010168,0.018549,0.047548,0.022112,0.020145,,0.025059,0.016973,0.019273,,0.6596,0.3029,0.2856,0.521,1.3355,0.6211,0.5658,,0.6914,0.4683,0.5317,,0.0014,-0.0018,0.0202,0.0181,,,,,,,,3.25347070E+00,-1.45235890E-02,4.65051360E-02,3.61596290E-03,-2.41944080E-04,3.58796060E-05,42,38,,,,,,,,,,,,,,,,,,,,0.916,0.943,0.961,0.971,0.987,0.99,0.989,0.992,,,,,,,,,,,0.7,0.7,0.9,0.8,0.8,1.2,0.8,1,1.2,1.5,1.8,2.2,1,1.1,1.4,1.6,1.9,2.4,1.3,1.5,1.8,2.1,2.4,2.8,1.9,2.1,2.4,2.8,3.2,3.7,3.3,3.7,4.1,4.6,5.1,5.6,5.1,5.6,6.2,6.8,7.4,8.2,,,,,,,566,589,612,645,687,89,102,0.984,970,384,0.262,520,5,165,2.75,1,1,,1,1.0,1.0,1~2,3.58,,,SO
PBH53,PBH53,847239,,,,,,1.8134806,1.8204764,1.8258341,1.831064,1.8365293,1.8380983,1.8395805,1.846353,1.846658,1.8550117,1.8719763,1.8741762,1.8908087,1.893817,1.913497,0,,,23.9,23.7,23.89,23.70,0.03545,0.035447,0.036078,0.023048,0.010695,0.010129,0.018483,0.047159,0.021841,0.01968,,0.024617,0.016914,0.019164,,0.6502,0.3017,0.2858,0.5214,1.3304,0.6162,0.5552,,0.6823,0.4688,0.5312,,-0.0086,-0.0031,0.0153,0.0134,,,,,,,,3.24989180E+00,-1.04663660E-02,4.80006860E-02,3.18599220E-03,-1.54473690E-04,2.62586710E-05,44,37,,,,,,,,,,,,,,,,,,,0.909,0.958,0.979,0.989,0.994,0.998,0.998,0.998,0.999,,,,,,,,,,,8.6,8.5,8.6,8.8,9,9,10.1,10.4,10.8,11.3,11.8,12.3,10.6,10.8,11.1,11.6,12,12.4,11.1,11.4,11.9,12.4,12.9,13.4,12.2,12.6,13,13.6,14.1,14.8,13.7,14.5,15.4,16.3,17.3,18.3,18,18.6,19.3,20.1,21,21.8,,,,,,,388,421,447,466,512,78,87,0.629,530,212,0.25,330,3,257,,4,3,,3,52.2,3.2,1,5.53,,,SO
PBH53W,PBH53W,847239,,,,,,1.8134806,1.8204764,1.8258341,1.831064,1.8365293,1.8380983,1.8395805,1.846353,1.846658,1.8550117,1.8719763,1.8741762,1.8908087,1.893817,1.913497,0,,,23.9,23.7,23.89,23.70,0.03545,0.035447,0.036078,0.023048,0.010695,0.010129,0.018483,0.047159,0.021841,0.01968,,0.024617,0.016914,0.019164,,0.6502,0.3017,0.2858,0.5214,1.3304,0.6162,0.5552,,0.6823,0.4688,0.5312,,-0.0086,-0.0031,0.0153,0.0134,,,,,,,,3.24989180E+00,-1.04663660E-02,4.80006860E-02,3.18599220E-03,-1.54473690E-04,2.62586710E-05,43,37,,,,,,,,,,,,,,,,,,,0.954,0.976,0.986,0.991,0.995,0.998,0.999,0.998,0.999,,,,,,,,,,,8.6,8.5,8.6,8.8,9,9,10.1,10.4,10.8,11.3,11.8,12.3,10.6,10.8,11.1,11.6,12,12.4,11.1,11.4,11.9,12.4,12.9,13.4,12.2,12.6,13,13.6,14.1,14.8,13.7,14.5,15.4,16.3,17.3,18.3,18,18.6,19.3,20.1,21,21.8,,,,,,,388,421,447,466,512,78,87,0.629,530,212,0.25,330,3,257,,4,3,,3,52.2,3.2,1,5.53,,,SO
LAH71,LAH71,850323,,,,,,1.8241838,1.8300008,1.8342805,1.8383713,1.842582,1.843781,1.8449101,1.8500296,1.8502587,1.8564914,1.8689177,1.8705079,1.8823839,1.8845049,1.898189,0,,,32.3,32,32.29,32.05,0.02634,0.026336,0.026727,0.018398,0.008301,0.007677,0.013909,0.034246,0.015587,0.013684,,0.019597,0.01271,0.014017,,0.6986,0.3152,0.2915,0.5281,1.3003,0.5919,0.5196,,0.7332,0.4755,0.5245,,0.0004,0.0002,0.0027,0.0027,,,,,,,,3.30341370E+00,-1.38687540E-02,3.76252740E-02,2.10676850E-03,-1.18210550E-04,1.47813950E-05,48,36,,,,,,,,,,,,,,,,,,,,0.926,0.954,0.973,0.983,0.994,0.994,0.994,0.995,0.997,0.997,,,,,,,,,,,,,,,4,4,4.1,4.3,4.5,4.7,,,,,,,4.4,4.5,4.6,4.8,5.1,5.4,4.9,5,5.2,5.4,5.6,5.9,6.1,6.3,6.4,6.7,7,7.3,7.4,7.6,7.9,8.2,8.6,9,,,,,,,560,580,598,633,668,74,83,0.702,952,370,0.286,460,5,151,1.3,1,4,,2,51.2,1.0,1,4.81,,,SO
S-LAH75,LAH75,874353,,,,,,1.8488774,1.8546118,1.8587619,1.8626937,1.8667147,1.8678558,1.868929,1.8737797,1.8739963,1.8798714,1.8915033,1.8929844,1.9039912,1.9059468,1.9184858,1.9412482,,,35.3,35,35.26,35.02,0.02479,0.024788,0.025128,0.017838,0.007953,0.007281,0.013156,0.031951,0.014444,0.012539,0.035301,0.018979,0.012015,0.013113,0.048264,0.7196,0.3208,0.2937,0.5307,1.289,0.5827,0.5058,1.4241,0.7553,0.4782,0.5218,1.9207,0.0075,0.0022,-0.0025,-0.0017,-0.0057,,,,,,,3.39721150E+00,-1.58255010E-02,3.68189160E-02,1.75964450E-03,-8.40416730E-05,1.05228070E-05,46,35,,,,,,,,,,,,,,,,,,,0.934,0.956,0.971,0.98,0.986,0.994,0.995,0.995,0.996,,,,,,,,,,,,,,,,,,,,,,,,,,,,,,,,,,,,,,,,,,,,,,,,,,,,,,,,,,,582,606,620,648,699,62,75,0.913,213,466,0.3,630,6,66,1.76,1,5,,2,2.2,1.0,1,4.57,,,SO
S-LAH58,LAH58,883408,888405,1.835896,1.8426432,1.8502347,1.8577614,1.8605381,1.8657212,1.8694567,1.8729779,1.87656,1.877573,1.8785242,1.8828066,1.8829971,1.8881457,1.8982209,1.8994922,1.9088522,1.9104966,1.9209194,1.9391739,,,40.8,40.5,40.76,40.52,0.02166,0.021661,0.021919,0.016022,0.007103,0.006437,0.011586,0.0275,0.012276,0.010422,0.028677,0.017035,0.010573,0.011346,0.039682,0.7397,0.3279,0.2972,0.5349,1.2696,0.5667,0.4811,1.3239,0.7772,0.4824,0.5176,1.8104,0.0018,0.0026,-0.0105,-0.0088,-0.0598,1.78764964E+00,6.52635600E-01,1.79914564E+00,8.47378536E-03,3.13126408E-02,1.32788001E+02,,,,,,,45,32,,,,,,,,,0.05,0.17,0.34,0.51,0.66,,0.77,0.84,0.89,0.924,0.951,0.965,0.974,0.982,0.988,0.995,0.995,0.995,0.995,0.995,0.995,0.995,0.996,0.996,0.996,0.992,0.98,0.956,0.84,3.3,3.4,3.6,3.7,3.9,4,4.1,4.2,4.3,4.5,4.6,4.7,4.1,4.3,4.4,4.5,4.6,4.8,4.4,4.6,4.7,4.9,5,5.2,4.7,4.9,5,5.2,5.3,5.5,5.4,5.6,5.8,6,6.2,6.4,6.2,6.4,6.6,6.8,7.1,7.3,,,,,,,666,714,738,765,803,66,78,0.827,1268,487,0.301,710,7,61,1.3,2,1,1,2,2.2,1.0,1,5.52,,,445
LAH78,LAH78,901315,908313,1.8439711,1.8517471,1.8605886,1.8695585,1.8729367,1.8793345,1.8840105,1.8884627,1.893034,1.8943344,1.8955585,1.9011065,1.9013547,1.9081099,1.9216034,1.9233335,1.9362773,1.9385909,1.9535564,,,,31.5,31.3,31.55,31.31,0.02857,0.028569,0.029000,0.020097,0.009023,0.008321,0.015076,0.037236,0.016988,0.014965,,0.021397,0.013776,0.015224,,0.7035,0.3158,0.2913,0.5277,1.3034,0.5946,0.5238,,0.7378,0.475,0.525,,0.0088,0.0017,0.0042,0.0042,,2.08122726E+00,3.98632407E-01,2.21679491E+00,1.11906410E-02,5.21753272E-02,1.41893166E+02,,,,,,,40,36,,,,,,,,,,,,,0.01,,0.25,0.58,0.76,0.85,0.927,0.955,0.967,0.976,0.983,0.992,0.996,0.997,0.997,0.998,0.998,0.998,0.999,0.997,0.997,0.992,0.976,0.935,0.78,4.6,4.8,4.9,5,5.2,5.3,5.5,5.7,5.9,6.1,6.2,6.4,5.6,5.8,6,6.1,6.3,6.5,5.9,6.1,6.3,6.5,6.7,6.9,6.4,6.6,6.8,7.1,7.3,7.5,7.5,7.8,8.1,8.4,8.7,9,8.7,9.1,9.5,9.8,10.2,10.6,,,,,,,617,638,658,687,722,60,74,0.931,1232,476,0.294,680,7,63,1.64,1,1,2,,3.0,1.0,1,4.48,,,498
PBH72,PBH72,915212,,,,,,1.8757087,1.8839152,1.89028,1.8965359,1.9031069,1.9049988,1.9067879,1.9149867,1.9153568,1.9255221,1.9463422,1.9490605,1.9697679,1.973544,1.9984957,0,,,21.2,21,21.17,21.00,0.04323,0.043235,0.044062,0.027398,0.012827,0.012250,0.022415,0.058187,0.027202,0.024952,,0.02929,0.020523,0.023539,,0.6337,0.2967,0.2833,0.5184,1.3458,0.6292,0.5771,,0.6647,0.4658,0.5342,,-0.0123,-0.0048,0.0251,0.022,,,,,,,,3.46849380E+00,-1.07316380E-02,5.82522460E-02,4.65367480E-03,-3.03430500E-04,4.82162980E-05,45,39,,,,,,,,,,,,,,,,,,,,,,0.927,0.964,0.993,0.997,0.997,0.998,0.999,0.999,,,,,,,,,8.6,8.9,9.4,9.9,10.3,10.9,11.8,12.3,12.8,13.4,14,14.6,12.1,12.5,13.1,13.7,14.3,15,13.2,13.6,14.2,14.9,15.5,16.2,14.6,15.2,15.8,16.5,17.2,18,18.4,19.1,19.8,20.6,21.5,22.4,22.7,23.7,24.7,25.8,26.9,28.1,,,,,,,370,398,415,436,479,88,96,0.575,524,207,0.264,290,3,324,,1,4,,3,53.4,4.2,1,5.97,,,SO
S-NPH 2,NPH 2,923189,934187, 1.84214 , 1.85093 , 1.86146 , 1.87327 , 1.87807 , 1.88758 , 1.89479 , 1.90181 , 1.90916 , 1.91127 , 1.91327 , 1.92245 , 1.92286 , 1.93429 , 1.95800 , 1.96112 , 1.98526 , 1.98972 , 2.01976 ,,,,18.9,,18.90,18.74,0.04884,0.048838,0.049853,0.031086,0.014367,0.013702,0.025133,0.066857,0.031721,0.030046,,0.03320,0.023019,0.026834,,0.6365,0.2942,0.2806,0.5146,1.3690,0.6495,0.6152,,0.6660,0.4617,0.5383,,0.0012,-0.0045,0.0436,0.0386,,2.03869510E+00,4.37269641E-01,2.96711461E+00,1.70796224E-02,7.49254813E-02,1.74155354E+02,,,,,,,44,39,,,,,,,,,,,,,,,,,0.02,0.24,0.70,0.85,0.910,0.936,0.953,0.978,0.988,0.990,0.993,0.996,0.996,0.996,0.997,0.997,0.996,0.992,0.988,0.977,0.961,-0.6,-0.6,-0.4,-0.2,0,0.2,0.4,0.6,0.9,1.1,1.4,1.6,0.5,0.7,1,1.3,1.5,1.8,1.2,1.4,1.8,2.1,2.3,2.7,1.8,2.1,2.5,2.8,3.2,3.6,3.8,4.3,4.8,5.4,5.9,6.4,6.6,7.4,8.1,8.8,9.6,10.3,,,,,,,604,631,650,676,716,67,83,0.969,991,397,0.249,450,5,224,3.31,1,1,1,,1.0,1.0,,3.58,,,
PBH21,PBH21,923209,,,,,,1.882423,1.8907953,1.8972807,1.9036565,1.9103575,1.9122876,1.9141133,1.9224837,1.9228618,1.933249,1.9545478,1.9573308,1.9785452,1.9824166,2.008021,0,,,20.9,20.7,20.88,20.72,0.04419,0.04419,0.045043,0.027935,0.013077,0.012504,0.022891,0.059555,0.027869,0.025604,,0.029865,0.020961,0.024082,,0.6322,0.2959,0.283,0.518,1.3477,0.6307,0.5794,,0.6630,0.4654,0.5346,,-0.0124,-0.0052,0.0264,0.023,,,,,,,,3.49446230E+00,-1.18414440E-02,5.81927810E-02,5.20064030E-03,-3.66762160E-04,5.30803610E-05,45,39,,,,,,,,,,,,,,,,,,,,,0.911,0.948,0.97,0.99,0.99,0.987,0.985,,,,,,,,,,,8.3,9.0,9.6,10.5,11.3,12.2,11.5,12,12.5,13.1,13.6,14.1,11.7,12.3,12.8,13.5,14,14.6,12.8,13.4,14,14.6,15.1,15.8,14.2,14.9,15.5,16.2,16.8,17.5,18.1,18.8,19.6,20.2,21,21.7,22.5,23.6,24.5,25.6,26.7,27.9,,,,,,,370,395,425,436,480,88,99,0.583,529,210,0.261,300,3,396,,1,4,,3,53.4,3.2,2,6.03,,,SO
PBH71,PBH71,923213,933211,1.8576481,1.8629483,1.8698957,1.8789597,1.8829842,1.8912636,1.8976783,1.903972,1.910573,1.9124722,1.9142678,1.9224928,1.9228639,1.9330573,1.9539237,1.9566461,1.9773558,1.9811223,2.0059875,,,,21.3,21.1,21.29,21.12,0.04335,0.043351,0.044174,0.027589,0.012895,0.012291,0.022484,0.058258,0.027198,0.024866,,0.029488,0.020585,0.023589,,0.6364,0.2975,0.2835,0.5187,1.3439,0.6274,0.5736,,0.6675,0.466,0.534,,-0.0102,-0.0041,0.0234,0.0204,,1.97039844E+00,5.20330498E-01,1.30696186E+00,1.55780448E-02,6.32642123E-02,1.42045097E+02,,,,,,,41,38,,,,,,,,,,,,,,,0.02,0.23,0.56,0.77,0.925,0.962,0.976,0.985,0.991,0.998,0.998,0.999,0.999,0.999,0.998,0.998,0.997,0.995,0.993,0.985,0.975,0.953,0.918,8.0,8.3,8.6,8.9,9.1,9.5,10.5,10.9,11.3,11.7,12.1,12.5,10.7,11.1,11.5,11.9,12.3,12.7,11.8,12.2,12.6,13.1,13.5,13.9,13.2,13.7,14.2,14.7,15.2,15.7,16.8,17.4,18.0,18.7,19.3,19.9,21.2,21.9,22.7,23.5,24.3,25,,,,,,,344,369,389,408,448,89,101,0.546,517,204,0.264,300,3,445,-1.05,1,4,2,3,53.4,4.0,2,6.05,,,443
S-LAH79,LAH79,1003283,1011281, 1.93904 , 1.94642 , 1.95518 , 1.96486 , 1.96873 , 1.97630 , 1.98195 , 1.98739 , 1.99301 , 1.99461 , 1.99613 , 2.00299 , 2.00330 , 2.01169 , 2.02850 , 2.03066 , 2.04682 , 2.04972 , 2.06844 ,,,,28.3,,28.27,28.07,0.03549,0.035486,0.036041,0.024281,0.011059,0.010289,0.018678,0.046416,0.021219,0.018725,,0.025885,0.017074,0.018967,,0.6842,0.3116,0.2899,0.5263,1.3080,0.5980,0.5277,,0.7182,0.4737,0.5263,,0.0049,0.0015,0.0020,0.0023,,2.32557148E+00,5.07967133E-01,2.43087198E+00,1.32895208E-02,5.28335449E-02,1.61122408E+02,,,,,,,46,37,,,,,,,,,,,,,,,0.03,0.16,0.33,0.50,0.72,0.83,0.88,0.921,0.945,0.979,0.988,0.991,0.993,0.996,0.997,0.997,0.998,0.998,0.997,0.994,0.986,0.966,0.89,6.5,6.7,6.9,7.0,7.2,7.4,8.0,8.2,8.5,8.7,9.0,9.2,8.1,8.3,8.6,8.9,9.1,9.4,8.6,8.9,9.2,9.4,9.7,10.0,9.2,9.5,9.8,10.1,10.4,10.7,10.7,11.1,11.5,11.9,12.2,12.6,12.4,12.9,13.4,13.8,14.3,14.8,,,,,,,,,699,731,,60,71,0.957,1255,484,0.297,700,7,61,1.89,1,1,2,,1.0,1.0,,5.23,,,
